Repository: MGEdata/SteelScientist

# SteelScientist

## 📝Cite  


**Paper link:**[Steel design based on a large language model](https://doi.org/10.1016/j.actamat.2024.120663)  

@article{tian2025steel,  
&nbsp;&nbsp;&nbsp;&nbsp;&nbsp;&nbsp;&nbsp;&nbsp;title={Steel design based on a large language model},  
&nbsp;&nbsp;&nbsp;&nbsp;&nbsp;&nbsp;&nbsp;&nbsp;author={Tian, Shaohan and Jiang, Xue and Wang, Weiren and Jing, Zhihua and Zhang, Chi and Zhang, Cheng and Lookman, Turab and Su, Yanjing},  
&nbsp;&nbsp;&nbsp;&nbsp;&nbsp;&nbsp;&nbsp;&nbsp;journal={Acta Materialia},  
&nbsp;&nbsp;&nbsp;&nbsp;&nbsp;&nbsp;&nbsp;&nbsp;volume={285},    
&nbsp;&nbsp;&nbsp;&nbsp;&nbsp;&nbsp;&nbsp;&nbsp;pages={120663},  
&nbsp;&nbsp;&nbsp;&nbsp;&nbsp;&nbsp;&nbsp;&nbsp;year={2025},  
&nbsp;&nbsp;&nbsp;&nbsp;&nbsp;&nbsp;&nbsp;&nbsp;publisher={Elsevier}   
}

File: datasets/data.csv (part 1 of 19)
DOIs,Table_topic,Material,Tensile_name,Tensile_value,Tensile_unit,Yield_name,Yield_value,Yield_unit,Elongation_name,Elongation_value,Elongation_unit,H,B,C,N,O,F,Na,Mg,Al,Si,P,S,Cl,Ca,Ti,V,Cr,Mn,Fe,Co,Ni,Cu,Zn,As,Y,Zr,Nb,Mo,Sn,Sb,La,Ce,Ta,W,Pb,Bi,Text
10.1016/j.msea.2019.138426,Mechanical properties of the test materials.,C300,TS (MPa),1055,MPa,YS (MPa),843,MPa,f-EL (%),20,%,0,0,0.03,0,0,0,0,0,0.1,0.1,0,0,0,0,0.7,0,0,0.1,67.2,9,18,0,0,0,0,0,0,5,0,0,0,0,0,0,0,0,"The initial total thickness of the multilayer steel was about 30 mm with individual layer of about 0.5 mm. Firstly, TWIP and C300 maraging steels were initially cut into thin sheets with the diameter of 60 mm and the thickness of 0.5 mm. Secondly, the surface rusts of steels were polished by abrasive papers, and then staked, welded and vacuum pumped to keep the multilayer steels inside the blank with a vacuum degree of 10-2 Pa, the schematic diagram is shown in Fig. 2 a)-2c). Thirdly, the billet was heated at 1200oC with holding time of 40min and then hot rolled to a final thickness of 6 mm with a total reduction of 80%."
10.1016/j.msea.2019.138426,Mechanical properties of the test materials.,C300(aged),TS (MPa),2060,MPa,YS (MPa),1972,MPa,f-EL (%),12,%,0,0,0.03,0,0,0,0,0,0.1,0.1,0,0,0,0,0.7,0,0,0.1,67.2,9,18,0,0,0,0,0,0,5,0,0,0,0,0,0,0,0,"The initial total thickness of the multilayer steel was about 30 mm with individual layer of about 0.5 mm. Firstly, TWIP and C300 maraging steels were initially cut into thin sheets with the diameter of 60 mm and the thickness of 0.5 mm. Secondly, the surface rusts of steels were polished by abrasive papers, and then staked, welded and vacuum pumped to keep the multilayer steels inside the blank with a vacuum degree of 10-2 Pa, the schematic diagram is shown in Fig. 2 a)-2c). Thirdly, the billet was heated at 1200oC with holding time of 40min and then hot rolled to a final thickness of 6 mm with a total reduction of 80%. The hot rolled multilayer TWIP/maraging steel was marked as HR steel, and the HR steel was aged at 485°C for 4 h, followed by air cooling, labeled as HR-A steel."
10.1016/j.msea.2019.138426,Mechanical properties of the test materials.,HR-CR3,TS (MPa),927,MPa,YS (MPa),774,MPa,f-EL (%),27.5,%,0,0,0.0046,0,0,0,0,0,2.88,2.83,0,0,0,0,0,0,0,31.48,62.79,0,0,0,0,0,0,0,0,0,0,0,0,0,0,0,0,0,"Firstly, TWIP and C300 maraging steels were initially cut into thin sheets with the diameter of 60 mm and the thickness of 0.5 mm. Secondly, the surface rusts of steels were polished by abrasive papers, and then staked, welded and vacuum pumped to keep the multilayer steels inside the blank with a vacuum degree of 10-2 Pa, the schematic diagram is shown in Fig. 2 a)-2c). Thirdly, the billet was heated at 1200°C with holding time of 40min and then hot rolled to a final thickness of 6 mm with a total reduction of 80%. The hot rolled multilayer TWIP/maraging steel was marked as HR steel, and the HR steel was aged at 485oC for 4 h, followed by air cooling, labeled as HR-A steel. In order to improve interface bonding strength and tensile strength, the HR steels were cold rolled to a thickness of 3 mm with a total reduction of 62.5%, respectively, compared with HR steels, denoted as HR-CR3 steel."
10.1016/j.msea.2019.138426,Mechanical properties of the test materials.,HR-CR 0.8,TS (MPa),1250,MPa,YS (MPa),1075,MPa,f-EL (%),10,%,0,0,0.0046,0,0,0,0,0,2.88,2.83,0,0,0,0,0,0,0,31.48,62.79,0,0,0,0,0,0,0,0,0,0,0,0,0,0,0,0,0,"Firstly, TWIP and C300 maraging steels were initially cut into thin sheets with the diameter of 60 mm and the thickness of 0.5 mm. Secondly, the surface rusts of steels were polished by abrasive papers, and then staked, welded and vacuum pumped to keep the multilayer steels inside the blank with a vacuum degree of 10-2 Pa, the schematic diagram is shown in Fig. 2 a)-2c). Thirdly, the billet was heated at 1200°C with holding time of 40min and then hot rolled to a final thickness of 6 mm with a total reduction of 80%. The hot rolled multilayer TWIP/maraging steel was marked as HR steel, and the HR steel was aged at 485oC for 4 h, followed by air cooling, labeled as HR-A steel. In order to improve interface bonding strength and tensile strength, the HR steels were cold rolled to a thickness of 0.8 mm with a total reduction of 90%, respectively, compared with HR steels, denoted as HR-CR0.8 steel."
10.1016/j.msea.2019.138426,Mechanical properties of the test materials.,HR-CR-A3,TS (MPa),1527,MPa,YS (MPa),1275,MPa,f-EL (%),21.5,%,0,0,0.0046,0,0,0,0,0,2.88,2.83,0,0,0,0,0,0,0,31.48,62.79,0,0,0,0,0,0,0,0,0,0,0,0,0,0,0,0,0,"Firstly, TWIP and C300 maraging steels were initially cut into thin sheets with the diameter of 60 mm and the thickness of 0.5 mm. Secondly, the surface rusts of steels were polished by abrasive papers, and then staked, welded and vacuum pumped to keep the multilayer steels inside the blank with a vacuum degree of 10-2 Pa, the schematic diagram is shown in Fig. 2 a)-2c). Thirdly, the billet was heated at 1200°C with holding time of 40min and then hot rolled to a final thickness of 6 mm with a total reduction of 80%. The hot rolled multilayer TWIP/maraging steel was marked as HR steel, and the HR steel was aged at 485oC for 4 h, followed by air cooling, labeled as HR-A steel. In order to improve interface bonding strength and tensile strength, the HR steels were cold rolled to a thickness of 3 mm and 0.8 mm with a total reduction of 62.5% and 90%, respectively, compared with HR steels, denoted as HR-CR3 steel and HR-CR0.8 steel; the HR-A steels were cold rolled to a thickness of 4.2 mm, labeled as HR-A-CR4.2 steel. Finally, HR-CR steel was subjected to the same ageing treatment and labeled as HR-CR-A3 and HR-CR-A0.8 steel."
10.1016/j.msea.2019.138426,Mechanical properties of the test materials.,HR-CR-A 0.8,TS (MPa),1650,MPa,YS (MPa),1409,MPa,f-EL (%),8,%,0,0,0.0046,0,0,0,0,0,2.88,2.83,0,0,0,0,0,0,0,31.48,62.79,0,0,0,0,0,0,0,0,0,0,0,0,0,0,0,0,0,"Firstly, TWIP and C300 maraging steels were initially cut into thin sheets with the diameter of 60 mm and the thickness of 0.5 mm. Secondly, the surface rusts of steels were polished by abrasive papers, and then staked, welded and vacuum pumped to keep the multilayer steels inside the blank with a vacuum degree of 10-2 Pa, the schematic diagram is shown in Fig. 2 a)-2c). Thirdly, the billet was heated at 1200°C with holding time of 40min and then hot rolled to a final thickness of 6 mm with a total reduction of 80%. The hot rolled multilayer TWIP/maraging steel was marked as HR steel, and the HR steel was aged at 485oC for 4 h, followed by air cooling, labeled as HR-A steel. In order to improve interface bonding strength and tensile strength, the HR steels were cold rolled to a thickness of 3 mm and 0.8 mm with a total reduction of 62.5% and 90%, respectively, compared with HR steels, denoted as HR-CR3 steel and HR-CR0.8 steel; the HR-A steels were cold rolled to a thickness of 2.4 mm, labeled as HR-A-CR2.4 steel. Finally, HR-CR steel was subjected to the same ageing treatment and labeled as HR-CR-A3 and HR-CR-A0.9 steel."
10.1016/j.msea.2016.03.055,Microstructure and mechanical properties of the experimental steels with different cooling parameters.,Steel 1,"TS, MPa",519,MPa,"YS, MPa",455,MPa,"EL, %",35,%,0,0,0.075,0.004,0,0,0,0,0.02,0.26,0.0101,0.0028,0,0,0.02,0,0,1.27,0,0,0,0,0,0,0,0,0.016,0,0,0,0,0,0,0,0,0,"Pre-fast cooling rate (°C/s) 115 Pre-fast cooling temperature (°C) 710 Post-fast cooling rate (°C/s) 93 Post-cooling temperature (°C) 550. The continuously cast plates were reheated to 1200°C for 2h in a box type resistance furnace, hot rolled to 11mm thickness using a two-high 450mm hot rolling mill and air-cooled to room temperature. Cylindrical specimens of diameter 6mm and 15mm long were machined from the hot rolled plate to conduct TMCP experiments in a Gleeble 3800 thermo-mechanical simulator. The specimens were reheated to 1200°C for 180s to ensure complete austenitization and cooled to 850°C at a cooling rate of 10°C/s. After holding for 20s to eliminate the temperature gradient, the specimens were subjected to 50% compressive strain at a strain rate of 3s-1, followed by cooling to room temperature at cooling rates of 0.5, 1, 2, 5, 10, 20 and 40°C/s, respectively. The plates of 60 mm thickness were reheated to 1200 °C for 2 h and hot rolled to 5 mm thickness using the two-high Ф450 mm experimental hot rolling mill equipped with ultrafast cooling (UFC) system developed in our laboratory. The hot rolling process was accomplished with reduction ratio of ~68% in the recrystallization region and ~75% in the non-recrystallization region. The finish rolling temperature was 840 °C. After hot rolling, the strips were subjected to pre-fast cooling stage, air cooling stage, and post-fast cooling stage on the run-out table, and then placed in the coil box to simulate the industrial coiling process."
10.1016/j.msea.2016.03.055,Microstructure and mechanical properties of the experimental steels with different cooling parameters.,Steel 2,"TS, MPa",564,MPa,"YS, MPa",409,MPa,"EL, %",30,%,0,0,0.075,0.004,0,0,0,0,0.02,0.26,0.0101,0.0028,0,0,0.02,0,0,1.27,0,0,0,0,0,0,0,0,0.016,0,0,0,0,0,0,0,0,0,"Pre-fast cooling rate (°C/s)  Pre-fast cooling temperature (°C) 710 Post-fast cooling rate (°C/s) 117 Post-cooling temperature (°C) 400. The continuously cast plates were reheated to 1200°C for 2h in a box type resistance furnace, hot rolled to 11mm thickness using a two-high 450mm hot rolling mill and air-cooled to room temperature. Cylindrical specimens of diameter 6mm and 15mm long were machined from the hot rolled plate to conduct TMCP experiments in a Gleeble 3800 thermo-mechanical simulator. The specimens were reheated to 1200°C for 180s to ensure complete austenitization and cooled to 850°C at a cooling rate of 10°C/s. After holding for 20s to eliminate the temperature gradient, the specimens were subjected to 50% compressive strain at a strain rate of 3s-1, followed by cooling to room temperature at cooling rates of 0.5, 1, 2, 5, 10, 20 and 40°C/s, respectively. The plates of 60 mm thickness were reheated to 1200 °C for 2 h and hot rolled to 5 mm thickness using the two-high Ф450 mm experimental hot rolling mill equipped with ultrafast cooling (UFC) system developed in our laboratory. The hot rolling process was accomplished with reduction ratio of ~68% in the recrystallization region and ~75% in the non-recrystallization region. The finish rolling temperature was 840 °C. After hot rolling, the strips were subjected to pre-fast cooling stage, air cooling stage, and post-fast cooling stage on the run-out table, and then placed in the coil box to simulate the industrial coiling process."
10.1016/j.msea.2016.03.055,Microstructure and mechanical properties of the experimental steels with different cooling parameters.,Steel 3,"TS, MPa",684,MPa,"YS, MPa",368,MPa,"EL, %",26,%,0,0,0.075,0.004,0,0,0,0,0.02,0.26,0.0101,0.0028,0,0,0.02,0,0,1.27,0,0,0,0,0,0,0,0,0.016,0,0,0,0,0,0,0,0,0,"Pre-fast cooling rate (°C/s)  Pre-fast cooling temperature (°C) 710 Post-fast cooling rate (°C/s) 155 Post-cooling temperature (°C) 200. The continuously cast plates were reheated to 1200°C for 2h in a box type resistance furnace, hot rolled to 11mm thickness using a two-high 450mm hot rolling mill and air-cooled to room temperature. Cylindrical specimens of diameter 6mm and 15mm long were machined from the hot rolled plate to conduct TMCP experiments in a Gleeble 3800 thermo-mechanical simulator. The specimens were reheated to 1200°C for 180s to ensure complete austenitization and cooled to 850°C at a cooling rate of 10°C/s. After holding for 20s to eliminate the temperature gradient, the specimens were subjected to 50% compressive strain at a strain rate of 3s-1, followed by cooling to room temperature at cooling rates of 0.5, 1, 2, 5, 10, 20 and 40°C/s, respectively. The plates of 60 mm thickness were reheated to 1200 °C for 2 h and hot rolled to 5 mm thickness using the two-high Ф450 mm experimental hot rolling mill equipped with ultrafast cooling (UFC) system developed in our laboratory. The hot rolling process was accomplished with reduction ratio of ~68% in the recrystallization region and ~75% in the non-recrystallization region. The finish rolling temperature was 840 °C. After hot rolling, the strips were subjected to pre-fast cooling stage, air cooling stage, and post-fast cooling stage on the run-out table, and then placed in the coil box to simulate the industrial coiling process."
10.1016/j.msea.2016.03.055,Microstructure and mechanical properties of the experimental steels with different cooling parameters.,Steel 4,"TS, MPa",648,MPa,"YS, MPa",389,MPa,"EL, %",23,%,0,0,0.075,0.004,0,0,0,0,0.02,0.26,0.0101,0.0028,0,0,0.02,0,0,1.27,0,0,0,0,0,0,0,0,0.016,0,0,0,0,0,0,0,0,0,"Pre-fast cooling rate (°C/s) 140 Pre-fast cooling temperature (°C) 630 Post-fast cooling rate (°C/s) 192 Post-cooling temperature (°C) 200. The continuously cast plates were reheated to 1200°C for 2h in a box type resistance furnace, hot rolled to 11mm thickness using a two-high 450mm hot rolling mill and air-cooled to room temperature. Cylindrical specimens of diameter 6mm and 15mm long were machined from the hot rolled plate to conduct TMCP experiments in a Gleeble 3800 thermo-mechanical simulator. The specimens were reheated to 1200°C for 180s to ensure complete austenitization and cooled to 850°C at a cooling rate of 10°C/s. After holding for 20s to eliminate the temperature gradient, the specimens were subjected to 50% compressive strain at a strain rate of 3s-1, followed by cooling to room temperature at cooling rates of 0.5, 1, 2, 5, 10, 20 and 40°C/s, respectively. The plates of 60 mm thickness were reheated to 1200 °C for 2 h and hot rolled to 5 mm thickness using the two-high Ф450 mm experimental hot rolling mill equipped with ultrafast cooling (UFC) system developed in our laboratory. The hot rolling process was accomplished with reduction ratio of ~68% in the recrystallization region and ~75% in the non-recrystallization region. The finish rolling temperature was 840 °C. After hot rolling, the strips were subjected to pre-fast cooling stage, air cooling stage, and post-fast cooling stage on the run-out table, and then placed in the coil box to simulate the industrial coiling process."
10.1016/j.matchemphys.2020.123089,Tensile data extracted from stress-strain curves of coarse and fine grained ferritic stainless steel.,Fine Grained,Tensile Strength (MPa),685,MPa,Yield Strength (MPa),530,MPa,Total Elongation (%),31,%,0,0,0.04,0.05,0,0,0,0,0,0.8,0,0,0,0,0,0,18.5,0.13,0,0,0.06,0,0,0,0,0,0,0,0,0,0,0,0,0,0,0,"This material was received in the hot rolled condition and the initial microstructure consisted of equiaxed ferrite grains with mean size of 120 μm. By the proposed thermo-mechanical treatment, the microstructure was refined to an average grain size of 5 μm. Fig. 1 shows the schematic of the thermo-mechanical processing route conducted to produce fine-grained ferritic stainless steel from initial coarse-grained sample. Step 1 was the solution annealing at the temperature of 1200 °C for 7200s conducted to produce initial coarse grained microstructure with uniform chemical composition. Step 2 was the cold rolling of sample to about 90% thickness reduction to produce heavily cold worked material. Step 3 was the recrystallization annealing at 800 °C for 180 s. Also, sample was quenched immediately in water after recrystallization annealing to prevent grain growth just after recrystallization."
10.1016/j.matchemphys.2020.123089,Tensile data extracted from stress-strain curves of coarse and fine grained ferritic stainless steel.,Coarse Grained,Tensile Strength (MPa),430,MPa,Yield Strength (MPa),224,MPa,Total Elongation (%),68.8,%,0,0,0.04,0.05,0,0,0,0,0,0.8,0,0,0,0,0,0,18.5,0.13,0,0,0.06,0,0,0,0,0,0,0,0,0,0,0,0,0,0,0,"This material was received in the hot rolled condition and the initial microstructure consisted of equiaxed ferrite grains with mean size of 120 μm. By the proposed thermo-mechanical treatment, the microstructure was refined to an average grain size of 5 μm. Fig. 1 shows the schematic of the thermo-mechanical processing route conducted to produce fine-grained ferritic stainless steel from initial coarse-grained sample. Step 1 was the solution annealing at the temperature of 1200 °C for 7200s conducted to produce initial coarse grained microstructure with uniform chemical composition."
10.1016/j.addma.2021.102068,Mechanical properties of the as-built and heat-treated specimens.,as-built,Ultimate Tensile Strength (MPa),881,MPa,0.2% Yield Stress (MPa),660,MPa,Total Elongation %,15.2,%,0,0,0.05,0,0,0,0,0,1.32,0.12,0,0,0,0,0,0.3,12.48,0.37,0,0,8.4,0,0,0,0,0,0.09,1.46,0,0,0,0,0,0,0,0,"The studied hybrid additively manufactured material uses a commercial Uddeholm AISI 420 stainless steel as the substrate, and Corrax, a maraging stainless steel, printed on top."
10.1016/j.addma.2021.102068,Mechanical properties of the as-built and heat-treated specimens.,HT,Ultimate Tensile Strength (MPa),1481,MPa,0.2% Yield Stress (MPa),1291,MPa,Total Elongation %,9.4,%,0,0,0.25,0,0,0,0,0,0.2,0.18,0,0,0,0,0,0.37,12.72,0.55,0,0,1.26,0,0,0,0,0,0,0.23,0,0,0,0,0,0,0,0,"The studied hybrid additively manufactured material uses a commercial Uddeholm AISI 421 stainless steel as the substrate, and Corrax, a maraging stainless steel, printed on top. An EOS M290 system was used to build the ɸ12 × 120 mm Corrax steel cylinders on top of 420 under an Argon atmosphere using the laser powder bed fusion (LPBF) technique. The laser power, scanning speed, hatching distance and layer thickness were 258.7 W, 1066.7 mm/s, 100 µm, and 30 µm, respectively. The laser beam was rotated 67° between successive layers during the process. The platform temperature was kept at 80 °C during the printing process to reduce the residual stresses at the interface. The commercial heat treatment of 420 steel includes austenitization at 1010–1030 °C followed by tempering at 230–300 °C, while the heat treatment of Corrax includes austenitization at approximately 900 °C followed by aging at 500–550 °C. In this work, we examined combinations of austenitization and aging temperatures and concluded that a hybrid heat treatment cycle in an Argon atmosphere optimizes mechanical properties and compatibility between 420 and Corrax steels. We chose the 420 austenitization temperature and the Corrax aging temperature as described in the following. The hybrid steel was heated at 15 °C/min to the maximum temperature of 1010 °C and then held for 30 min, followed by quenching with high-pressure Argon, to obtain a fully martensitic matrix. Afterward, aging of the Corrax steel was performed at 5"
10.1016/j.jmrt.2018.06.024,Tensile mechanical properties of processed specimens.,As-received,Tensile strength (MPa),615,MPa,Yield stress (MPa),511,MPa,Total elongation (%),16.3,%,0,0,0.099,0,0,0,0,0,0.08,0.26,0.018,0.005,0,0,0.02,0.05,0.021,1.664,0,0,0.022,0.014,0,0,0,0,0.061,0.816,0,0,0,0,0,0,0,0," Besides, the ductility of the investigated steels can be improved thanks to the application of annealing, which turns the deformation-induced substructure into stable ultra-fine grains . In this study, a commercial SAE 970X microalloyed steel was subjected to different controlled rolling processes followed by air cooling to room temperature. A commercial SAE 970X steel plate, which was industrially hot-rolled after casting, was investigated. The chemical composition was determined by optical emission spectrometry (Shimadzu, PDA-7000); see Table 1."
10.1016/j.jmrt.2018.06.024,Tensile mechanical properties of processed specimens.,Sample A,Tensile strength (MPa),611,MPa,Yield stress (MPa),548,MPa,Total elongation (%),12.8,%,0,0,0.099,0,0,0,0,0,0.08,0.26,0.018,0.005,0,0,0.02,0.05,0.021,1.664,0,0,0.022,0.014,0,0,0,0,0.061,0.816,0,0,0,0,0,0,0,0," Besides, the ductility of the investigated steels can be improved thanks to the application of annealing, which turns the deformation-induced substructure into stable ultra-fine grains . In this study, a commercial SAE 970X microalloyed steel was subjected to different controlled rolling processes followed by air cooling to room temperature. A commercial SAE 970X steel plate, which was industrially hot-rolled after casting, was investigated. The chemical composition was determined by optical emission spectrometry (Shimadzu, PDA-7000); see Table 1. Initial thickness (mm) 15±0.05 Start rolling temperature (°C) 1100±20 Thickness (mm) 11±0.05 FRT (°C) 1060±20 Thickness (mm) 8±0.05 FRT (°C) 1040±20 Thickness (mm) 5±0.05 FRT (°C) 1000±20"
10.1016/j.jmrt.2018.06.024,Tensile mechanical properties of processed specimens.,Sample B,Tensile strength (MPa),637,MPa,Yield stress (MPa),538,MPa,Total elongation (%),20.3,%,0,0,0.099,0,0,0,0,0,0.08,0.26,0.018,0.005,0,0,0.02,0.05,0.021,1.664,0,0,0.022,0.014,0,0,0,0,0.061,0.816,0,0,0,0,0,0,0,0," Besides, the ductility of the investigated steels can be improved thanks to the application of annealing, which turns the deformation-induced substructure into stable ultra-fine grains . In this study, a commercial SAE 970X microalloyed steel was subjected to different controlled rolling processes followed by air cooling to room temperature. A commercial SAE 970X steel plate, which was industrially hot-rolled after casting, was investigated. The chemical composition was determined by optical emission spectrometry (Shimadzu, PDA-7000); see Table 1. Initial thickness (mm) 15±0.05 Start rolling temperature (°C) 980±20 Thickness (mm) 11±0.05 FRT (°C) 955±20 Thickness (mm) 8±0.05 FRT (°C) 905±20 Thickness (mm) 5±0.05 FRT (°C) 865±20"
10.1016/j.jmrt.2018.06.024,Tensile mechanical properties of processed specimens.,Sample C,Tensile strength (MPa),713,MPa,Yield stress (MPa),553,MPa,Total elongation (%),17.4,%,0,0,0.099,0,0,0,0,0,0.08,0.26,0.018,0.005,0,0,0.02,0.05,0.021,1.664,0,0,0.022,0.014,0,0,0,0,0.061,0.816,0,0,0,0,0,0,0,0," Besides, the ductility of the investigated steels can be improved thanks to the application of annealing, which turns the deformation-induced substructure into stable ultra-fine grains . In this study, a commercial SAE 970X microalloyed steel was subjected to different controlled rolling processes followed by air cooling to room temperature. A commercial SAE 970X steel plate, which was industrially hot-rolled after casting, was investigated. The chemical composition was determined by optical emission spectrometry (Shimadzu, PDA-7000); see Table 1. Initial thickness (mm) 15±0.05 Start rolling temperature (°C) 835±20 Thickness (mm) 11±0.05 FRT (°C) 795±20 Thickness (mm) 8±0.05 FRT (°C) 785±20 Thickness (mm) 5±0.05 FRT (°C) 750±20"
10.1016/j.jmrt.2018.06.024,Tensile mechanical properties of processed specimens.,Sample D,Tensile strength (MPa),698,MPa,Yield stress (MPa),423,MPa,Total elongation (%),19.2,%,0,0,0.099,0,0,0,0,0,0.08,0.26,0.018,0.005,0,0,0.02,0.05,0.021,1.664,0,0,0.022,0.014,0,0,0,0,0.061,0.816,0,0,0,0,0,0,0,0," Besides, the ductility of the investigated steels can be improved thanks to the application of annealing, which turns the deformation-induced substructure into stable ultra-fine grains . In this study, a commercial SAE 970X microalloyed steel was subjected to different controlled rolling processes followed by air cooling to room temperature. A commercial SAE 970X steel plate, which was industrially hot-rolled after casting, was investigated. The chemical composition was determined by optical emission spectrometry (Shimadzu, PDA-7000); see Table 1. Initial thickness (mm) 15±0.05 Start rolling temperature (°C) 780±20 Thickness (mm) 11±0.05 FRT (°C) 720±20 Thickness (mm) 8±0.05 FRT (°C) 700±20 Thickness (mm) 5±0.05 FRT (°C) 680±20"
10.1016/j.jmrt.2018.06.024,Tensile mechanical properties of processed specimens.,Sample E,Tensile strength (MPa),682,MPa,Yield stress (MPa),594,MPa,Total elongation (%),17.9,%,0,0,0.099,0,0,0,0,0,0.08,0.26,0.018,0.005,0,0,0.02,0.05,0.021,1.664,0,0,0.022,0.014,0,0,0,0,0.061,0.816,0,0,0,0,0,0,0,0," Besides, the ductility of the investigated steels can be improved thanks to the application of annealing, which turns the deformation-induced substructure into stable ultra-fine grains . In this study, a commercial SAE 970X microalloyed steel was subjected to different controlled rolling processes followed by air cooling to room temperature. A commercial SAE 970X steel plate, which was industrially hot-rolled after casting, was investigated. The chemical composition was determined by optical emission spectrometry (Shimadzu, PDA-7000); see Table 1. Initial thickness (mm) 15±0.05 Start rolling temperature (°C) 850±20 Thickness (mm) 11±0.05 FRT (°C) 850±20 Thickness (mm) 8±0.05 FRT (°C) 850±20 Thickness (mm) 5±0.05 FRT (°C) 850±20"
10.1007/s11661-009-0124-7,Table IV Average Tensile Properties of Investigated Alloys,L-Al,Tensile Strength (MPa),988,MPa,Yield Strength (MPa),936,MPa,Total Elongation (Pct),16.7,no mentioned,0,0,0.12,0,0,0,0,0,1.1,0.55,0,0,0,0,0,0,0,4.6,0,0,0,0,0,0,0,0,0,0,0,0,0,0,0,0,0,0,"Table I shows the chemical compositions of the investigated alloys. Vacuum-induction-melted ingots with dimensions of 300 × 150 × 50 mm were reheated to 1200 °C for 2 hours and hot rolled with a finishing temperature above 800 °C, followed by air cooling to room temperature. The thickness of the hot-rolled sheets was 4.5 mm. They were pickled in a 10 pct HCl solution and then cold rolled to a thickness of 1 mm. The cold-rolled sheets were annealed using an infrared heating furnace, with heating and cooling rates of 10 °C/s. The intercritical annealing temperatures of 660 °C for the L-Al alloy, taking into account the calculated equilibrium austenite fraction. The holding time at each annealing temperature was 2 minutes. Specimens were prepared by mechanical polishing followed by chemical polishing in a 10 pct HF+H2O2 solution."
10.1007/s11661-009-0124-7,Table IV Average Tensile Properties of Investigated Alloys,L-Al,Tensile Strength (MPa),1204,MPa,Yield Strength (MPa),766,MPa,Total Elongation (Pct),15.9,no mentioned,0,0,0.12,0,0,0,0,0,1.1,0.55,0,0,0,0,0,0,0,4.6,0,0,0,0,0,0,0,0,0,0,0,0,0,0,0,0,0,0,"Table I shows the chemical compositions of the investigated alloys. Vacuum-induction-melted ingots with dimensions of 300 × 150 × 50 mm were reheated to 1200 °C for 2 hours and hot rolled with a finishing temperature above 800 °C, followed by air cooling to room temperature. The thickness of the hot-rolled sheets was 4.5 mm. They were pickled in a 10 pct HCl solution and then cold rolled to a thickness of 1 mm. The cold-rolled sheets were annealed using an infrared heating furnace, with heating and cooling rates of 10 °C/s. The intercritical annealing temperatures of 720 °C for the L-Al alloy, taking into account the calculated equilibrium austenite fraction. The holding time at each annealing temperature was 2 minutes. Specimens were prepared by mechanical polishing followed by chemical polishing in a 10 pct HF+H2O2 solution."
10.1007/s11661-009-0124-7,Table IV Average Tensile Properties of Investigated Alloys,H-Al,Tensile Strength (MPa),854,MPa,Yield Strength (MPa),814,MPa,Total Elongation (Pct),21.7,no mentioned,0,0,0.12,0,0,0,0,0,3.1,0.47,0,0,0,0,0,0,0,5.8,0,0,0,0,0,0,0,0,0,0,0,0,0,0,0,0,0,0,"Table I shows the chemical compositions of the investigated alloys. Vacuum-induction-melted ingots with dimensions of 300 × 150 × 50 mm were reheated to 1200 °C for 2 hours and hot rolled with a finishing temperature above 800 °C, followed by air cooling to room temperature. The thickness of the hot-rolled sheets was 4.5 mm. They were pickled in a 10 pct HCl solution and then cold rolled to a thickness of 1 mm. The cold-rolled sheets were annealed using an infrared heating furnace, with heating and cooling rates of 10 °C/s. The intercritical annealing temperatures of 720 °C for the H-Al alloy were chosen, taking into account the calculated equilibrium austenite fraction. The holding time at each annealing temperature was 2 minutes. Specimens were prepared by mechanical polishing followed by chemical polishing in a 10 pct HF+H2O2 solution."
10.1007/s11661-009-0124-7,Table IV Average Tensile Properties of Investigated Alloys,H-Al,Tensile Strength (MPa),994,MPa,Yield Strength (MPa),714,MPa,Total Elongation (Pct),27.5,no mentioned,0,0,0.12,0,0,0,0,0,3.1,0.47,0,0,0,0,0,0,0,5.8,0,0,0,0,0,0,0,0,0,0,0,0,0,0,0,0,0,0,"Table I shows the chemical compositions of the investigated alloys. Vacuum-induction-melted ingots with dimensions of 300 × 150 × 50 mm were reheated to 1200 °C for 2 hours and hot rolled with a finishing temperature above 800 °C, followed by air cooling to room temperature. The thickness of the hot-rolled sheets was 4.5 mm. They were pickled in a 10 pct HCl solution and then cold rolled to a thickness of 1 mm. The cold-rolled sheets were annealed using an infrared heating furnace, with heating and cooling rates of 10 °C/s. The intercritical annealing temperatures of 780 °C for the H-Al alloy were chosen, taking into account the calculated equilibrium austenite fraction. The holding time at each annealing temperature was 2 minutes. Specimens were prepared by mechanical polishing followed by chemical polishing in a 10 pct HF+H2O2 solution."
10.1007/s11661-009-0124-7,Table IV Average Tensile Properties of Investigated Alloys,H-Al,Tensile Strength (MPa),1161,MPa,Yield Strength (MPa),444,MPa,Total Elongation (Pct),12.4,no mentioned,0,0,0.12,0,0,0,0,0,3.1,0.47,0,0,0,0,0,0,0,5.8,0,0,0,0,0,0,0,0,0,0,0,0,0,0,0,0,0,0,"Table I shows the chemical compositions of the investigated alloys. Vacuum-induction-melted ingots with dimensions of 300 × 150 × 50 mm were reheated to 1200 °C for 2 hours and hot rolled with a finishing temperature above 800 °C, followed by air cooling to room temperature. The thickness of the hot-rolled sheets was 4.5 mm. They were pickled in a 10 pct HCl solution and then cold rolled to a thickness of 1 mm. The cold-rolled sheets were annealed using an infrared heating furnace, with heating and cooling rates of 10 °C/s. The intercritical annealing temperatures of 840 °C for the H-Al alloy were chosen, taking into account the calculated equilibrium austenite fraction. The holding time at each annealing temperature was 2 minutes. Specimens were prepared by mechanical polishing followed by chemical polishing in a 10 pct HF+H2O2 solution."
10.1016/j.matchar.2021.111077,Mechanical properties of experimental steels.,IA30,UTS (MPa),962,MPa,YS (MPa),829,MPa,TEL (%),26.4,%,0,0,0.2,0,0,0,0,0,1.11,0.58,0,0,0,0,0,0,0,2.18,0,0,1.01,0.91,0,0,0,0,0.032,0.255,0,0,0,0,0,0,0,0,"The chemical composition was designed based on our previous study . The steel was melted in a vacuum induction furnace and forged into ingots with a thickness of 80 mm. The ingot was homogenized at 1200 °C for 2 h in a muffle furnace, and then hot rolled to 12 mm plate via six passes with minimum reduction of 20% per pass, followed by quenching to room temperature. The depth of decarburized layer was estimated to be ~0.2 mm during homogenization according to the method proposed in an early study , which was descaled during hot-rolling. The Ac1 and Ac3 temperatures of experimental steel were determined to be 680 °C and 874 °C, respectively, by using thermal dilatometer (DIL805A) as shown in Fig. 1 . In type I, samples were intercritically annealed at 690 °C for 30 min, and then air cooled to room temperature, which were referred henceforth as IA30.  Tensile tests were carried out at room temperature at a strain rate of 0.001 s-1 by using a universal testing machine (WDW-200D), and specimens for tensile test were cut along the rolling direction with dimensions of 25 mm gage and 5 mm in diameter, according to the ASTM-E8 standard. "
10.1016/j.matchar.2021.111077,Mechanical properties of experimental steels.,IA60,UTS (MPa),969,MPa,YS (MPa),748,MPa,TEL (%),30.8,%,0,0,0.2,0,0,0,0,0,1.11,0.58,0,0,0,0,0,0,0,2.18,0,0,1.01,0.91,0,0,0,0,0.032,0.255,0,0,0,0,0,0,0,0,"The chemical composition was designed based on our previous study . The steel was melted in a vacuum induction furnace and forged into ingots with a thickness of 80 mm. The ingot was homogenized at 1200 °C for 2 h in a muffle furnace, and then hot rolled to 12 mm plate via six passes with minimum reduction of 20% per pass, followed by quenching to room temperature. The depth of decarburized layer was estimated to be ~0.2 mm during homogenization according to the method proposed in an early study , which was descaled during hot-rolling. The Ac1 and Ac3 temperatures of experimental steel were determined to be 680 °C and 874 °C, respectively, by using thermal dilatometer (DIL805A) as shown in Fig. 1 . In type I, samples were intercritically annealed at 690 °C for 60 min, and then air cooled to room temperature, which were referred henceforth as IA60.  Tensile tests were carried out at room temperature at a strain rate of 0.001 s-1 by using a universal testing machine (WDW-200D), and specimens for tensile test were cut along the rolling direction with dimensions of 25 mm gage and 5 mm in diameter, according to the ASTM-E8 standard. "
10.1016/j.matchar.2021.111077,Mechanical properties of experimental steels.,IA120,UTS (MPa),1009,MPa,YS (MPa),664,MPa,TEL (%),31.2,%,0,0,0.2,0,0,0,0,0,1.11,0.58,0,0,0,0,0,0,0,2.18,0,0,1.01,0.91,0,0,0,0,0.032,0.255,0,0,0,0,0,0,0,0,"The chemical composition was designed based on our previous study . The steel was melted in a vacuum induction furnace and forged into ingots with a thickness of 80 mm. The ingot was homogenized at 1200 °C for 2 h in a muffle furnace, and then hot rolled to 12 mm plate via six passes with minimum reduction of 20% per pass, followed by quenching to room temperature. The depth of decarburized layer was estimated to be ~0.2 mm during homogenization according to the method proposed in an early study , which was descaled during hot-rolling. The Ac1 and Ac3 temperatures of experimental steel were determined to be 680 °C and 874 °C, respectively, by using thermal dilatometer (DIL805A) as shown in Fig. 1 . In type I, samples were intercritically annealed at 690 °C for 120 min, and then air cooled to room temperature, which were referred henceforth as IA120.  Tensile tests were carried out at room temperature at a strain rate of 0.001 s-1 by using a universal testing machine (WDW-200D), and specimens for tensile test were cut along the rolling direction with dimensions of 25 mm gage and 5 mm in diameter, according to the ASTM-E8 standard. "
10.1016/j.matchar.2021.111077,Mechanical properties of experimental steels.,P-IA30,UTS (MPa),912,MPa,YS (MPa),711,MPa,TEL (%),39.8,%,0,0,0.2,0,0,0,0,0,1.11,0.58,0,0,0,0,0,0,0,2.18,0,0,1.01,0.91,0,0,0,0,0.032,0.255,0,0,0,0,0,0,0,0,"The chemical composition was designed based on our previous study . The steel was melted in a vacuum induction furnace and forged into ingots with a thickness of 80 mm. The ingot was homogenized at 1200 °C for 2 h in a muffle furnace, and then hot rolled to 12 mm plate via six passes with minimum reduction of 20% per pass, followed by quenching to room temperature. The depth of decarburized layer was estimated to be ~0.2 mm during homogenization according to the method proposed in an early study , which was descaled during hot-rolling. The Ac1 and Ac3 temperatures of experimental steel were determined to be 680 °C and 874 °C, respectively, by using thermal dilatometer (DIL805A) as shown in Fig. 1 .In type II, the sample was first pre-annealed at 740 °C for 30 min and quenched to room temperature, referred as sample P. Then, sample P was annealed at 690 °C for 30 min and cooled to room temperature in air, labeled as P-IA30. Tensile tests were carried out at room temperature at a strain rate of 0.001 s-1 by using a universal testing machine (WDW-200D), and specimens for tensile test were cut along the rolling direction with dimensions of 25 mm gage and 5 mm in diameter, according to the ASTM-E8 standard. "
10.1007/s10853-019-03930-w,Table 2 Tensile properties of three pipeline steels,X80,Ultimate tensile strength Rm (MPa),328.5,MPa,Yield strength Rt0.5 (MPa),289,MPa,Total elongation (%),13,%,0,0,0.038,0.003,0,0,0,0,0,0.2,0.011,0.001,0,0,0.015,0,0.02,1.75,0,0,0.2,0.2,0,0,0,0,0.06,0.1,0,0,0,0,0,0,0,0," All steels were melted in a 210t converter furnace and refined in a ladle furnace to reduce the harmful compounds. The steel was cast into slabs of 300 mm × 1400 mm × 2400 mm size by continuous casting. The slabs were soaked at 1200 °C for 2-3 h and then rolled to different thick plates through TMCP, which were rough-rolled with the range of 1050-1150 °C, and subsequently, the plates were rolled to the thicknesses of 18.4 mm for X80, 17.8 mm for X90, and 14.8 mm for X100 in a finishing mill at 790-820 °C, followed by accelerated cooling at a rate of 25-30 °C/s. Samples used for evaluation of mechanical properties and microstructural observation were cut from these steel plates. Standard tensile specimens with the dimension of 12.5 mm × 135 mm and a gage with a length of 50 mm along the rolling direction were also used. Specimens for fine microstructure observation were first cut into 300-μm-thick foils and grinded on SiC abrasive papers to achieve a thickness of 60 μm. "
10.1007/s10853-019-03930-w,Table 2 Tensile properties of three pipeline steels,X90,Ultimate tensile strength Rm (MPa),379,MPa,Yield strength Rt0.5 (MPa),332,MPa,Total elongation (%),12.5,%,0,0,0.055,0.004,0,0,0,0,0,0.25,0.01,0.002,0,0,0.015,0,0.15,1.85,0,0,0.4,0.25,0,0,0,0,0.07,0.2,0,0,0,0,0,0,0,0," All steels were melted in a 210t converter furnace and refined in a ladle furnace to reduce the harmful compounds. The steel was cast into slabs of 300 mm × 1400 mm × 2400 mm size by continuous casting. The slabs were soaked at 1200 °C for 2-3 h and then rolled to different thick plates through TMCP, which were rough-rolled with the range of 1050-1150 °C, and subsequently, the plates were rolled to the thicknesses of 18.4 mm for X80, 17.8 mm for X90, and 14.8 mm for X100 in a finishing mill at 790-820 °C, followed by accelerated cooling at a rate of 25-30 °C/s. Samples used for evaluation of mechanical properties and microstructural observation were cut from these steel plates. Standard tensile specimens with the dimension of 12.5 mm × 135 mm and a gage with a length of 50 mm along the rolling direction were also used. Specimens for fine microstructure observation were first cut into 300-μm-thick foils and grinded on SiC abrasive papers to achieve a thickness of 60 μm. "
10.1007/s10853-019-03930-w,Table 2 Tensile properties of three pipeline steels,X100,Ultimate tensile strength Rm (MPa),430,MPa,Yield strength Rt0.5 (MPa),366.5,MPa,Total elongation (%),12,%,0,0,0.065,0.004,0,0,0,0,0,0.2,0.011,0.002,0,0,0.015,0,0.3,1.9,0,0,0.4,0.15,0,0,0,0,0.09,0.3,0,0,0,0,0,0,0,0," All steels were melted in a 210t converter furnace and refined in a ladle furnace to reduce the harmful compounds. The steel was cast into slabs of 300 mm × 1400 mm × 2400 mm size by continuous casting. The slabs were soaked at 1200 °C for 2-3 h and then rolled to different thick plates through TMCP, which were rough-rolled with the range of 1050-1150 °C, and subsequently, the plates were rolled to the thicknesses of 18.4 mm for X80, 17.8 mm for X90, and 14.8 mm for X100 in a finishing mill at 790-820 °C, followed by accelerated cooling at a rate of 25-30 °C/s. Samples used for evaluation of mechanical properties and microstructural observation were cut from these steel plates. Standard tensile specimens with the dimension of 12.5 mm × 135 mm and a gage with a length of 50 mm along the rolling direction were also used. Specimens for fine microstructure observation were first cut into 300-μm-thick foils and grinded on SiC abrasive papers to achieve a thickness of 60 μm. "
