Repository: MGEdata/SteelScientist

# SteelScientist

## 📝Cite  


**Paper link:**[Steel design based on a large language model](https://doi.org/10.1016/j.actamat.2024.120663)  

@article{tian2025steel,  
&nbsp;&nbsp;&nbsp;&nbsp;&nbsp;&nbsp;&nbsp;&nbsp;title={Steel design based on a large language model},  
&nbsp;&nbsp;&nbsp;&nbsp;&nbsp;&nbsp;&nbsp;&nbsp;author={Tian, Shaohan and Jiang, Xue and Wang, Weiren and Jing, Zhihua and Zhang, Chi and Zhang, Cheng and Lookman, Turab and Su, Yanjing},  
&nbsp;&nbsp;&nbsp;&nbsp;&nbsp;&nbsp;&nbsp;&nbsp;journal={Acta Materialia},  
&nbsp;&nbsp;&nbsp;&nbsp;&nbsp;&nbsp;&nbsp;&nbsp;volume={285},    
&nbsp;&nbsp;&nbsp;&nbsp;&nbsp;&nbsp;&nbsp;&nbsp;pages={120663},

File: datasets/train_data.csv (part 1 of 46)
DOIs,title,abstract,Table_topic,Material,Tensile_name,Tensile_value,Tensile_unit,Yield_name,Yield_value,Yield_unit,Elongation_name,Elongation_value,Elongation_unit,H,B,C,N,O,F,Na,Mg,Al,Si,P,S,Cl,Ca,Ti,V,Cr,Mn,Fe,Co,Ni,Cu,Zn,As,Y,Zr,Nb,Mo,Sn,Sb,La,Ce,Ta,W,Pb,Bi,Text
10.1016/j.msea.2019.138426,"Microstructure characteristics, strengthening and toughening mechanism of rolled and aged multilayer TWIP/maraging steels","The multilayer structure design of steels can accomplish the purpose of strengthening and toughening. Multilayer TWIP/Maraging steel with high strength, high toughness and interfacial shear strength of 564 MPa is obtained by vacuum hot rolling, subsequent cold rolling and aging treatment. It is found that hot rolling can achieve effective interface bonding ability. Grain refinement, twinning proliferation and dislocation strengthening are generated in TWIP layers with the increase of cold rolling reduction, which can improve the strength and toughness of multilayer steel. However, when the reduction reaches more than 90%, the nanocrystalline and nano twins are appeared in TWIP layers, and plasticity is seriously reduced. The proper adjustment of the cold rolling and ageing process, interface alloying elements diffusion, twinning proliferation, nano-precipitation strengthening, and work hardening can obviously improve the interface bonding ability, strength and toughness, this research provides theoretical basis and experimental support for the lamination design and strengthening-toughening mechanism of a series of metal materials.",Mechanical properties of the test materials.,C300,TS (MPa),1055,MPa,YS (MPa),843,MPa,f-EL (%),20,%,0,0,0.03,0,0,0,0,0,0.1,0.1,0,0,0,0,0.7,0,0,0.1,67.2,9,18,0,0,0,0,0,0,5,0,0,0,0,0,0,0,0,"The initial total thickness of the multilayer steel was about 30 mm with individual layer of about 0.5 mm. Firstly, TWIP and C300 maraging steels were initially cut into thin sheets with the diameter of 60 mm and the thickness of 0.5 mm. Secondly, the surface rusts of steels were polished by abrasive papers, and then staked, welded and vacuum pumped to keep the multilayer steels inside the blank with a vacuum degree of 10-2 Pa, the schematic diagram is shown in Fig. 2 a)-2c). Thirdly, the billet was heated at 1200oC with holding time of 40min and then hot rolled to a final thickness of 6 mm with a total reduction of 80%."
10.1016/j.msea.2019.138426,"Microstructure characteristics, strengthening and toughening mechanism of rolled and aged multilayer TWIP/maraging steels","The multilayer structure design of steels can accomplish the purpose of strengthening and toughening. Multilayer TWIP/Maraging steel with high strength, high toughness and interfacial shear strength of 564 MPa is obtained by vacuum hot rolling, subsequent cold rolling and aging treatment. It is found that hot rolling can achieve effective interface bonding ability. Grain refinement, twinning proliferation and dislocation strengthening are generated in TWIP layers with the increase of cold rolling reduction, which can improve the strength and toughness of multilayer steel. However, when the reduction reaches more than 90%, the nanocrystalline and nano twins are appeared in TWIP layers, and plasticity is seriously reduced. The proper adjustment of the cold rolling and ageing process, interface alloying elements diffusion, twinning proliferation, nano-precipitation strengthening, and work hardening can obviously improve the interface bonding ability, strength and toughness, this research provides theoretical basis and experimental support for the lamination design and strengthening-toughening mechanism of a series of metal materials.",Mechanical properties of the test materials.,C300(aged),TS (MPa),2060,MPa,YS (MPa),1972,MPa,f-EL (%),12,%,0,0,0.03,0,0,0,0,0,0.1,0.1,0,0,0,0,0.7,0,0,0.1,67.2,9,18,0,0,0,0,0,0,5,0,0,0,0,0,0,0,0,"The initial total thickness of the multilayer steel was about 30 mm with individual layer of about 0.5 mm. Firstly, TWIP and C300 maraging steels were initially cut into thin sheets with the diameter of 60 mm and the thickness of 0.5 mm. Secondly, the surface rusts of steels were polished by abrasive papers, and then staked, welded and vacuum pumped to keep the multilayer steels inside the blank with a vacuum degree of 10-2 Pa, the schematic diagram is shown in Fig. 2 a)-2c). Thirdly, the billet was heated at 1200oC with holding time of 40min and then hot rolled to a final thickness of 6 mm with a total reduction of 80%. The hot rolled multilayer TWIP/maraging steel was marked as HR steel, and the HR steel was aged at 485°C for 4 h, followed by air cooling, labeled as HR-A steel."
10.1016/j.msea.2019.138426,"Microstructure characteristics, strengthening and toughening mechanism of rolled and aged multilayer TWIP/maraging steels","The multilayer structure design of steels can accomplish the purpose of strengthening and toughening. Multilayer TWIP/Maraging steel with high strength, high toughness and interfacial shear strength of 564 MPa is obtained by vacuum hot rolling, subsequent cold rolling and aging treatment. It is found that hot rolling can achieve effective interface bonding ability. Grain refinement, twinning proliferation and dislocation strengthening are generated in TWIP layers with the increase of cold rolling reduction, which can improve the strength and toughness of multilayer steel. However, when the reduction reaches more than 90%, the nanocrystalline and nano twins are appeared in TWIP layers, and plasticity is seriously reduced. The proper adjustment of the cold rolling and ageing process, interface alloying elements diffusion, twinning proliferation, nano-precipitation strengthening, and work hardening can obviously improve the interface bonding ability, strength and toughness, this research provides theoretical basis and experimental support for the lamination design and strengthening-toughening mechanism of a series of metal materials.",Mechanical properties of the test materials.,HR-CR3,TS (MPa),927,MPa,YS (MPa),774,MPa,f-EL (%),27.5,%,0,0,0.0046,0,0,0,0,0,2.88,2.83,0,0,0,0,0,0,0,31.48,62.79,0,0,0,0,0,0,0,0,0,0,0,0,0,0,0,0,0,"Firstly, TWIP and C300 maraging steels were initially cut into thin sheets with the diameter of 60 mm and the thickness of 0.5 mm. Secondly, the surface rusts of steels were polished by abrasive papers, and then staked, welded and vacuum pumped to keep the multilayer steels inside the blank with a vacuum degree of 10-2 Pa, the schematic diagram is shown in Fig. 2 a)-2c). Thirdly, the billet was heated at 1200°C with holding time of 40min and then hot rolled to a final thickness of 6 mm with a total reduction of 80%. The hot rolled multilayer TWIP/maraging steel was marked as HR steel, and the HR steel was aged at 485oC for 4 h, followed by air cooling, labeled as HR-A steel. In order to improve interface bonding strength and tensile strength, the HR steels were cold rolled to a thickness of 3 mm with a total reduction of 62.5%, respectively, compared with HR steels, denoted as HR-CR3 steel."
10.1016/j.msea.2019.138426,"Microstructure characteristics, strengthening and toughening mechanism of rolled and aged multilayer TWIP/maraging steels","The multilayer structure design of steels can accomplish the purpose of strengthening and toughening. Multilayer TWIP/Maraging steel with high strength, high toughness and interfacial shear strength of 564 MPa is obtained by vacuum hot rolling, subsequent cold rolling and aging treatment. It is found that hot rolling can achieve effective interface bonding ability. Grain refinement, twinning proliferation and dislocation strengthening are generated in TWIP layers with the increase of cold rolling reduction, which can improve the strength and toughness of multilayer steel. However, when the reduction reaches more than 90%, the nanocrystalline and nano twins are appeared in TWIP layers, and plasticity is seriously reduced. The proper adjustment of the cold rolling and ageing process, interface alloying elements diffusion, twinning proliferation, nano-precipitation strengthening, and work hardening can obviously improve the interface bonding ability, strength and toughness, this research provides theoretical basis and experimental support for the lamination design and strengthening-toughening mechanism of a series of metal materials.",Mechanical properties of the test materials.,HR-CR 0.8,TS (MPa),1250,MPa,YS (MPa),1075,MPa,f-EL (%),10,%,0,0,0.0046,0,0,0,0,0,2.88,2.83,0,0,0,0,0,0,0,31.48,62.79,0,0,0,0,0,0,0,0,0,0,0,0,0,0,0,0,0,"Firstly, TWIP and C300 maraging steels were initially cut into thin sheets with the diameter of 60 mm and the thickness of 0.5 mm. Secondly, the surface rusts of steels were polished by abrasive papers, and then staked, welded and vacuum pumped to keep the multilayer steels inside the blank with a vacuum degree of 10-2 Pa, the schematic diagram is shown in Fig. 2 a)-2c). Thirdly, the billet was heated at 1200°C with holding time of 40min and then hot rolled to a final thickness of 6 mm with a total reduction of 80%. The hot rolled multilayer TWIP/maraging steel was marked as HR steel, and the HR steel was aged at 485oC for 4 h, followed by air cooling, labeled as HR-A steel. In order to improve interface bonding strength and tensile strength, the HR steels were cold rolled to a thickness of 0.8 mm with a total reduction of 90%, respectively, compared with HR steels, denoted as HR-CR0.8 steel."
10.1016/j.msea.2019.138426,"Microstructure characteristics, strengthening and toughening mechanism of rolled and aged multilayer TWIP/maraging steels","The multilayer structure design of steels can accomplish the purpose of strengthening and toughening. Multilayer TWIP/Maraging steel with high strength, high toughness and interfacial shear strength of 564 MPa is obtained by vacuum hot rolling, subsequent cold rolling and aging treatment. It is found that hot rolling can achieve effective interface bonding ability. Grain refinement, twinning proliferation and dislocation strengthening are generated in TWIP layers with the increase of cold rolling reduction, which can improve the strength and toughness of multilayer steel. However, when the reduction reaches more than 90%, the nanocrystalline and nano twins are appeared in TWIP layers, and plasticity is seriously reduced. The proper adjustment of the cold rolling and ageing process, interface alloying elements diffusion, twinning proliferation, nano-precipitation strengthening, and work hardening can obviously improve the interface bonding ability, strength and toughness, this research provides theoretical basis and experimental support for the lamination design and strengthening-toughening mechanism of a series of metal materials.",Mechanical properties of the test materials.,HR-CR-A3,TS (MPa),1527,MPa,YS (MPa),1275,MPa,f-EL (%),21.5,%,0,0,0.0046,0,0,0,0,0,2.88,2.83,0,0,0,0,0,0,0,31.48,62.79,0,0,0,0,0,0,0,0,0,0,0,0,0,0,0,0,0,"Firstly, TWIP and C300 maraging steels were initially cut into thin sheets with the diameter of 60 mm and the thickness of 0.5 mm. Secondly, the surface rusts of steels were polished by abrasive papers, and then staked, welded and vacuum pumped to keep the multilayer steels inside the blank with a vacuum degree of 10-2 Pa, the schematic diagram is shown in Fig. 2 a)-2c). Thirdly, the billet was heated at 1200°C with holding time of 40min and then hot rolled to a final thickness of 6 mm with a total reduction of 80%. The hot rolled multilayer TWIP/maraging steel was marked as HR steel, and the HR steel was aged at 485oC for 4 h, followed by air cooling, labeled as HR-A steel. In order to improve interface bonding strength and tensile strength, the HR steels were cold rolled to a thickness of 3 mm and 0.8 mm with a total reduction of 62.5% and 90%, respectively, compared with HR steels, denoted as HR-CR3 steel and HR-CR0.8 steel; the HR-A steels were cold rolled to a thickness of 4.2 mm, labeled as HR-A-CR4.2 steel. Finally, HR-CR steel was subjected to the same ageing treatment and labeled as HR-CR-A3 and HR-CR-A0.8 steel."
10.1016/j.msea.2019.138426,"Microstructure characteristics, strengthening and toughening mechanism of rolled and aged multilayer TWIP/maraging steels","The multilayer structure design of steels can accomplish the purpose of strengthening and toughening. Multilayer TWIP/Maraging steel with high strength, high toughness and interfacial shear strength of 564 MPa is obtained by vacuum hot rolling, subsequent cold rolling and aging treatment. It is found that hot rolling can achieve effective interface bonding ability. Grain refinement, twinning proliferation and dislocation strengthening are generated in TWIP layers with the increase of cold rolling reduction, which can improve the strength and toughness of multilayer steel. However, when the reduction reaches more than 90%, the nanocrystalline and nano twins are appeared in TWIP layers, and plasticity is seriously reduced. The proper adjustment of the cold rolling and ageing process, interface alloying elements diffusion, twinning proliferation, nano-precipitation strengthening, and work hardening can obviously improve the interface bonding ability, strength and toughness, this research provides theoretical basis and experimental support for the lamination design and strengthening-toughening mechanism of a series of metal materials.",Mechanical properties of the test materials.,HR-CR-A 0.8,TS (MPa),1650,MPa,YS (MPa),1409,MPa,f-EL (%),8,%,0,0,0.0046,0,0,0,0,0,2.88,2.83,0,0,0,0,0,0,0,31.48,62.79,0,0,0,0,0,0,0,0,0,0,0,0,0,0,0,0,0,"Firstly, TWIP and C300 maraging steels were initially cut into thin sheets with the diameter of 60 mm and the thickness of 0.5 mm. Secondly, the surface rusts of steels were polished by abrasive papers, and then staked, welded and vacuum pumped to keep the multilayer steels inside the blank with a vacuum degree of 10-2 Pa, the schematic diagram is shown in Fig. 2 a)-2c). Thirdly, the billet was heated at 1200°C with holding time of 40min and then hot rolled to a final thickness of 6 mm with a total reduction of 80%. The hot rolled multilayer TWIP/maraging steel was marked as HR steel, and the HR steel was aged at 485oC for 4 h, followed by air cooling, labeled as HR-A steel. In order to improve interface bonding strength and tensile strength, the HR steels were cold rolled to a thickness of 3 mm and 0.8 mm with a total reduction of 62.5% and 90%, respectively, compared with HR steels, denoted as HR-CR3 steel and HR-CR0.8 steel; the HR-A steels were cold rolled to a thickness of 2.4 mm, labeled as HR-A-CR2.4 steel. Finally, HR-CR steel was subjected to the same ageing treatment and labeled as HR-CR-A3 and HR-CR-A0.9 steel."
10.1016/j.msea.2016.03.055,The impact of thermo-mechanical controlled processing on structure-property relationship and strain hardening behavior in dual-phase steels,"We elucidate here the impact of thermo-mechanical controlled processing (TMCP) in governing nucleation of second phase in Nb-Ti microalloyed dual-phase steels. A wide range of mechanical properties were obtained through change in the microstructure, depending on the TMCP cooling schedule. Polygonal ferrite matrix with martensite as the second phase exhibited highest initial strain hardening rate, lowest yield strength, and highest tensile strength as compared to the situation when bainite or bainite-martensite was the second phase. The Crussard-Jaoul (C-J)strain hardening behavior of granular bainite and granular bainite-martensite as the second phase exhibited one-stage characterized by linear and parabolic behavior, respectively. On the other hand, two stages were observed in steel containing martensite as the second phase, viz., linear stage I and parabolic stage II. (C) 2016 Elsevier B.V. All rights reserved.",Microstructure and mechanical properties of the experimental steels with different cooling parameters.,Steel 1,"TS, MPa",519,MPa,"YS, MPa",455,MPa,"EL, %",35,%,0,0,0.075,0.004,0,0,0,0,0.02,0.26,0.0101,0.0028,0,0,0.02,0,0,1.27,0,0,0,0,0,0,0,0,0.016,0,0,0,0,0,0,0,0,0,"Pre-fast cooling rate (°C/s) 115 Pre-fast cooling temperature (°C) 710 Post-fast cooling rate (°C/s) 93 Post-cooling temperature (°C) 550. The continuously cast plates were reheated to 1200°C for 2h in a box type resistance furnace, hot rolled to 11mm thickness using a two-high 450mm hot rolling mill and air-cooled to room temperature. Cylindrical specimens of diameter 6mm and 15mm long were machined from the hot rolled plate to conduct TMCP experiments in a Gleeble 3800 thermo-mechanical simulator. The specimens were reheated to 1200°C for 180s to ensure complete austenitization and cooled to 850°C at a cooling rate of 10°C/s. After holding for 20s to eliminate the temperature gradient, the specimens were subjected to 50% compressive strain at a strain rate of 3s-1, followed by cooling to room temperature at cooling rates of 0.5, 1, 2, 5, 10, 20 and 40°C/s, respectively. The plates of 60 mm thickness were reheated to 1200 °C for 2 h and hot rolled to 5 mm thickness using the two-high Ф450 mm experimental hot rolling mill equipped with ultrafast cooling (UFC) system developed in our laboratory. The hot rolling process was accomplished with reduction ratio of ~68% in the recrystallization region and ~75% in the non-recrystallization region. The finish rolling temperature was 840 °C. After hot rolling, the strips were subjected to pre-fast cooling stage, air cooling stage, and post-fast cooling stage on the run-out table, and then placed in the coil box to simulate the industrial coiling process."
10.1016/j.msea.2016.03.055,The impact of thermo-mechanical controlled processing on structure-property relationship and strain hardening behavior in dual-phase steels,"We elucidate here the impact of thermo-mechanical controlled processing (TMCP) in governing nucleation of second phase in Nb-Ti microalloyed dual-phase steels. A wide range of mechanical properties were obtained through change in the microstructure, depending on the TMCP cooling schedule. Polygonal ferrite matrix with martensite as the second phase exhibited highest initial strain hardening rate, lowest yield strength, and highest tensile strength as compared to the situation when bainite or bainite-martensite was the second phase. The Crussard-Jaoul (C-J)strain hardening behavior of granular bainite and granular bainite-martensite as the second phase exhibited one-stage characterized by linear and parabolic behavior, respectively. On the other hand, two stages were observed in steel containing martensite as the second phase, viz., linear stage I and parabolic stage II. (C) 2016 Elsevier B.V. All rights reserved.",Microstructure and mechanical properties of the experimental steels with different cooling parameters.,Steel 2,"TS, MPa",564,MPa,"YS, MPa",409,MPa,"EL, %",30,%,0,0,0.075,0.004,0,0,0,0,0.02,0.26,0.0101,0.0028,0,0,0.02,0,0,1.27,0,0,0,0,0,0,0,0,0.016,0,0,0,0,0,0,0,0,0,"Pre-fast cooling rate (°C/s)  Pre-fast cooling temperature (°C) 710 Post-fast cooling rate (°C/s) 117 Post-cooling temperature (°C) 400. The continuously cast plates were reheated to 1200°C for 2h in a box type resistance furnace, hot rolled to 11mm thickness using a two-high 450mm hot rolling mill and air-cooled to room temperature. Cylindrical specimens of diameter 6mm and 15mm long were machined from the hot rolled plate to conduct TMCP experiments in a Gleeble 3800 thermo-mechanical simulator. The specimens were reheated to 1200°C for 180s to ensure complete austenitization and cooled to 850°C at a cooling rate of 10°C/s. After holding for 20s to eliminate the temperature gradient, the specimens were subjected to 50% compressive strain at a strain rate of 3s-1, followed by cooling to room temperature at cooling rates of 0.5, 1, 2, 5, 10, 20 and 40°C/s, respectively. The plates of 60 mm thickness were reheated to 1200 °C for 2 h and hot rolled to 5 mm thickness using the two-high Ф450 mm experimental hot rolling mill equipped with ultrafast cooling (UFC) system developed in our laboratory. The hot rolling process was accomplished with reduction ratio of ~68% in the recrystallization region and ~75% in the non-recrystallization region. The finish rolling temperature was 840 °C. After hot rolling, the strips were subjected to pre-fast cooling stage, air cooling stage, and post-fast cooling stage on the run-out table, and then placed in the coil box to simulate the industrial coiling process."
10.1016/j.msea.2016.03.055,The impact of thermo-mechanical controlled processing on structure-property relationship and strain hardening behavior in dual-phase steels,"We elucidate here the impact of thermo-mechanical controlled processing (TMCP) in governing nucleation of second phase in Nb-Ti microalloyed dual-phase steels. A wide range of mechanical properties were obtained through change in the microstructure, depending on the TMCP cooling schedule. Polygonal ferrite matrix with martensite as the second phase exhibited highest initial strain hardening rate, lowest yield strength, and highest tensile strength as compared to the situation when bainite or bainite-martensite was the second phase. The Crussard-Jaoul (C-J)strain hardening behavior of granular bainite and granular bainite-martensite as the second phase exhibited one-stage characterized by linear and parabolic behavior, respectively. On the other hand, two stages were observed in steel containing martensite as the second phase, viz., linear stage I and parabolic stage II. (C) 2016 Elsevier B.V. All rights reserved.",Microstructure and mechanical properties of the experimental steels with different cooling parameters.,Steel 3,"TS, MPa",684,MPa,"YS, MPa",368,MPa,"EL, %",26,%,0,0,0.075,0.004,0,0,0,0,0.02,0.26,0.0101,0.0028,0,0,0.02,0,0,1.27,0,0,0,0,0,0,0,0,0.016,0,0,0,0,0,0,0,0,0,"Pre-fast cooling rate (°C/s)  Pre-fast cooling temperature (°C) 710 Post-fast cooling rate (°C/s) 155 Post-cooling temperature (°C) 200. The continuously cast plates were reheated to 1200°C for 2h in a box type resistance furnace, hot rolled to 11mm thickness using a two-high 450mm hot rolling mill and air-cooled to room temperature. Cylindrical specimens of diameter 6mm and 15mm long were machined from the hot rolled plate to conduct TMCP experiments in a Gleeble 3800 thermo-mechanical simulator. The specimens were reheated to 1200°C for 180s to ensure complete austenitization and cooled to 850°C at a cooling rate of 10°C/s. After holding for 20s to eliminate the temperature gradient, the specimens were subjected to 50% compressive strain at a strain rate of 3s-1, followed by cooling to room temperature at cooling rates of 0.5, 1, 2, 5, 10, 20 and 40°C/s, respectively. The plates of 60 mm thickness were reheated to 1200 °C for 2 h and hot rolled to 5 mm thickness using the two-high Ф450 mm experimental hot rolling mill equipped with ultrafast cooling (UFC) system developed in our laboratory. The hot rolling process was accomplished with reduction ratio of ~68% in the recrystallization region and ~75% in the non-recrystallization region. The finish rolling temperature was 840 °C. After hot rolling, the strips were subjected to pre-fast cooling stage, air cooling stage, and post-fast cooling stage on the run-out table, and then placed in the coil box to simulate the industrial coiling process."
10.1016/j.msea.2016.03.055,The impact of thermo-mechanical controlled processing on structure-property relationship and strain hardening behavior in dual-phase steels,"We elucidate here the impact of thermo-mechanical controlled processing (TMCP) in governing nucleation of second phase in Nb-Ti microalloyed dual-phase steels. A wide range of mechanical properties were obtained through change in the microstructure, depending on the TMCP cooling schedule. Polygonal ferrite matrix with martensite as the second phase exhibited highest initial strain hardening rate, lowest yield strength, and highest tensile strength as compared to the situation when bainite or bainite-martensite was the second phase. The Crussard-Jaoul (C-J)strain hardening behavior of granular bainite and granular bainite-martensite as the second phase exhibited one-stage characterized by linear and parabolic behavior, respectively. On the other hand, two stages were observed in steel containing martensite as the second phase, viz., linear stage I and parabolic stage II. (C) 2016 Elsevier B.V. All rights reserved.",Microstructure and mechanical properties of the experimental steels with different cooling parameters.,Steel 4,"TS, MPa",648,MPa,"YS, MPa",389,MPa,"EL, %",23,%,0,0,0.075,0.004,0,0,0,0,0.02,0.26,0.0101,0.0028,0,0,0.02,0,0,1.27,0,0,0,0,0,0,0,0,0.016,0,0,0,0,0,0,0,0,0,"Pre-fast cooling rate (°C/s) 140 Pre-fast cooling temperature (°C) 630 Post-fast cooling rate (°C/s) 192 Post-cooling temperature (°C) 200. The continuously cast plates were reheated to 1200°C for 2h in a box type resistance furnace, hot rolled to 11mm thickness using a two-high 450mm hot rolling mill and air-cooled to room temperature. Cylindrical specimens of diameter 6mm and 15mm long were machined from the hot rolled plate to conduct TMCP experiments in a Gleeble 3800 thermo-mechanical simulator. The specimens were reheated to 1200°C for 180s to ensure complete austenitization and cooled to 850°C at a cooling rate of 10°C/s. After holding for 20s to eliminate the temperature gradient, the specimens were subjected to 50% compressive strain at a strain rate of 3s-1, followed by cooling to room temperature at cooling rates of 0.5, 1, 2, 5, 10, 20 and 40°C/s, respectively. The plates of 60 mm thickness were reheated to 1200 °C for 2 h and hot rolled to 5 mm thickness using the two-high Ф450 mm experimental hot rolling mill equipped with ultrafast cooling (UFC) system developed in our laboratory. The hot rolling process was accomplished with reduction ratio of ~68% in the recrystallization region and ~75% in the non-recrystallization region. The finish rolling temperature was 840 °C. After hot rolling, the strips were subjected to pre-fast cooling stage, air cooling stage, and post-fast cooling stage on the run-out table, and then placed in the coil box to simulate the industrial coiling process."
10.1016/j.matchemphys.2020.123089,Effect of grain refinement on tensile properties and electrochemical behavior of Fe-18.5%Cr ferritic stainless steel,"In the present study, the effect of grain refinement on mechanical properties and electrochemical behavior of Fe-18.5%Cr ferritic stainless was investigated using tensile testing and a series of electrochemical analyses. Results of tensile testing clearly showed that the yield and tensile strength of material are improved by grain refinement but the uniform and total elongations are inversely affected. The true stress-strain curves were modeled using Hollomon equation. It was concluded that the coarse and fine grained samples represent a two stage strain hardening behavior and the reason for these observations was discussed. The electrochemical studies using open circuit potential measurement showed that the fine-grained sample has higher values of OCP than the coarse-grained one. In addition, the potentiodynamic polarization curves for these two types of microstructures demonstrated similar trends. It was also observed that grain refinement decreases the corrosion current density and increases the corrosion potential. Electrochemical impedance spectroscopy (EIS) analysis revealed that grain refinement increases the polarization resistance of ferritic stainless steel. Finally, it was deduced that the corrosion and passivation behavior of the ferritic stainless steel in the 0.1 M HNO3 solution are improved by refining the grain structure by thermo-mechanical processing.",Tensile data extracted from stress-strain curves of coarse and fine grained ferritic stainless steel.,Fine Grained,Tensile Strength (MPa),685,MPa,Yield Strength (MPa),530,MPa,Total Elongation (%),31,%,0,0,0.04,0.05,0,0,0,0,0,0.8,0,0,0,0,0,0,18.5,0.13,0,0,0.06,0,0,0,0,0,0,0,0,0,0,0,0,0,0,0,"This material was received in the hot rolled condition and the initial microstructure consisted of equiaxed ferrite grains with mean size of 120 μm. By the proposed thermo-mechanical treatment, the microstructure was refined to an average grain size of 5 μm. Fig. 1 shows the schematic of the thermo-mechanical processing route conducted to produce fine-grained ferritic stainless steel from initial coarse-grained sample. Step 1 was the solution annealing at the temperature of 1200 °C for 7200s conducted to produce initial coarse grained microstructure with uniform chemical composition. Step 2 was the cold rolling of sample to about 90% thickness reduction to produce heavily cold worked material. Step 3 was the recrystallization annealing at 800 °C for 180 s. Also, sample was quenched immediately in water after recrystallization annealing to prevent grain growth just after recrystallization."
10.1016/j.matchemphys.2020.123089,Effect of grain refinement on tensile properties and electrochemical behavior of Fe-18.5%Cr ferritic stainless steel,"In the present study, the effect of grain refinement on mechanical properties and electrochemical behavior of Fe-18.5%Cr ferritic stainless was investigated using tensile testing and a series of electrochemical analyses. Results of tensile testing clearly showed that the yield and tensile strength of material are improved by grain refinement but the uniform and total elongations are inversely affected. The true stress-strain curves were modeled using Hollomon equation. It was concluded that the coarse and fine grained samples represent a two stage strain hardening behavior and the reason for these observations was discussed. The electrochemical studies using open circuit potential measurement showed that the fine-grained sample has higher values of OCP than the coarse-grained one. In addition, the potentiodynamic polarization curves for these two types of microstructures demonstrated similar trends. It was also observed that grain refinement decreases the corrosion current density and increases the corrosion potential. Electrochemical impedance spectroscopy (EIS) analysis revealed that grain refinement increases the polarization resistance of ferritic stainless steel. Finally, it was deduced that the corrosion and passivation behavior of the ferritic stainless steel in the 0.1 M HNO3 solution are improved by refining the grain structure by thermo-mechanical processing.",Tensile data extracted from stress-strain curves of coarse and fine grained ferritic stainless steel.,Coarse Grained,Tensile Strength (MPa),430,MPa,Yield Strength (MPa),224,MPa,Total Elongation (%),68.8,%,0,0,0.04,0.05,0,0,0,0,0,0.8,0,0,0,0,0,0,18.5,0.13,0,0,0.06,0,0,0,0,0,0,0,0,0,0,0,0,0,0,0,"This material was received in the hot rolled condition and the initial microstructure consisted of equiaxed ferrite grains with mean size of 120 μm. By the proposed thermo-mechanical treatment, the microstructure was refined to an average grain size of 5 μm. Fig. 1 shows the schematic of the thermo-mechanical processing route conducted to produce fine-grained ferritic stainless steel from initial coarse-grained sample. Step 1 was the solution annealing at the temperature of 1200 °C for 7200s conducted to produce initial coarse grained microstructure with uniform chemical composition."
10.1016/j.addma.2021.102068,A hybrid additively manufactured martensitic-maraging stainless steel with superior strength and corrosion resistance for plastic injection molding dies,"The customization of plastic injection molding dies is technologically and economically limited by conventional manufacturing processes. Recent advances in hybrid additive manufacturing (HAM) have provided more geometrical freedom for the manufacturing of parts with desired properties. In this paper, we report manufacturing of a hybrid 420/Corrax stainless steel with a reliable interface that can be applied in the manufacturing of next-generation geometrically complex plastic injection molding dies with enhanced strength and corrosion resistance. AISI 420 martensitic stainless steel is used as a cost-effective substrate, and a maraging stainless steel grade, known as Corrax, is printed on top of it using laser powder bed fusion (LPBF). A hybrid heat treatment cycle is applied to improve metallurgical properties and to enhance mechanical compatibility between the martensitic and the maraging stainless steels. Tensile tests coupled with scanning electron microscopy are carried out for analysis of failure, which show the development of shear bands in the microstructure of the 420 stainless steel substrate while a limited amount of deformation occurs in the interface region and Corrax microstructure. Void nucleation, growth, and coalescence are found at the 420/Corrax interface due to mechanical incompatibility and decohesion; however, microstructural instability mainly occurs along the shear bands on the 420 side and leads to fracture, which is quantified using high-resolution X-ray computed tomography. Nanoindentation tests show that the maximum level of hardness occurs at the interface due to the existence of sub-micron grains and the formation of AlN nanoparticles. Also, the formation of beta-NiAl precipitates enhances the Corrax strength after heat treatment. In addition to a high strength, elevated corrosion resistance of the cooling channels is essential to extend the service life of plastic injection molding dies. Potentiodynamic corrosion testing at the interface shows that Corrax has remarkable corrosion resistance compared to 420. Therefore, additive manufacturing of the critical die areas such as the cooling channels using Corrax increases the service life of the mold.",Mechanical properties of the as-built and heat-treated specimens.,as-built,Ultimate Tensile Strength (MPa),881,MPa,0.2% Yield Stress (MPa),660,MPa,Total Elongation %,15.2,%,0,0,0.05,0,0,0,0,0,1.32,0.12,0,0,0,0,0,0.3,12.48,0.37,0,0,8.4,0,0,0,0,0,0.09,1.46,0,0,0,0,0,0,0,0,"The studied hybrid additively manufactured material uses a commercial Uddeholm AISI 420 stainless steel as the substrate, and Corrax, a maraging stainless steel, printed on top."
10.1016/j.addma.2021.102068,A hybrid additively manufactured martensitic-maraging stainless steel with superior strength and corrosion resistance for plastic injection molding dies,"The customization of plastic injection molding dies is technologically and economically limited by conventional manufacturing processes. Recent advances in hybrid additive manufacturing (HAM) have provided more geometrical freedom for the manufacturing of parts with desired properties. In this paper, we report manufacturing of a hybrid 420/Corrax stainless steel with a reliable interface that can be applied in the manufacturing of next-generation geometrically complex plastic injection molding dies with enhanced strength and corrosion resistance. AISI 420 martensitic stainless steel is used as a cost-effective substrate, and a maraging stainless steel grade, known as Corrax, is printed on top of it using laser powder bed fusion (LPBF). A hybrid heat treatment cycle is applied to improve metallurgical properties and to enhance mechanical compatibility between the martensitic and the maraging stainless steels. Tensile tests coupled with scanning electron microscopy are carried out for analysis of failure, which show the development of shear bands in the microstructure of the 420 stainless steel substrate while a limited amount of deformation occurs in the interface region and Corrax microstructure. Void nucleation, growth, and coalescence are found at the 420/Corrax interface due to mechanical incompatibility and decohesion; however, microstructural instability mainly occurs along the shear bands on the 420 side and leads to fracture, which is quantified using high-resolution X-ray computed tomography. Nanoindentation tests show that the maximum level of hardness occurs at the interface due to the existence of sub-micron grains and the formation of AlN nanoparticles. Also, the formation of beta-NiAl precipitates enhances the Corrax strength after heat treatment. In addition to a high strength, elevated corrosion resistance of the cooling channels is essential to extend the service life of plastic injection molding dies. Potentiodynamic corrosion testing at the interface shows that Corrax has remarkable corrosion resistance compared to 420. Therefore, additive manufacturing of the critical die areas such as the cooling channels using Corrax increases the service life of the mold.",Mechanical properties of the as-built and heat-treated specimens.,HT,Ultimate Tensile Strength (MPa),1481,MPa,0.2% Yield Stress (MPa),1291,MPa,Total Elongation %,9.4,%,0,0,0.25,0,0,0,0,0,0.2,0.18,0,0,0,0,0,0.37,12.72,0.55,0,0,1.26,0,0,0,0,0,0,0.23,0,0,0,0,0,0,0,0,"The studied hybrid additively manufactured material uses a commercial Uddeholm AISI 421 stainless steel as the substrate, and Corrax, a maraging stainless steel, printed on top. An EOS M290 system was used to build the ɸ12 × 120 mm Corrax steel cylinders on top of 420 under an Argon atmosphere using the laser powder bed fusion (LPBF) technique. The laser power, scanning speed, hatching distance and layer thickness were 258.7 W, 1066.7 mm/s, 100 µm, and 30 µm, respectively. The laser beam was rotated 67° between successive layers during the process. The platform temperature was kept at 80 °C during the printing process to reduce the residual stresses at the interface. The commercial heat treatment of 420 steel includes austenitization at 1010–1030 °C followed by tempering at 230–300 °C, while the heat treatment of Corrax includes austenitization at approximately 900 °C followed by aging at 500–550 °C. In this work, we examined combinations of austenitization and aging temperatures and concluded that a hybrid heat treatment cycle in an Argon atmosphere optimizes mechanical properties and compatibility between 420 and Corrax steels. We chose the 420 austenitization temperature and the Corrax aging temperature as described in the following. The hybrid steel was heated at 15 °C/min to the maximum temperature of 1010 °C and then held for 30 min, followed by quenching with high-pressure Argon, to obtain a fully martensitic matrix. Afterward, aging of the Corrax steel was performed at 5"
