Repository: MGEdata/SteelScientist

# SteelScientist

## 📝Cite  


**Paper link:**[Steel design based on a large language model](https://doi.org/10.1016/j.actamat.2024.120663)  

@article{tian2025steel,  
&nbsp;&nbsp;&nbsp;&nbsp;&nbsp;&nbsp;&nbsp;&nbsp;title={Steel design based on a large language model},  
&nbsp;&nbsp;&nbsp;&nbsp;&nbsp;&nbsp;&nbsp;&nbsp;author={Tian, Shaohan and Jiang, Xue and Wang, Weiren and Jing, Zhihua and Zhang, Chi and Zhang, Cheng and Lookman, Turab and Su, Yanjing},  
&nbsp;&nbsp;&nbsp;&nbsp;&nbsp;&nbsp;&nbsp;&nbsp;journal={Acta Materialia},  
&nbsp;&nbsp;&nbsp;&nbsp;&nbsp;&nbsp;&nbsp;&nbsp;volume={285},    
&nbsp;&nbsp;&nbsp;&nbsp;&nbsp;&nbsp;&nbsp;&nbsp;pages={120663},

File: datasets/data.csv (part 2 of 19)
DOIs,Table_topic,Material,Tensile_name,Tensile_value,Tensile_unit,Yield_name,Yield_value,Yield_unit,Elongation_name,Elongation_value,Elongation_unit,H,B,C,N,O,F,Na,Mg,Al,Si,P,S,Cl,Ca,Ti,V,Cr,Mn,Fe,Co,Ni,Cu,Zn,As,Y,Zr,Nb,Mo,Sn,Sb,La,Ce,Ta,W,Pb,Bi,Text
10.1016/j.msea.2021.141783,Mechanical properties of experimental steels.,Hot rolled,Ultimate tensile strength (MPa),1322,MPa,Yield strength (MPa),906,MPa,Total elongation (%),15.7,%,0,0,0.117,0,0,0,0,0,0,0,0,0,0,0,0,0,0,2.88,0,0,1.13,0.89,0,0,0,0,0,0,0,0,0,0,0,0,0,0," Based on the design strategy of microstructure, the nominal chemical composition of the experimental steel was Fe-0.117C-2.88Mn-1.13Ni-0.89Cu-0.4Si-0.2Mo-0.07Nb (in wt.%). The experimental steel was melted in vacuum and cast into ingots of ~80 mm thickness, which were then homogenized at 1200 °C for 2 h. The homogenized ingots were rolled to ~6 mm thick strips using several passes with a minimum reduction of ~25 % per pass. The hot rolling started at 1050 °C and finished at 880 °C followed by cooling in air. Partitioning and tempering was carried out in box furnace after hot rolling. The partitioning was performed at 700 °C for 1 h, followed by cooling in water, and is referred as steel P700. The tempering was performed at 660oCfor 0.5 h, and labeled as steel P/T700-660."
10.1016/j.msea.2021.141783,Mechanical properties of experimental steels.,P700,Ultimate tensile strength (MPa),1274,MPa,Yield strength (MPa),818,MPa,Total elongation (%),13.6,%,0,0,0.202,0,0,0,0,0,0,0,0,0,0,0,0,0,0,4.41,0,0,1.7,1.31,0,0,0,0,0,0,0,0,0,0,0,0,0,0," Based on the design strategy of microstructure, the nominal chemical composition of the experimental steel was Fe-0.117C-2.88Mn-1.13Ni-0.89Cu-0.4Si-0.2Mo-0.07Nb (in wt.%). The experimental steel was melted in vacuum and cast into ingots of ~80 mm thickness, which were then homogenized at 1200 °C for 2 h. The homogenized ingots were rolled to ~6 mm thick strips using several passes with a minimum reduction of ~25 % per pass. The hot rolling started at 1050 °C and finished at 880 °C followed by cooling in air. Partitioning and tempering was carried out in box furnace after hot rolling. The partitioning was performed at 700 °C for 1 h, followed by cooling in water, and is referred as steel P700. The tempering was performed at 660oCfor 0.5 h, and labeled as steel P/T700-660."
10.1016/j.msea.2021.141783,Mechanical properties of experimental steels.,P/T700-660,Ultimate tensile strength (MPa),962,MPa,Yield strength (MPa),772,MPa,Total elongation (%),30,%,0,0,0.0003,0,0,0,0,0,0,0,0,0,0,0,0,0,0,1.17,0,0,0.5,0.43,0,0,0,0,0,0,0,0,0,0,0,0,0,0," Based on the design strategy of microstructure, the nominal chemical composition of the experimental steel was Fe-0.117C-2.88Mn-1.13Ni-0.89Cu-0.4Si-0.2Mo-0.07Nb (in wt.%). The experimental steel was melted in vacuum and cast into ingots of ~80 mm thickness, which were then homogenized at 1200 °C for 2 h. The homogenized ingots were rolled to ~6 mm thick strips using several passes with a minimum reduction of ~25 % per pass. The hot rolling started at 1050 °C and finished at 880 °C followed by cooling in air. Partitioning and tempering was carried out in box furnace after hot rolling. The partitioning was performed at 700 °C for 1 h, followed by cooling in water, and is referred as steel P700. The tempering was performed at 660oCfor 0.5 h, and labeled as steel P/T700-660."
10.1016/j.jallcom.2021.160062,Mechanical properties of the as-built and heat-treated samples.,As-built,UTS (MPa),1058,MPa,YS (MPa),992,MPa,EL (%),18.4,%,0,0,0.007,0,0,0,0,0,1.87,0.048,0,0,0,0,0,0,11.61,0.066,0,0,9.27,0,0,0,0,0,0,1.42,0,0,0,0,0,0,0,0,"The gas-atomized SS-CX powder was produced by Vlory with particle sizes in the range of 15–53 µm. The 304 stainless steel substrate with size of 280 mm × 280 mm × 25 mm was used for testing. Before each test, the substrate was preheated to 60 °C. The SLM experiments were carried out using the HBD-280 device (Guangdong Hanbang 3D Tech Co., Ltd., China) equipped with an IPG fiber laser, as shown in Fig. 2(a). The laser wavelength was 1070 nm, and the spot size was 50 µm. In the SLM process, high-purity argon gas was used as the protective gas to form an airtight chamber to ensure that the oxygen content was less than 500 ppm. To determine the heat treatment scheme, different solution parameters and aging parameters were employed in the SS-CX samples treated with SLM, fabricated under the optimal process parameters. The solution parameters and aging parameters were listed in Table 3. All the heat treatment tests were conducted in a Normanbell NB380A vacuum annealing furnace. The heating rate was 10 ºC/min.  Temperature (ºC)  800~1000 Temperature increment (ºC) 50 Holding time(h) 1 Time increment (h) -	Cooling method Air cooling"
10.1016/j.jallcom.2021.160062,Mechanical properties of the as-built and heat-treated samples.,ST,UTS (MPa),982,MPa,YS (MPa),819,MPa,EL (%),12.7,%,0,0,0.007,0,0,0,0,0,1.87,0.048,0,0,0,0,0,0,11.61,0.066,0,0,9.27,0,0,0,0,0,0,1.42,0,0,0,0,0,0,0,0,"The gas-atomized SS-CX powder was produced by Vlory with particle sizes in the range of 15–53 µm. The 304 stainless steel substrate with size of 280 mm × 280 mm × 25 mm was used for testing. Before each test, the substrate was preheated to 60 °C. The SLM experiments were carried out using the HBD-280 device (Guangdong Hanbang 3D Tech Co., Ltd., China) equipped with an IPG fiber laser, as shown in Fig. 2(a). The laser wavelength was 1070 nm, and the spot size was 50 µm. In the SLM process, high-purity argon gas was used as the protective gas to form an airtight chamber to ensure that the oxygen content was less than 500 ppm. To determine the heat treatment scheme, different solution parameters and aging parameters were employed in the SS-CX samples treated with SLM, fabricated under the optimal process parameters. The solution parameters and aging parameters were listed in Table 3. All the heat treatment tests were conducted in a Normanbell NB380A vacuum annealing furnace. The heating rate was 10 ºC/min. Temperature (ºC)	 900 Temperature increment (ºC) - Holding time(h) 05~2 Time increment (h) 0.5	Cooling method Air cooling"
10.1016/j.jallcom.2021.160062,Mechanical properties of the as-built and heat-treated samples.,AT,UTS (MPa),1648,MPa,YS (MPa),1503,MPa,EL (%),11.6,%,0,0,0.007,0,0,0,0,0,1.87,0.048,0,0,0,0,0,0,11.61,0.066,0,0,9.27,0,0,0,0,0,0,1.42,0,0,0,0,0,0,0,0,"The gas-atomized SS-CX powder was produced by Vlory with particle sizes in the range of 15–53 µm. The 304 stainless steel substrate with size of 280 mm × 280 mm × 25 mm was used for testing. Before each test, the substrate was preheated to 60 °C. The SLM experiments were carried out using the HBD-280 device (Guangdong Hanbang 3D Tech Co., Ltd., China) equipped with an IPG fiber laser, as shown in Fig. 2(a). The laser wavelength was 1070 nm, and the spot size was 50 µm. In the SLM process, high-purity argon gas was used as the protective gas to form an airtight chamber to ensure that the oxygen content was less than 500 ppm. To determine the heat treatment scheme, different solution parameters and aging parameters were employed in the SS-CX samples treated with SLM, fabricated under the optimal process parameters. The solution parameters and aging parameters were listed in Table 3. All the heat treatment tests were conducted in a Normanbell NB380A vacuum annealing furnace. The heating rate was 10 ºC/min. Temperature (ºC)	 330~730 Temperature increment (ºC) 100 Holding time(h) 3 Time increment (h) -	Cooling method Furnace cooling"
10.1016/j.jallcom.2021.160062,Mechanical properties of the as-built and heat-treated samples.,ST+AT,UTS (MPa),1683,MPa,YS (MPa),1563,MPa,EL (%),8.4,%,0,0,0.007,0,0,0,0,0,1.87,0.048,0,0,0,0,0,0,11.61,0.066,0,0,9.27,0,0,0,0,0,0,1.42,0,0,0,0,0,0,0,0,"The gas-atomized SS-CX powder was produced by Vlory with particle sizes in the range of 15–53 µm. The 304 stainless steel substrate with size of 280 mm × 280 mm × 25 mm was used for testing. Before each test, the substrate was preheated to 60 °C. The SLM experiments were carried out using the HBD-280 device (Guangdong Hanbang 3D Tech Co., Ltd., China) equipped with an IPG fiber laser, as shown in Fig. 2(a). The laser wavelength was 1070 nm, and the spot size was 50 µm. In the SLM process, high-purity argon gas was used as the protective gas to form an airtight chamber to ensure that the oxygen content was less than 500 ppm. To determine the heat treatment scheme, different solution parameters and aging parameters were employed in the SS-CX samples treated with SLM, fabricated under the optimal process parameters. The solution parameters and aging parameters were listed in Table 3. All the heat treatment tests were conducted in a Normanbell NB380A vacuum annealing furnace. The heating rate was 10 ºC/min. Temperature (ºC)	 530 Temperature increment (ºC) - Holding time(h) 1~7 Time increment (h) 2 Cooling method Air cooling Furnace cooling"
10.1016/j.rinp.2019.102247,Room temperature tensile properties of specimens after different treatments.,Cold-rolled,UTS (MPa),1389,MPa,Yield strength (MPa),1352,MPa,Total elongation (%),9,%,0,0,0.11,0,0,0,0,0,0,0,0,0,0,0,0,0,0,30.5,0,0,0,0,0,0,0,0,0,0,0,0,0,0,0,0,0,0,"The studied steel was melted using vacuum induction technique. The ingot was heated to 1000 °C and held for 3.6 ks, and then forged at 800-1000 °C to produce 21 mm thick plate. The chemical composition of the studied high-Mn steel is shown in The thickness of Fe-30Mn-0.11C steel was reduced to 90% by cold rolling. Then, recrystallization was carried out over the temperature range from 500 to 1000 °C for 3.6 ks to obtain various grain sizes. Subsequently, the samples were water-quenched. In addition, the as-forged specimens were solution-treated at 1000 °C for 3.6 ks to produce coarse grained microstructures. Tensile specimens with a gauge length of 10 mm, width of 2 mm and thickness of 2 mm were prepared from the cold rolled and annealed and solution treated plates, respectively."
10.1016/j.rinp.2019.102247,Room temperature tensile properties of specimens after different treatments.,Ultrafine grain,UTS (MPa),631,MPa,Yield strength (MPa),381,MPa,Total elongation (%),60.4,%,0,0,0.11,0,0,0,0,0,0,0,0,0,0,0,0,0,0,30.5,0,0,0,0,0,0,0,0,0,0,0,0,0,0,0,0,0,0,"The studied steel was melted using vacuum induction technique. The ingot was heated to 1000 °C and held for 3.6 ks, and then forged at 800-1000 °C to produce 21 mm thick plate. The chemical composition of the studied high-Mn steel is shown in The thickness of Fe-30Mn-0.11C steel was reduced to 90% by cold rolling. Then, recrystallization was carried out over the temperature range from 500 to 1000 °C for 3.6 ks to obtain various grain sizes. Subsequently, the samples were water-quenched. In addition, the as-forged specimens were solution-treated at 1100 °C for 3.6 ks to produce coarse grained microstructures. Tensile specimens with a gauge length of 10 mm, width of 2 mm and thickness of 2 mm were prepared from the cold rolled and annealed and solution treated plates, respectively."
10.1016/j.rinp.2019.102247,Room temperature tensile properties of specimens after different treatments.,Coarse grain,UTS (MPa),468,MPa,Yield strength (MPa),190,MPa,Total elongation (%),60.5,%,0,0,0.11,0,0,0,0,0,0,0,0,0,0,0,0,0,0,30.5,0,0,0,0,0,0,0,0,0,0,0,0,0,0,0,0,0,0,"The studied steel was melted using vacuum induction technique. The ingot was heated to 1000 °C and held for 3.6 ks, and then forged at 800-1000 °C to produce 21 mm thick plate. The chemical composition of the studied high-Mn steel is shown in The thickness of Fe-30Mn-0.11C steel was reduced to 90% by cold rolling. Then, recrystallization was carried out over the temperature range from 500 to 1000 °C for 3.6 ks to obtain various grain sizes. Subsequently, the samples were water-quenched. In addition, the as-forged specimens were solution-treated at 1200 °C for 3.6 ks to produce coarse grained microstructures. Tensile specimens with a gauge length of 10 mm, width of 2 mm and thickness of 2 mm were prepared from the cold rolled and annealed and solution treated plates, respectively."
10.1016/j.msea.2020.139665,Measured mechanical properties of QAT and Q&P samples.,QAT-4,UTS (MPa),1183,MPa,YS (MPa),575,MPa,TEL (%),12,%,0,0,0.225,0,0,0,0,0,0.91,0.85,0,0,0,0,0.018,0,0,2.02,0,0,0,0,0,0,0,0,0.034,0,0,0,0,0,0,0,0,0,"The ingots were homogenized at 1250 °C for 2 h, then hot rolled to a final thickness of 4 mm through 7 passes. And subsequently, the steel was cooled in a furnace to room temperature obtaining the microstructure of ferrite and pearlite. The hot-rolled sheets were then cold rolled to 1.2 mm with a reduction ratio of 70% after pickling in 10% hydrochloric acid. Then the cold rolled sheets were subjected to the different annealing processes using a tube furnace and salt baths. The experimental samples were divided into two groups, as shown in Fig. 1 . The first group (QAT = quenching and austempering) was partially austenitized at 840 °C for 240s, rapidly quenched to 460 °C for the duration of different times (4s) and finally quenched to room temperature."
10.1016/j.msea.2020.139665,Measured mechanical properties of QAT and Q&P samples.,QAT-20,UTS (MPa),1021,MPa,YS (MPa),441,MPa,TEL (%),18,%,0,0,0.225,0,0,0,0,0,0.91,0.85,0,0,0,0,0.018,0,0,2.02,0,0,0,0,0,0,0,0,0.034,0,0,0,0,0,0,0,0,0,"The ingots were homogenized at 1250 °C for 2 h, then hot rolled to a final thickness of 4 mm through 7 passes. And subsequently, the steel was cooled in a furnace to room temperature obtaining the microstructure of ferrite and pearlite. The hot-rolled sheets were then cold rolled to 1.2 mm with a reduction ratio of 70% after pickling in 10% hydrochloric acid. Then the cold rolled sheets were subjected to the different annealing processes using a tube furnace and salt baths. The experimental samples were divided into two groups, as shown in Fig. 1 . The first group (QAT = quenching and austempering) was partially austenitized at 840 °C for 240s, rapidly quenched to 460 °C for the duration of different times (20s) and finally quenched to room temperature."
10.1016/j.msea.2020.139665,Measured mechanical properties of QAT and Q&P samples.,QAT-30,UTS (MPa),1080,MPa,YS (MPa),470,MPa,TEL (%),13.8,%,0,0,0.225,0,0,0,0,0,0.91,0.85,0,0,0,0,0.018,0,0,2.02,0,0,0,0,0,0,0,0,0.034,0,0,0,0,0,0,0,0,0,"The ingots were homogenized at 1250 °C for 2 h, then hot rolled to a final thickness of 4 mm through 7 passes. And subsequently, the steel was cooled in a furnace to room temperature obtaining the microstructure of ferrite and pearlite. The hot-rolled sheets were then cold rolled to 1.2 mm with a reduction ratio of 70% after pickling in 10% hydrochloric acid. Then the cold rolled sheets were subjected to the different annealing processes using a tube furnace and salt baths. The experimental samples were divided into two groups, as shown in Fig. 1 . The first group (QAT = quenching and austempering) was partially austenitized at 840 °C for 240s, rapidly quenched to 460 °C for the duration of different times (30s) and finally quenched to room temperature."
10.1016/j.msea.2020.139665,Measured mechanical properties of QAT and Q&P samples.,QAT-60,UTS (MPa),1045,MPa,YS (MPa),426,MPa,TEL (%),19.1,%,0,0,0.225,0,0,0,0,0,0.91,0.85,0,0,0,0,0.018,0,0,2.02,0,0,0,0,0,0,0,0,0.034,0,0,0,0,0,0,0,0,0,"The ingots were homogenized at 1250 °C for 2 h, then hot rolled to a final thickness of 4 mm through 7 passes. And subsequently, the steel was cooled in a furnace to room temperature obtaining the microstructure of ferrite and pearlite. The hot-rolled sheets were then cold rolled to 1.2 mm with a reduction ratio of 70% after pickling in 10% hydrochloric acid. Then the cold rolled sheets were subjected to the different annealing processes using a tube furnace and salt baths. The experimental samples were divided into two groups, as shown in Fig. 1 . The first group (QAT = quenching and austempering) was partially austenitized at 840 °C for 240s, rapidly quenched to 460 °C for the duration of different times (60s) and finally quenched to room temperature."
10.1016/j.msea.2020.139665,Measured mechanical properties of QAT and Q&P samples.,QAT-160,UTS (MPa),983,MPa,YS (MPa),443,MPa,TEL (%),20.3,%,0,0,0.225,0,0,0,0,0,0.91,0.85,0,0,0,0,0.018,0,0,2.02,0,0,0,0,0,0,0,0,0.034,0,0,0,0,0,0,0,0,0,"The ingots were homogenized at 1250 °C for 2 h, then hot rolled to a final thickness of 4 mm through 7 passes. And subsequently, the steel was cooled in a furnace to room temperature obtaining the microstructure of ferrite and pearlite. The hot-rolled sheets were then cold rolled to 1.2 mm with a reduction ratio of 70% after pickling in 10% hydrochloric acid. Then the cold rolled sheets were subjected to the different annealing processes using a tube furnace and salt baths. The experimental samples were divided into two groups, as shown in Fig. 1 . The first group (QAT = quenching and austempering) was partially austenitized at 840 °C for 240s, rapidly quenched to 460 °C for the duration of different times (160s) and finally quenched to room temperature."
10.1016/j.msea.2020.139665,Measured mechanical properties of QAT and Q&P samples.,Q&P-4,UTS (MPa),1140,MPa,YS (MPa),657,MPa,TEL (%),18.6,%,0,0,0.225,0,0,0,0,0,0.91,0.85,0,0,0,0,0.018,0,0,2.02,0,0,0,0,0,0,0,0,0.034,0,0,0,0,0,0,0,0,0,"The ingots were homogenized at 1250 °C for 2 h, then hot rolled to a final thickness of 4 mm through 7 passes. And subsequently, the steel was cooled in a furnace to room temperature obtaining the microstructure of ferrite and pearlite. The hot-rolled sheets were then cold rolled to 1.2 mm with a reduction ratio of 70% after pickling in 10% hydrochloric acid. Then the cold rolled sheets were subjected to the different annealing processes using a tube furnace and salt baths. The experimental samples were divided into two groups, as shown in Fig. 1 . The second group (Q&amp;P = quenching and partitioning) was treated in the same way as the first group but with a quenching step involving supercooling from 840 °C to 175 °C (temperature between Ms and Mf) before reheating to 460 °C for different times, and the quenching process aimed to obtain a reasonable amount of martensite before partitioning and further enrich austenite with carbon during subsequent partitioning. These samples were isothermal at 460 °C for the corresponding times (4s)."
10.1016/j.msea.2020.139665,Measured mechanical properties of QAT and Q&P samples.,Q&P-20,UTS (MPa),1039,MPa,YS (MPa),519,MPa,TEL (%),23,%,0,0,0.225,0,0,0,0,0,0.91,0.85,0,0,0,0,0.018,0,0,2.02,0,0,0,0,0,0,0,0,0.034,0,0,0,0,0,0,0,0,0,"The ingots were homogenized at 1250 °C for 2 h, then hot rolled to a final thickness of 4 mm through 7 passes. And subsequently, the steel was cooled in a furnace to room temperature obtaining the microstructure of ferrite and pearlite. The hot-rolled sheets were then cold rolled to 1.2 mm with a reduction ratio of 70% after pickling in 10% hydrochloric acid. Then the cold rolled sheets were subjected to the different annealing processes using a tube furnace and salt baths. The experimental samples were divided into two groups, as shown in Fig. 1 . The second group (Q&amp;P = quenching and partitioning) was treated in the same way as the first group but with a quenching step involving supercooling from 840 °C to 175 °C (temperature between Ms and Mf) before reheating to 460 °C for different times, and the quenching process aimed to obtain a reasonable amount of martensite before partitioning and further enrich austenite with carbon during subsequent partitioning. These samples were isothermal at 460 °C for the corresponding times (20s)."
10.1016/j.msea.2020.139665,Measured mechanical properties of QAT and Q&P samples.,Q&P-30,UTS (MPa),1020,MPa,YS (MPa),736,MPa,TEL (%),23.6,%,0,0,0.225,0,0,0,0,0,0.91,0.85,0,0,0,0,0.018,0,0,2.02,0,0,0,0,0,0,0,0,0.034,0,0,0,0,0,0,0,0,0,"The ingots were homogenized at 1250 °C for 2 h, then hot rolled to a final thickness of 4 mm through 7 passes. And subsequently, the steel was cooled in a furnace to room temperature obtaining the microstructure of ferrite and pearlite. The hot-rolled sheets were then cold rolled to 1.2 mm with a reduction ratio of 70% after pickling in 10% hydrochloric acid. Then the cold rolled sheets were subjected to the different annealing processes using a tube furnace and salt baths. The experimental samples were divided into two groups, as shown in Fig. 1 . The second group (Q&amp;P = quenching and partitioning) was treated in the same way as the first group but with a quenching step involving supercooling from 840 °C to 175 °C (temperature between Ms and Mf) before reheating to 460 °C for different times, and the quenching process aimed to obtain a reasonable amount of martensite before partitioning and further enrich austenite with carbon during subsequent partitioning. These samples were isothermal at 460 °C for the corresponding times (30s)."
10.1016/j.msea.2020.139665,Measured mechanical properties of QAT and Q&P samples.,Q&P-60,UTS (MPa),984,MPa,YS (MPa),636,MPa,TEL (%),25.9,%,0,0,0.225,0,0,0,0,0,0.91,0.85,0,0,0,0,0.018,0,0,2.02,0,0,0,0,0,0,0,0,0.034,0,0,0,0,0,0,0,0,0,"The ingots were homogenized at 1250 °C for 2 h, then hot rolled to a final thickness of 4 mm through 7 passes. And subsequently, the steel was cooled in a furnace to room temperature obtaining the microstructure of ferrite and pearlite. The hot-rolled sheets were then cold rolled to 1.2 mm with a reduction ratio of 70% after pickling in 10% hydrochloric acid. Then the cold rolled sheets were subjected to the different annealing processes using a tube furnace and salt baths. The experimental samples were divided into two groups, as shown in Fig. 1 . The second group (Q&amp;P = quenching and partitioning) was treated in the same way as the first group but with a quenching step involving supercooling from 840 °C to 175 °C (temperature between Ms and Mf) before reheating to 460 °C for different times, and the quenching process aimed to obtain a reasonable amount of martensite before partitioning and further enrich austenite with carbon during subsequent partitioning. These samples were isothermal at 460 °C for the corresponding times (60s)."
10.1016/j.msea.2020.139665,Measured mechanical properties of QAT and Q&P samples.,Q&P-160,UTS (MPa),1000,MPa,YS (MPa),623,MPa,TEL (%),24.1,%,0,0,0.225,0,0,0,0,0,0.91,0.85,0,0,0,0,0.018,0,0,2.02,0,0,0,0,0,0,0,0,0.034,0,0,0,0,0,0,0,0,0,"The ingots were homogenized at 1250 °C for 2 h, then hot rolled to a final thickness of 4 mm through 7 passes. And subsequently, the steel was cooled in a furnace to room temperature obtaining the microstructure of ferrite and pearlite. The hot-rolled sheets were then cold rolled to 1.2 mm with a reduction ratio of 70% after pickling in 10% hydrochloric acid. Then the cold rolled sheets were subjected to the different annealing processes using a tube furnace and salt baths. The experimental samples were divided into two groups, as shown in Fig. 1 . The second group (Q&amp;P = quenching and partitioning) was treated in the same way as the first group but with a quenching step involving supercooling from 840 °C to 175 °C (temperature between Ms and Mf) before reheating to 460 °C for different times, and the quenching process aimed to obtain a reasonable amount of martensite before partitioning and further enrich austenite with carbon during subsequent partitioning. These samples were isothermal at 460 °C for the corresponding times (160s)."
10.1007/s11661-017-4122-x,Table II Mechanical Properties of the Newly Designed Duplex Material Compared with Some Advanced High-Strength Steels,20Cr-8.2Mn-0.32N,Ultimate Tensile Strength (YS) (MPa),890,MPa,Yield Strength (YS) (MPa),530,MPa,Elongation (EL) (Pct),94,no mentioned,0,0,0.02,0.32,0,0,0,0,0,0.36,0,0,0,0,0,0,20.02,8.21,0,0,0.05,0,0,0,0,0,0,0,0,0,0,0,0,0,0,0,"The alloy was prepared using an induction furnace under nitrogen atmosphere, followed by the pressure electroslag remelting process. The remelted ingots with dimensions of 50 mm × 70 mm × 700 mm were homogenized at 1373 K (1100 °C) for 120 minutes, hot rolled at temperatures between 1373 K and 1473 K (1100 °C and 1200 °C) to a final thickness of 20 mm, and finally solution annealed at 1373 K (1100 °C) for 30 minutes. The solutionized material was cut perpendicular to the hot-rolling direction and machined to workpieces in the form of plates of 5 mm thickness. The workpieces were cold rolled from 5 to 1 mm thickness (~80 pct area reduction) and annealed at 1373 K (1100 °C) for 180 seconds; the workpieces were finally quenched in water. Based on Thermo-Calc computation results, the austenite phase in the newly designed DSS under the aforementioned annealing condition consists of 0.43 wt pct nitrogen."
10.1007/s12540-020-00785-8,Table 3 Mechanical properties of the specimens used in this study,As-received,"('Averagetensile Strength, (MPa)', 'Averagetensile Strength, (MPa)')",850,MPa,"('Averageyield Strength, (MPa)', 'Averageyield Strength, (MPa)')",430,MPa,"('Elongation(%)', 'Elongation(%)')",81,%,0,0,0.44,0,0,0,0,0,0,0.27,0.013,0.0023,0,0,0,0,3.4,24,0,0,0,0.429,0,0,0,0,0,0,0,0,0,0,0,0,0,0,The high-Mn steel with a thickness of 20 mm was fabricated through hot rolling process after heating to 1250 °C.
10.1007/s12540-020-00785-8,Table 3 Mechanical properties of the specimens used in this study,CW5_T–L,"('Averagetensile Strength, (MPa)', 'Averagetensile Strength, (MPa)')",1048,MPa,"('Averageyield Strength, (MPa)', 'Averageyield Strength, (MPa)')",847,MPa,"('Elongation(%)', 'Elongation(%)')",44.2,%,0,0,0.44,0,0,0,0,0,0,0.27,0.013,0.0023,0,0,0,0,3.4,24,0,0,0,0.429,0,0,0,0,0,0,0,0,0,0,0,0,0,0,"The high-Mn steel with a thickness of 20 mm was fabricated through hot rolling process after heating to 1250 °C. In order to evaluate anisotropy on the mechanical properties, the as-received high-Mn plates (AS) were cold-rolled into 5% thickness reduction. Schematic diagram of annealing process and specimen direction for high-Mn austenitic steels in this study is presented in Fig. 1 and specimen information on cold-rolling, annealing and direction condition used in this study was shown in Table 2. The microstructure of transverse–longitudinal (T–L) direction specimen specimen was observed by optical microscopy."
10.1007/s12540-020-00785-8,Table 3 Mechanical properties of the specimens used in this study,CW5_H600_L-T,"('Averagetensile Strength, (MPa)', 'Averagetensile Strength, (MPa)')",1090,MPa,"('Averageyield Strength, (MPa)', 'Averageyield Strength, (MPa)')",693,MPa,"('Elongation(%)', 'Elongation(%)')",56.2,%,0,0,0.44,0,0,0,0,0,0,0.27,0.013,0.0023,0,0,0,0,3.4,24,0,0,0,0.429,0,0,0,0,0,0,0,0,0,0,0,0,0,0,"The high-Mn steel with a thickness of 20 mm was fabricated through hot rolling process after heating to 1250 °C. In order to evaluate anisotropy on the mechanical properties, the as-received high-Mn plates (AS) were cold-rolled into 5% thickness reduction. For the recrystallization behavior analysis, cold-rolled samples were annealed at different temperatures ranging from 600 °C for 15 min and followed by water quenching. Schematic diagram of annealing process and specimen direction for high-Mn austenitic steels in this study is presented in Fig. 1 and specimen information on cold-rolling, annealing and direction condition used in this study was shown in Table 2.The microstructure of longitudinal–transverse (L-T) direction specimen was observed by optical microscopy. "
10.1007/s12540-020-00785-8,Table 3 Mechanical properties of the specimens used in this study,CW5_H600_T–L,"('Averagetensile Strength, (MPa)', 'Averagetensile Strength, (MPa)')",997,MPa,"('Averageyield Strength, (MPa)', 'Averageyield Strength, (MPa)')",655,MPa,"('Elongation(%)', 'Elongation(%)')",54.5,%,0,0,0.44,0,0,0,0,0,0,0.27,0.013,0.0023,0,0,0,0,3.4,24,0,0,0,0.429,0,0,0,0,0,0,0,0,0,0,0,0,0,0,"The high-Mn steel with a thickness of 20 mm was fabricated through hot rolling process after heating to 1250 °C. In order to evaluate anisotropy on the mechanical properties, the as-received high-Mn plates (AS) were cold-rolled into 5% thickness reduction. For the recrystallization behavior analysis, cold-rolled samples were annealed at different temperatures ranging from 600 °C for 15 min and followed by water quenching. Schematic diagram of annealing process and specimen direction for high-Mn austenitic steels in this study is presented in Fig. 1 and specimen information on cold-rolling, annealing and direction condition used in this study was shown in Table 2.In order to evaluate anisotropy on the mechanical properties, the as-received high-Mn plates (AS) were cold-rolled into 5% thickness reduction. The microstructure of transverse–longitudinal (T–L) direction specimen specimen was observed by optical microscopy."
10.1007/s12540-020-00785-8,Table 3 Mechanical properties of the specimens used in this study,CW5_H700_L-T,"('Averagetensile Strength, (MPa)', 'Averagetensile Strength, (MPa)')",1063,MPa,"('Averageyield Strength, (MPa)', 'Averageyield Strength, (MPa)')",614,MPa,"('Elongation(%)', 'Elongation(%)')",60.1,%,0,0,0.44,0,0,0,0,0,0,0.27,0.013,0.0023,0,0,0,0,3.4,24,0,0,0,0.429,0,0,0,0,0,0,0,0,0,0,0,0,0,0,"The high-Mn steel with a thickness of 20 mm was fabricated through hot rolling process after heating to 1250 °C. In order to evaluate anisotropy on the mechanical properties, the as-received high-Mn plates (AS) were cold-rolled into 5% thickness reduction. For the recrystallization behavior analysis, cold-rolled samples were annealed at different temperatures ranging from 700 °C for 15 min and followed by water quenching. Schematic diagram of annealing process and specimen direction for high-Mn austenitic steels in this study is presented in Fig. 1 and specimen information on cold-rolling, annealing and direction condition used in this study was shown in Table 2.The microstructure of longitudinal–transverse (L-T) direction specimen was observed by optical microscopy. "
10.1007/s12540-020-00785-8,Table 3 Mechanical properties of the specimens used in this study,CW5_H700_T–L,"('Averagetensile Strength, (MPa)', 'Averagetensile Strength, (MPa)')",971,MPa,"('Averageyield Strength, (MPa)', 'Averageyield Strength, (MPa)')",605,MPa,"('Elongation(%)', 'Elongation(%)')",58.1,%,0,0,0.44,0,0,0,0,0,0,0.27,0.013,0.0023,0,0,0,0,3.4,24,0,0,0,0.429,0,0,0,0,0,0,0,0,0,0,0,0,0,0,"The high-Mn steel with a thickness of 20 mm was fabricated through hot rolling process after heating to 1250 °C. In order to evaluate anisotropy on the mechanical properties, the as-received high-Mn plates (AS) were cold-rolled into 5% thickness reduction. For the recrystallization behavior analysis, cold-rolled samples were annealed at different temperatures ranging from 700 °C for 15 min and followed by water quenching. Schematic diagram of annealing process and specimen direction for high-Mn austenitic steels in this study is presented in Fig. 1 and specimen information on cold-rolling, annealing and direction condition used in this study was shown in Table 2.The microstructure of transverse–longitudinal (T–L) direction specimen specimen was observed by optical microscopy."
10.1007/s12540-020-00785-8,Table 3 Mechanical properties of the specimens used in this study,CW5_H800_L-T,"('Averagetensile Strength, (MPa)', 'Averagetensile Strength, (MPa)')",1024,MPa,"('Averageyield Strength, (MPa)', 'Averageyield Strength, (MPa)')",524,MPa,"('Elongation(%)', 'Elongation(%)')",66.8,%,0,0,0.44,0,0,0,0,0,0,0.27,0.013,0.0023,0,0,0,0,3.4,24,0,0,0,0.429,0,0,0,0,0,0,0,0,0,0,0,0,0,0,"The high-Mn steel with a thickness of 20 mm was fabricated through hot rolling process after heating to 1250 °C. In order to evaluate anisotropy on the mechanical properties, the as-received high-Mn plates (AS) were cold-rolled into 5% thickness reduction. For the recrystallization behavior analysis, cold-rolled samples were annealed at different temperatures ranging from 800 °C for 15 min and followed by water quenching. Schematic diagram of annealing process and specimen direction for high-Mn austenitic steels in this study is presented in Fig. 1 and specimen information on cold-rolling, annealing and direction condition used in this study was shown in Table 2.The microstructure of longitudinal–transverse (L-T) direction specimen was observed by optical microscopy. "
10.1007/s12540-020-00785-8,Table 3 Mechanical properties of the specimens used in this study,CW5_H800_T–L,"('Averagetensile Strength, (MPa)', 'Averagetensile Strength, (MPa)')",951,MPa,"('Averageyield Strength, (MPa)', 'Averageyield Strength, (MPa)')",543,MPa,"('Elongation(%)', 'Elongation(%)')",58.4,%,0,0,0.44,0,0,0,0,0,0,0.27,0.013,0.0023,0,0,0,0,3.4,24,0,0,0,0.429,0,0,0,0,0,0,0,0,0,0,0,0,0,0,"The high-Mn steel with a thickness of 20 mm was fabricated through hot rolling process after heating to 1250 °C. In order to evaluate anisotropy on the mechanical properties, the as-received high-Mn plates (AS) were cold-rolled into 5% thickness reduction. For the recrystallization behavior analysis, cold-rolled samples were annealed at different temperatures ranging from 800 °C for 15 min and followed by water quenching. Schematic diagram of annealing process and specimen direction for high-Mn austenitic steels in this study is presented in Fig. 1 and specimen information on cold-rolling, annealing and direction condition used in this study was shown in Table 2.The microstructure of transverse–longitudinal (T–L) direction specimen specimen was observed by optical microscopy."
10.1007/s12540-020-00785-8,Table 8 Mechanical properties of the specimens used in this study,CW10_L-T,"('Averagetensile Strength, (MPa)', 'Averagetensile Strength, (MPa)')",1167,MPa,"('Averageyield Strength, (MPa)', 'Averageyield Strength, (MPa)')",993,MPa,"('Elongation(%)', 'Elongation(%)')",33.3,%,0,0,0.44,0,0,0,0,0,0,0.27,0.013,0.0023,0,0,0,0,3.4,24,0,0,0,0.429,0,0,0,0,0,0,0,0,0,0,0,0,0,0,"The high-Mn steel with a thickness of 20 mm was fabricated through hot rolling process after heating to 1250 °C. In order to evaluate anisotropy on the mechanical properties, the as-received high-Mn plates (AS) were cold-rolled into 10% thickness reduction. Schematic diagram of annealing process and specimen direction for high-Mn austenitic steels in this study is presented in Fig. 1 and specimen information on cold-rolling, annealing and direction condition used in this study was shown in Table 2. The microstructure of longitudinal–transverse (L-T) direction specimen was observed by optical microscopy. "
10.1007/s12540-020-00785-8,Table 9 Mechanical properties of the specimens used in this study,CW10_T–L,"('Averagetensile Strength, (MPa)', 'Averagetensile Strength, (MPa)')",1169,MPa,"('Averageyield Strength, (MPa)', 'Averageyield Strength, (MPa)')",1056,MPa,"('Elongation(%)', 'Elongation(%)')",27.5,%,0,0,0.44,0,0,0,0,0,0,0.27,0.013,0.0023,0,0,0,0,3.4,24,0,0,0,0.429,0,0,0,0,0,0,0,0,0,0,0,0,0,0,"The high-Mn steel with a thickness of 20 mm was fabricated through hot rolling process after heating to 1250 °C. In order to evaluate anisotropy on the mechanical properties, the as-received high-Mn plates (AS) were cold-rolled into 10% thickness reduction. Schematic diagram of annealing process and specimen direction for high-Mn austenitic steels in this study is presented in Fig. 1 and specimen information on cold-rolling, annealing and direction condition used in this study was shown in Table 2. The microstructure of transverse–longitudinal (T–L) direction specimen specimen was observed by optical microscopy."
10.1007/s12540-020-00785-8,Table 10 Mechanical properties of the specimens used in this study,CW10_H600_L-T,"('Averagetensile Strength, (MPa)', 'Averagetensile Strength, (MPa)')",1163,MPa,"('Averageyield Strength, (MPa)', 'Averageyield Strength, (MPa)')",838,MPa,"('Elongation(%)', 'Elongation(%)')",43.4,%,0,0,0.44,0,0,0,0,0,0,0.27,0.013,0.0023,0,0,0,0,3.4,24,0,0,0,0.429,0,0,0,0,0,0,0,0,0,0,0,0,0,0,"The high-Mn steel with a thickness of 20 mm was fabricated through hot rolling process after heating to 1250 °C. In order to evaluate anisotropy on the mechanical properties, the as-received high-Mn plates (AS) were cold-rolled into 10% thickness reduction. For the recrystallization behavior analysis, cold-rolled samples were annealed at different temperatures ranging from 600 °C for 15 min and followed by water quenching. Schematic diagram of annealing process and specimen direction for high-Mn austenitic steels in this study is presented in Fig. 1 and specimen information on cold-rolling, annealing and direction condition used in this study was shown in Table 2.The microstructure of longitudinal–transverse (L-T) direction specimen was observed by optical microscopy. "
10.1007/s12540-020-00785-8,Table 11 Mechanical properties of the specimens used in this study,CW10_H600_T–L,"('Averagetensile Strength, (MPa)', 'Averagetensile Strength, (MPa)')",1110,MPa,"('Averageyield Strength, (MPa)', 'Averageyield Strength, (MPa)')",843,MPa,"('Elongation(%)', 'Elongation(%)')",41.1,%,0,0,0.44,0,0,0,0,0,0,0.27,0.013,0.0023,0,0,0,0,3.4,24,0,0,0,0.429,0,0,0,0,0,0,0,0,0,0,0,0,0,0,"The high-Mn steel with a thickness of 20 mm was fabricated through hot rolling process after heating to 1250 °C. In order to evaluate anisotropy on the mechanical properties, the as-received high-Mn plates (AS) were cold-rolled into 10% thickness reduction. For the recrystallization behavior analysis, cold-rolled samples were annealed at different temperatures ranging from 600 °C for 15 min and followed by water quenching. Schematic diagram of annealing process and specimen direction for high-Mn austenitic steels in this study is presented in Fig. 1 and specimen information on cold-rolling, annealing and direction condition used in this study was shown in Table 2.The microstructure of transverse–longitudinal (T–L) direction specimen specimen was observed by optical microscopy."
10.1007/s12540-020-00785-8,Table 12 Mechanical properties of the specimens used in this study,CW10_H700_L-T,"('Averagetensile Strength, (MPa)', 'Averagetensile Strength, (MPa)')",1133,MPa,"('Averageyield Strength, (MPa)', 'Averageyield Strength, (MPa)')",724,MPa,"('Elongation(%)', 'Elongation(%)')",51.7,%,0,0,0.44,0,0,0,0,0,0,0.27,0.013,0.0023,0,0,0,0,3.4,24,0,0,0,0.429,0,0,0,0,0,0,0,0,0,0,0,0,0,0,"The high-Mn steel with a thickness of 20 mm was fabricated through hot rolling process after heating to 1250 °C. In order to evaluate anisotropy on the mechanical properties, the as-received high-Mn plates (AS) were cold-rolled into 10% thickness reduction. For the recrystallization behavior analysis, cold-rolled samples were annealed at different temperatures ranging from 700 °C for 15 min and followed by water quenching. Schematic diagram of annealing process and specimen direction for high-Mn austenitic steels in this study is presented in Fig. 1 and specimen information on cold-rolling, annealing and direction condition used in this study was shown in Table 2.The microstructure of longitudinal–transverse (L-T) direction specimen was observed by optical microscopy. "
