Repository: MGEdata/SteelScientist

# SteelScientist

## 📝Cite  


**Paper link:**[Steel design based on a large language model](https://doi.org/10.1016/j.actamat.2024.120663)  

@article{tian2025steel,  
&nbsp;&nbsp;&nbsp;&nbsp;&nbsp;&nbsp;&nbsp;&nbsp;title={Steel design based on a large language model},  
&nbsp;&nbsp;&nbsp;&nbsp;&nbsp;&nbsp;&nbsp;&nbsp;author={Tian, Shaohan and Jiang, Xue and Wang, Weiren and Jing, Zhihua and Zhang, Chi and Zhang, Cheng and Lookman, Turab and Su, Yanjing},  
&nbsp;&nbsp;&nbsp;&nbsp;&nbsp;&nbsp;&nbsp;&nbsp;journal={Acta Materialia},  
&nbsp;&nbsp;&nbsp;&nbsp;&nbsp;&nbsp;&nbsp;&nbsp;volume={285},    
&nbsp;&nbsp;&nbsp;&nbsp;&nbsp;&nbsp;&nbsp;&nbsp;pages={120663},

File: datasets/train_data.csv (part 2 of 46)
DOIs,title,abstract,Table_topic,Material,Tensile_name,Tensile_value,Tensile_unit,Yield_name,Yield_value,Yield_unit,Elongation_name,Elongation_value,Elongation_unit,H,B,C,N,O,F,Na,Mg,Al,Si,P,S,Cl,Ca,Ti,V,Cr,Mn,Fe,Co,Ni,Cu,Zn,As,Y,Zr,Nb,Mo,Sn,Sb,La,Ce,Ta,W,Pb,Bi,Text
10.1016/j.jmrt.2018.06.024,Improvement of formability and tensile mechanical properties of SAE 970X steel by controlled rolling process,"It is believed that texture, as the preferred crystallographic orientation of microstructural features, causes plastic anisotropy, leading to a decrease in formability. Thus, promoting recrystallization and randomizing crystallographic texture have been the main methods of increasing formability. The aim of the current study was to improve the tensile properties and formability by means of controlling the microstructural features under controlled rolling processes in an SAE 970X steel. The evolution of microstructure, crystallographic orientation, and grain boundary distribution was analyzed by scanning electron microscope, X-ray diffraction, and electron backscatter diffraction. The results of tensile uniaxial tests and equibiaxial tension behaviors showed that the ultrafine ferrite grains oriented along the {011} and {111} planes parallel to the rolling direction, with adequate slip systems accompanied by the dispersion of martensite/austenite (M-A) microconstituents in the ferritic structure, improved the tensile mechanical properties and formability. The sample subjected to isothermal rolling at 850 degrees C achieved successful results compared to as-received and other controlled rolling methods. (C) 2018 Brazilian Metallurgical, Materials and Mining Association. Published by Elsevier Editora Ltda.",Tensile mechanical properties of processed specimens.,As-received,Tensile strength (MPa),615,MPa,Yield stress (MPa),511,MPa,Total elongation (%),16.3,%,0,0,0.099,0,0,0,0,0,0.08,0.26,0.018,0.005,0,0,0.02,0.05,0.021,1.664,0,0,0.022,0.014,0,0,0,0,0.061,0.816,0,0,0,0,0,0,0,0," Besides, the ductility of the investigated steels can be improved thanks to the application of annealing, which turns the deformation-induced substructure into stable ultra-fine grains . In this study, a commercial SAE 970X microalloyed steel was subjected to different controlled rolling processes followed by air cooling to room temperature. A commercial SAE 970X steel plate, which was industrially hot-rolled after casting, was investigated. The chemical composition was determined by optical emission spectrometry (Shimadzu, PDA-7000); see Table 1."
10.1016/j.jmrt.2018.06.024,Improvement of formability and tensile mechanical properties of SAE 970X steel by controlled rolling process,"It is believed that texture, as the preferred crystallographic orientation of microstructural features, causes plastic anisotropy, leading to a decrease in formability. Thus, promoting recrystallization and randomizing crystallographic texture have been the main methods of increasing formability. The aim of the current study was to improve the tensile properties and formability by means of controlling the microstructural features under controlled rolling processes in an SAE 970X steel. The evolution of microstructure, crystallographic orientation, and grain boundary distribution was analyzed by scanning electron microscope, X-ray diffraction, and electron backscatter diffraction. The results of tensile uniaxial tests and equibiaxial tension behaviors showed that the ultrafine ferrite grains oriented along the {011} and {111} planes parallel to the rolling direction, with adequate slip systems accompanied by the dispersion of martensite/austenite (M-A) microconstituents in the ferritic structure, improved the tensile mechanical properties and formability. The sample subjected to isothermal rolling at 850 degrees C achieved successful results compared to as-received and other controlled rolling methods. (C) 2018 Brazilian Metallurgical, Materials and Mining Association. Published by Elsevier Editora Ltda.",Tensile mechanical properties of processed specimens.,Sample A,Tensile strength (MPa),611,MPa,Yield stress (MPa),548,MPa,Total elongation (%),12.8,%,0,0,0.099,0,0,0,0,0,0.08,0.26,0.018,0.005,0,0,0.02,0.05,0.021,1.664,0,0,0.022,0.014,0,0,0,0,0.061,0.816,0,0,0,0,0,0,0,0," Besides, the ductility of the investigated steels can be improved thanks to the application of annealing, which turns the deformation-induced substructure into stable ultra-fine grains . In this study, a commercial SAE 970X microalloyed steel was subjected to different controlled rolling processes followed by air cooling to room temperature. A commercial SAE 970X steel plate, which was industrially hot-rolled after casting, was investigated. The chemical composition was determined by optical emission spectrometry (Shimadzu, PDA-7000); see Table 1. Initial thickness (mm) 15±0.05 Start rolling temperature (°C) 1100±20 Thickness (mm) 11±0.05 FRT (°C) 1060±20 Thickness (mm) 8±0.05 FRT (°C) 1040±20 Thickness (mm) 5±0.05 FRT (°C) 1000±20"
10.1016/j.jmrt.2018.06.024,Improvement of formability and tensile mechanical properties of SAE 970X steel by controlled rolling process,"It is believed that texture, as the preferred crystallographic orientation of microstructural features, causes plastic anisotropy, leading to a decrease in formability. Thus, promoting recrystallization and randomizing crystallographic texture have been the main methods of increasing formability. The aim of the current study was to improve the tensile properties and formability by means of controlling the microstructural features under controlled rolling processes in an SAE 970X steel. The evolution of microstructure, crystallographic orientation, and grain boundary distribution was analyzed by scanning electron microscope, X-ray diffraction, and electron backscatter diffraction. The results of tensile uniaxial tests and equibiaxial tension behaviors showed that the ultrafine ferrite grains oriented along the {011} and {111} planes parallel to the rolling direction, with adequate slip systems accompanied by the dispersion of martensite/austenite (M-A) microconstituents in the ferritic structure, improved the tensile mechanical properties and formability. The sample subjected to isothermal rolling at 850 degrees C achieved successful results compared to as-received and other controlled rolling methods. (C) 2018 Brazilian Metallurgical, Materials and Mining Association. Published by Elsevier Editora Ltda.",Tensile mechanical properties of processed specimens.,Sample B,Tensile strength (MPa),637,MPa,Yield stress (MPa),538,MPa,Total elongation (%),20.3,%,0,0,0.099,0,0,0,0,0,0.08,0.26,0.018,0.005,0,0,0.02,0.05,0.021,1.664,0,0,0.022,0.014,0,0,0,0,0.061,0.816,0,0,0,0,0,0,0,0," Besides, the ductility of the investigated steels can be improved thanks to the application of annealing, which turns the deformation-induced substructure into stable ultra-fine grains . In this study, a commercial SAE 970X microalloyed steel was subjected to different controlled rolling processes followed by air cooling to room temperature. A commercial SAE 970X steel plate, which was industrially hot-rolled after casting, was investigated. The chemical composition was determined by optical emission spectrometry (Shimadzu, PDA-7000); see Table 1. Initial thickness (mm) 15±0.05 Start rolling temperature (°C) 980±20 Thickness (mm) 11±0.05 FRT (°C) 955±20 Thickness (mm) 8±0.05 FRT (°C) 905±20 Thickness (mm) 5±0.05 FRT (°C) 865±20"
10.1016/j.jmrt.2018.06.024,Improvement of formability and tensile mechanical properties of SAE 970X steel by controlled rolling process,"It is believed that texture, as the preferred crystallographic orientation of microstructural features, causes plastic anisotropy, leading to a decrease in formability. Thus, promoting recrystallization and randomizing crystallographic texture have been the main methods of increasing formability. The aim of the current study was to improve the tensile properties and formability by means of controlling the microstructural features under controlled rolling processes in an SAE 970X steel. The evolution of microstructure, crystallographic orientation, and grain boundary distribution was analyzed by scanning electron microscope, X-ray diffraction, and electron backscatter diffraction. The results of tensile uniaxial tests and equibiaxial tension behaviors showed that the ultrafine ferrite grains oriented along the {011} and {111} planes parallel to the rolling direction, with adequate slip systems accompanied by the dispersion of martensite/austenite (M-A) microconstituents in the ferritic structure, improved the tensile mechanical properties and formability. The sample subjected to isothermal rolling at 850 degrees C achieved successful results compared to as-received and other controlled rolling methods. (C) 2018 Brazilian Metallurgical, Materials and Mining Association. Published by Elsevier Editora Ltda.",Tensile mechanical properties of processed specimens.,Sample C,Tensile strength (MPa),713,MPa,Yield stress (MPa),553,MPa,Total elongation (%),17.4,%,0,0,0.099,0,0,0,0,0,0.08,0.26,0.018,0.005,0,0,0.02,0.05,0.021,1.664,0,0,0.022,0.014,0,0,0,0,0.061,0.816,0,0,0,0,0,0,0,0," Besides, the ductility of the investigated steels can be improved thanks to the application of annealing, which turns the deformation-induced substructure into stable ultra-fine grains . In this study, a commercial SAE 970X microalloyed steel was subjected to different controlled rolling processes followed by air cooling to room temperature. A commercial SAE 970X steel plate, which was industrially hot-rolled after casting, was investigated. The chemical composition was determined by optical emission spectrometry (Shimadzu, PDA-7000); see Table 1. Initial thickness (mm) 15±0.05 Start rolling temperature (°C) 835±20 Thickness (mm) 11±0.05 FRT (°C) 795±20 Thickness (mm) 8±0.05 FRT (°C) 785±20 Thickness (mm) 5±0.05 FRT (°C) 750±20"
10.1016/j.jmrt.2018.06.024,Improvement of formability and tensile mechanical properties of SAE 970X steel by controlled rolling process,"It is believed that texture, as the preferred crystallographic orientation of microstructural features, causes plastic anisotropy, leading to a decrease in formability. Thus, promoting recrystallization and randomizing crystallographic texture have been the main methods of increasing formability. The aim of the current study was to improve the tensile properties and formability by means of controlling the microstructural features under controlled rolling processes in an SAE 970X steel. The evolution of microstructure, crystallographic orientation, and grain boundary distribution was analyzed by scanning electron microscope, X-ray diffraction, and electron backscatter diffraction. The results of tensile uniaxial tests and equibiaxial tension behaviors showed that the ultrafine ferrite grains oriented along the {011} and {111} planes parallel to the rolling direction, with adequate slip systems accompanied by the dispersion of martensite/austenite (M-A) microconstituents in the ferritic structure, improved the tensile mechanical properties and formability. The sample subjected to isothermal rolling at 850 degrees C achieved successful results compared to as-received and other controlled rolling methods. (C) 2018 Brazilian Metallurgical, Materials and Mining Association. Published by Elsevier Editora Ltda.",Tensile mechanical properties of processed specimens.,Sample D,Tensile strength (MPa),698,MPa,Yield stress (MPa),423,MPa,Total elongation (%),19.2,%,0,0,0.099,0,0,0,0,0,0.08,0.26,0.018,0.005,0,0,0.02,0.05,0.021,1.664,0,0,0.022,0.014,0,0,0,0,0.061,0.816,0,0,0,0,0,0,0,0," Besides, the ductility of the investigated steels can be improved thanks to the application of annealing, which turns the deformation-induced substructure into stable ultra-fine grains . In this study, a commercial SAE 970X microalloyed steel was subjected to different controlled rolling processes followed by air cooling to room temperature. A commercial SAE 970X steel plate, which was industrially hot-rolled after casting, was investigated. The chemical composition was determined by optical emission spectrometry (Shimadzu, PDA-7000); see Table 1. Initial thickness (mm) 15±0.05 Start rolling temperature (°C) 780±20 Thickness (mm) 11±0.05 FRT (°C) 720±20 Thickness (mm) 8±0.05 FRT (°C) 700±20 Thickness (mm) 5±0.05 FRT (°C) 680±20"
10.1016/j.jmrt.2018.06.024,Improvement of formability and tensile mechanical properties of SAE 970X steel by controlled rolling process,"It is believed that texture, as the preferred crystallographic orientation of microstructural features, causes plastic anisotropy, leading to a decrease in formability. Thus, promoting recrystallization and randomizing crystallographic texture have been the main methods of increasing formability. The aim of the current study was to improve the tensile properties and formability by means of controlling the microstructural features under controlled rolling processes in an SAE 970X steel. The evolution of microstructure, crystallographic orientation, and grain boundary distribution was analyzed by scanning electron microscope, X-ray diffraction, and electron backscatter diffraction. The results of tensile uniaxial tests and equibiaxial tension behaviors showed that the ultrafine ferrite grains oriented along the {011} and {111} planes parallel to the rolling direction, with adequate slip systems accompanied by the dispersion of martensite/austenite (M-A) microconstituents in the ferritic structure, improved the tensile mechanical properties and formability. The sample subjected to isothermal rolling at 850 degrees C achieved successful results compared to as-received and other controlled rolling methods. (C) 2018 Brazilian Metallurgical, Materials and Mining Association. Published by Elsevier Editora Ltda.",Tensile mechanical properties of processed specimens.,Sample E,Tensile strength (MPa),682,MPa,Yield stress (MPa),594,MPa,Total elongation (%),17.9,%,0,0,0.099,0,0,0,0,0,0.08,0.26,0.018,0.005,0,0,0.02,0.05,0.021,1.664,0,0,0.022,0.014,0,0,0,0,0.061,0.816,0,0,0,0,0,0,0,0," Besides, the ductility of the investigated steels can be improved thanks to the application of annealing, which turns the deformation-induced substructure into stable ultra-fine grains . In this study, a commercial SAE 970X microalloyed steel was subjected to different controlled rolling processes followed by air cooling to room temperature. A commercial SAE 970X steel plate, which was industrially hot-rolled after casting, was investigated. The chemical composition was determined by optical emission spectrometry (Shimadzu, PDA-7000); see Table 1. Initial thickness (mm) 15±0.05 Start rolling temperature (°C) 850±20 Thickness (mm) 11±0.05 FRT (°C) 850±20 Thickness (mm) 8±0.05 FRT (°C) 850±20 Thickness (mm) 5±0.05 FRT (°C) 850±20"
10.1007/s11661-009-0124-7,"Influence of Al on the Microstructural Evolution and Mechanical Behavior of Low-Carbon, Manganese Transformation-Induced-Plasticity Steel","Microstructural design with an Al addition is suggested for low-carbon, manganese transformation-induced-plasticity (Mn TRIP) steel for application in the continuous-annealing process. With an Al content of 1 mass pct, the competition between the recrystallization of the cold-rolled microstructure and the austenite formation cannot be avoided during intercritical annealing, and the recrystallization of the deformed matrix does not proceed effectively. The addition of 3 mass pct Al, however, allows nearly complete recrystallization of the deformed microstructure by providing a dual-phase cold-rolled structure consisting of ferrite and martensite and by suppressing excessive austenite formation at a higher annealing temperature. An optimized annealing condition results in the room-temperature stability of the intercritical austenite in Mn TRIP steel containing 3 mass pct Al, permitting persistent transformation to martensite during tensile deformation. The alloy presents an excellent strength-ductility balance combining a tensile strength of approximately 1 GPa with a total elongation over 25 pct, which is comparable to that of Mn TRIP steel subjected to batch-type annealing.",Table IV Average Tensile Properties of Investigated Alloys,L-Al,Tensile Strength (MPa),495.45,MPa,Yield Strength (MPa),468.95,MPa,Total Elongation (Pct),9.2,no mentioned,0,0,0.12,0,0,0,0,0,1.1,0.55,0,0,0,0,0,0,0,4.6,0,0,0,0,0,0,0,0,0,0,0,0,0,0,0,0,0,0,"Table I shows the chemical compositions of the investigated alloys. Vacuum-induction-melted ingots with dimensions of 300 × 150 × 50 mm were reheated to 1200 °C for 2 hours and hot rolled with a finishing temperature above 800 °C, followed by air cooling to room temperature. The thickness of the hot-rolled sheets was 4.5 mm. They were pickled in a 10 pct HCl solution and then cold rolled to a thickness of 1 mm. The cold-rolled sheets were annealed using an infrared heating furnace, with heating and cooling rates of 10 °C/s. The intercritical annealing temperatures of 660 °C for the L-Al alloy, taking into account the calculated equilibrium austenite fraction. The holding time at each annealing temperature was 2 minutes. Specimens were prepared by mechanical polishing followed by chemical polishing in a 10 pct HF+H2O2 solution."
10.1007/s11661-009-0124-7,"Influence of Al on the Microstructural Evolution and Mechanical Behavior of Low-Carbon, Manganese Transformation-Induced-Plasticity Steel","Microstructural design with an Al addition is suggested for low-carbon, manganese transformation-induced-plasticity (Mn TRIP) steel for application in the continuous-annealing process. With an Al content of 1 mass pct, the competition between the recrystallization of the cold-rolled microstructure and the austenite formation cannot be avoided during intercritical annealing, and the recrystallization of the deformed matrix does not proceed effectively. The addition of 3 mass pct Al, however, allows nearly complete recrystallization of the deformed microstructure by providing a dual-phase cold-rolled structure consisting of ferrite and martensite and by suppressing excessive austenite formation at a higher annealing temperature. An optimized annealing condition results in the room-temperature stability of the intercritical austenite in Mn TRIP steel containing 3 mass pct Al, permitting persistent transformation to martensite during tensile deformation. The alloy presents an excellent strength-ductility balance combining a tensile strength of approximately 1 GPa with a total elongation over 25 pct, which is comparable to that of Mn TRIP steel subjected to batch-type annealing.",Table IV Average Tensile Properties of Investigated Alloys,L-Al,Tensile Strength (MPa),607,MPa,Yield Strength (MPa),384.45,MPa,Total Elongation (Pct),8.35,no mentioned,0,0,0.12,0,0,0,0,0,1.1,0.55,0,0,0,0,0,0,0,4.6,0,0,0,0,0,0,0,0,0,0,0,0,0,0,0,0,0,0,"Table I shows the chemical compositions of the investigated alloys. Vacuum-induction-melted ingots with dimensions of 300 × 150 × 50 mm were reheated to 1200 °C for 2 hours and hot rolled with a finishing temperature above 800 °C, followed by air cooling to room temperature. The thickness of the hot-rolled sheets was 4.5 mm. They were pickled in a 10 pct HCl solution and then cold rolled to a thickness of 1 mm. The cold-rolled sheets were annealed using an infrared heating furnace, with heating and cooling rates of 10 °C/s. The intercritical annealing temperatures of 720 °C for the L-Al alloy, taking into account the calculated equilibrium austenite fraction. The holding time at each annealing temperature was 2 minutes. Specimens were prepared by mechanical polishing followed by chemical polishing in a 10 pct HF+H2O2 solution."
10.1007/s11661-009-0124-7,"Influence of Al on the Microstructural Evolution and Mechanical Behavior of Low-Carbon, Manganese Transformation-Induced-Plasticity Steel","Microstructural design with an Al addition is suggested for low-carbon, manganese transformation-induced-plasticity (Mn TRIP) steel for application in the continuous-annealing process. With an Al content of 1 mass pct, the competition between the recrystallization of the cold-rolled microstructure and the austenite formation cannot be avoided during intercritical annealing, and the recrystallization of the deformed matrix does not proceed effectively. The addition of 3 mass pct Al, however, allows nearly complete recrystallization of the deformed microstructure by providing a dual-phase cold-rolled structure consisting of ferrite and martensite and by suppressing excessive austenite formation at a higher annealing temperature. An optimized annealing condition results in the room-temperature stability of the intercritical austenite in Mn TRIP steel containing 3 mass pct Al, permitting persistent transformation to martensite during tensile deformation. The alloy presents an excellent strength-ductility balance combining a tensile strength of approximately 1 GPa with a total elongation over 25 pct, which is comparable to that of Mn TRIP steel subjected to batch-type annealing.",Table IV Average Tensile Properties of Investigated Alloys,L-Al,Tensile Strength (MPa),733.7,MPa,Yield Strength (MPa),471.3,MPa,Total Elongation (Pct),4.95,no mentioned,0,0,0.12,0,0,0,0,0,1.1,0.55,0,0,0,0,0,0,0,4.6,0,0,0,0,0,0,0,0,0,0,0,0,0,0,0,0,0,0,"Table I shows the chemical compositions of the investigated alloys. Vacuum-induction-melted ingots with dimensions of 300 × 150 × 50 mm were reheated to 1200 °C for 2 hours and hot rolled with a finishing temperature above 800 °C, followed by air cooling to room temperature. The thickness of the hot-rolled sheets was 4.5 mm. They were pickled in a 10 pct HCl solution and then cold rolled to a thickness of 1 mm. The cold-rolled sheets were annealed using an infrared heating furnace, with heating and cooling rates of 10 °C/s. The intercritical annealing temperatures of 780 °C for the L-Al alloy, taking into account the calculated equilibrium austenite fraction. The holding time at each annealing temperature was 2 minutes. Specimens were prepared by mechanical polishing followed by chemical polishing in a 10 pct HF+H2O2 solution."
10.1007/s11661-009-0124-7,"Influence of Al on the Microstructural Evolution and Mechanical Behavior of Low-Carbon, Manganese Transformation-Induced-Plasticity Steel","Microstructural design with an Al addition is suggested for low-carbon, manganese transformation-induced-plasticity (Mn TRIP) steel for application in the continuous-annealing process. With an Al content of 1 mass pct, the competition between the recrystallization of the cold-rolled microstructure and the austenite formation cannot be avoided during intercritical annealing, and the recrystallization of the deformed matrix does not proceed effectively. The addition of 3 mass pct Al, however, allows nearly complete recrystallization of the deformed microstructure by providing a dual-phase cold-rolled structure consisting of ferrite and martensite and by suppressing excessive austenite formation at a higher annealing temperature. An optimized annealing condition results in the room-temperature stability of the intercritical austenite in Mn TRIP steel containing 3 mass pct Al, permitting persistent transformation to martensite during tensile deformation. The alloy presents an excellent strength-ductility balance combining a tensile strength of approximately 1 GPa with a total elongation over 25 pct, which is comparable to that of Mn TRIP steel subjected to batch-type annealing.",Table IV Average Tensile Properties of Investigated Alloys,H-Al,Tensile Strength (MPa),428.25,MPa,Yield Strength (MPa),409.15,MPa,Total Elongation (Pct),12.8,no mentioned,0,0,0.12,0,0,0,0,0,3.1,0.47,0,0,0,0,0,0,0,5.8,0,0,0,0,0,0,0,0,0,0,0,0,0,0,0,0,0,0,"Table I shows the chemical compositions of the investigated alloys. Vacuum-induction-melted ingots with dimensions of 300 × 150 × 50 mm were reheated to 1200 °C for 2 hours and hot rolled with a finishing temperature above 800 °C, followed by air cooling to room temperature. The thickness of the hot-rolled sheets was 4.5 mm. They were pickled in a 10 pct HCl solution and then cold rolled to a thickness of 1 mm. The cold-rolled sheets were annealed using an infrared heating furnace, with heating and cooling rates of 10 °C/s. The intercritical annealing temperatures of 720 °C for the H-Al alloy were chosen, taking into account the calculated equilibrium austenite fraction. The holding time at each annealing temperature was 2 minutes. Specimens were prepared by mechanical polishing followed by chemical polishing in a 10 pct HF+H2O2 solution."
10.1007/s11661-009-0124-7,"Influence of Al on the Microstructural Evolution and Mechanical Behavior of Low-Carbon, Manganese Transformation-Induced-Plasticity Steel","Microstructural design with an Al addition is suggested for low-carbon, manganese transformation-induced-plasticity (Mn TRIP) steel for application in the continuous-annealing process. With an Al content of 1 mass pct, the competition between the recrystallization of the cold-rolled microstructure and the austenite formation cannot be avoided during intercritical annealing, and the recrystallization of the deformed matrix does not proceed effectively. The addition of 3 mass pct Al, however, allows nearly complete recrystallization of the deformed microstructure by providing a dual-phase cold-rolled structure consisting of ferrite and martensite and by suppressing excessive austenite formation at a higher annealing temperature. An optimized annealing condition results in the room-temperature stability of the intercritical austenite in Mn TRIP steel containing 3 mass pct Al, permitting persistent transformation to martensite during tensile deformation. The alloy presents an excellent strength-ductility balance combining a tensile strength of approximately 1 GPa with a total elongation over 25 pct, which is comparable to that of Mn TRIP steel subjected to batch-type annealing.",Table IV Average Tensile Properties of Investigated Alloys,H-Al,Tensile Strength (MPa),502.2,MPa,Yield Strength (MPa),363.65,MPa,Total Elongation (Pct),14.3,no mentioned,0,0,0.12,0,0,0,0,0,3.1,0.47,0,0,0,0,0,0,0,5.8,0,0,0,0,0,0,0,0,0,0,0,0,0,0,0,0,0,0,"Table I shows the chemical compositions of the investigated alloys. Vacuum-induction-melted ingots with dimensions of 300 × 150 × 50 mm were reheated to 1200 °C for 2 hours and hot rolled with a finishing temperature above 800 °C, followed by air cooling to room temperature. The thickness of the hot-rolled sheets was 4.5 mm. They were pickled in a 10 pct HCl solution and then cold rolled to a thickness of 1 mm. The cold-rolled sheets were annealed using an infrared heating furnace, with heating and cooling rates of 10 °C/s. The intercritical annealing temperatures of 780 °C for the H-Al alloy were chosen, taking into account the calculated equilibrium austenite fraction. The holding time at each annealing temperature was 2 minutes. Specimens were prepared by mechanical polishing followed by chemical polishing in a 10 pct HF+H2O2 solution."
10.1007/s11661-009-0124-7,"Influence of Al on the Microstructural Evolution and Mechanical Behavior of Low-Carbon, Manganese Transformation-Induced-Plasticity Steel","Microstructural design with an Al addition is suggested for low-carbon, manganese transformation-induced-plasticity (Mn TRIP) steel for application in the continuous-annealing process. With an Al content of 1 mass pct, the competition between the recrystallization of the cold-rolled microstructure and the austenite formation cannot be avoided during intercritical annealing, and the recrystallization of the deformed matrix does not proceed effectively. The addition of 3 mass pct Al, however, allows nearly complete recrystallization of the deformed microstructure by providing a dual-phase cold-rolled structure consisting of ferrite and martensite and by suppressing excessive austenite formation at a higher annealing temperature. An optimized annealing condition results in the room-temperature stability of the intercritical austenite in Mn TRIP steel containing 3 mass pct Al, permitting persistent transformation to martensite during tensile deformation. The alloy presents an excellent strength-ductility balance combining a tensile strength of approximately 1 GPa with a total elongation over 25 pct, which is comparable to that of Mn TRIP steel subjected to batch-type annealing.",Table IV Average Tensile Properties of Investigated Alloys,H-Al,Tensile Strength (MPa),586.55,MPa,Yield Strength (MPa),223.85,MPa,Total Elongation (Pct),6.3,no mentioned,0,0,0.12,0,0,0,0,0,3.1,0.47,0,0,0,0,0,0,0,5.8,0,0,0,0,0,0,0,0,0,0,0,0,0,0,0,0,0,0,"Table I shows the chemical compositions of the investigated alloys. Vacuum-induction-melted ingots with dimensions of 300 × 150 × 50 mm were reheated to 1200 °C for 2 hours and hot rolled with a finishing temperature above 800 °C, followed by air cooling to room temperature. The thickness of the hot-rolled sheets was 4.5 mm. They were pickled in a 10 pct HCl solution and then cold rolled to a thickness of 1 mm. The cold-rolled sheets were annealed using an infrared heating furnace, with heating and cooling rates of 10 °C/s. The intercritical annealing temperatures of 840 °C for the H-Al alloy were chosen, taking into account the calculated equilibrium austenite fraction. The holding time at each annealing temperature was 2 minutes. Specimens were prepared by mechanical polishing followed by chemical polishing in a 10 pct HF+H2O2 solution."
10.1016/j.matchar.2021.111077,Enhanced carbon enrichment in austenite through introducing pre-existing austenite as a 'carbon container' in 0.2C-2Mn steel: The significant impact on microstructure and mechanical properties,"We describe here a novel approach of increasing the carbon in austenite via intercritical annealing and consequently derive the benefit of obtaining the desired microstructure and mechanical properties in a low carbon low manganese steel. The reversed austenite obtained by pre-annealing acted as a carbon container, and received carbon from cementite dissolved during pre-annealing. The reversed austenite was partly retained at room temperature and the retained austenite could further absorb carbon from martensite. As a result, the precipitation of cementite was significantly reduced during subsequent intercritical annealing and austenite was enriched with more carbon compared to the situation without pre-annealing. The morphology of reversed austenite changed from granular in the absence of pre-annealing to lath-like in pre-annealed steel. In addition, the size of retained austenite was refined by pre-annealing, which enhanced the stability of austenite and contributed to superior ductility of steel.",Mechanical properties of experimental steels.,IA30,UTS (MPa),962,MPa,YS (MPa),829,MPa,TEL (%),26.4,%,0,0,0.2,0,0,0,0,0,1.11,0.58,0,0,0,0,0,0,0,2.18,0,0,1.01,0.91,0,0,0,0,0.032,0.255,0,0,0,0,0,0,0,0,"The chemical composition was designed based on our previous study . The steel was melted in a vacuum induction furnace and forged into ingots with a thickness of 80 mm. The ingot was homogenized at 1200 °C for 2 h in a muffle furnace, and then hot rolled to 12 mm plate via six passes with minimum reduction of 20% per pass, followed by quenching to room temperature. The depth of decarburized layer was estimated to be ~0.2 mm during homogenization according to the method proposed in an early study , which was descaled during hot-rolling. The Ac1 and Ac3 temperatures of experimental steel were determined to be 680 °C and 874 °C, respectively, by using thermal dilatometer (DIL805A) as shown in Fig. 1 . In type I, samples were intercritically annealed at 690 °C for 30 min, and then air cooled to room temperature, which were referred henceforth as IA30.  Tensile tests were carried out at room temperature at a strain rate of 0.001 s-1 by using a universal testing machine (WDW-200D), and specimens for tensile test were cut along the rolling direction with dimensions of 25 mm gage and 5 mm in diameter, according to the ASTM-E8 standard. "
10.1016/j.matchar.2021.111077,Enhanced carbon enrichment in austenite through introducing pre-existing austenite as a 'carbon container' in 0.2C-2Mn steel: The significant impact on microstructure and mechanical properties,"We describe here a novel approach of increasing the carbon in austenite via intercritical annealing and consequently derive the benefit of obtaining the desired microstructure and mechanical properties in a low carbon low manganese steel. The reversed austenite obtained by pre-annealing acted as a carbon container, and received carbon from cementite dissolved during pre-annealing. The reversed austenite was partly retained at room temperature and the retained austenite could further absorb carbon from martensite. As a result, the precipitation of cementite was significantly reduced during subsequent intercritical annealing and austenite was enriched with more carbon compared to the situation without pre-annealing. The morphology of reversed austenite changed from granular in the absence of pre-annealing to lath-like in pre-annealed steel. In addition, the size of retained austenite was refined by pre-annealing, which enhanced the stability of austenite and contributed to superior ductility of steel.",Mechanical properties of experimental steels.,IA60,UTS (MPa),969,MPa,YS (MPa),748,MPa,TEL (%),30.8,%,0,0,0.2,0,0,0,0,0,1.11,0.58,0,0,0,0,0,0,0,2.18,0,0,1.01,0.91,0,0,0,0,0.032,0.255,0,0,0,0,0,0,0,0,"The chemical composition was designed based on our previous study . The steel was melted in a vacuum induction furnace and forged into ingots with a thickness of 80 mm. The ingot was homogenized at 1200 °C for 2 h in a muffle furnace, and then hot rolled to 12 mm plate via six passes with minimum reduction of 20% per pass, followed by quenching to room temperature. The depth of decarburized layer was estimated to be ~0.2 mm during homogenization according to the method proposed in an early study , which was descaled during hot-rolling. The Ac1 and Ac3 temperatures of experimental steel were determined to be 680 °C and 874 °C, respectively, by using thermal dilatometer (DIL805A) as shown in Fig. 1 . In type I, samples were intercritically annealed at 690 °C for 60 min, and then air cooled to room temperature, which were referred henceforth as IA60.  Tensile tests were carried out at room temperature at a strain rate of 0.001 s-1 by using a universal testing machine (WDW-200D), and specimens for tensile test were cut along the rolling direction with dimensions of 25 mm gage and 5 mm in diameter, according to the ASTM-E8 standard. "
10.1016/j.matchar.2021.111077,Enhanced carbon enrichment in austenite through introducing pre-existing austenite as a 'carbon container' in 0.2C-2Mn steel: The significant impact on microstructure and mechanical properties,"We describe here a novel approach of increasing the carbon in austenite via intercritical annealing and consequently derive the benefit of obtaining the desired microstructure and mechanical properties in a low carbon low manganese steel. The reversed austenite obtained by pre-annealing acted as a carbon container, and received carbon from cementite dissolved during pre-annealing. The reversed austenite was partly retained at room temperature and the retained austenite could further absorb carbon from martensite. As a result, the precipitation of cementite was significantly reduced during subsequent intercritical annealing and austenite was enriched with more carbon compared to the situation without pre-annealing. The morphology of reversed austenite changed from granular in the absence of pre-annealing to lath-like in pre-annealed steel. In addition, the size of retained austenite was refined by pre-annealing, which enhanced the stability of austenite and contributed to superior ductility of steel.",Mechanical properties of experimental steels.,IA120,UTS (MPa),1009,MPa,YS (MPa),664,MPa,TEL (%),31.2,%,0,0,0.2,0,0,0,0,0,1.11,0.58,0,0,0,0,0,0,0,2.18,0,0,1.01,0.91,0,0,0,0,0.032,0.255,0,0,0,0,0,0,0,0,"The chemical composition was designed based on our previous study . The steel was melted in a vacuum induction furnace and forged into ingots with a thickness of 80 mm. The ingot was homogenized at 1200 °C for 2 h in a muffle furnace, and then hot rolled to 12 mm plate via six passes with minimum reduction of 20% per pass, followed by quenching to room temperature. The depth of decarburized layer was estimated to be ~0.2 mm during homogenization according to the method proposed in an early study , which was descaled during hot-rolling. The Ac1 and Ac3 temperatures of experimental steel were determined to be 680 °C and 874 °C, respectively, by using thermal dilatometer (DIL805A) as shown in Fig. 1 . In type I, samples were intercritically annealed at 690 °C for 120 min, and then air cooled to room temperature, which were referred henceforth as IA120.  Tensile tests were carried out at room temperature at a strain rate of 0.001 s-1 by using a universal testing machine (WDW-200D), and specimens for tensile test were cut along the rolling direction with dimensions of 25 mm gage and 5 mm in diameter, according to the ASTM-E8 standard. "
10.1016/j.matchar.2021.111077,Enhanced carbon enrichment in austenite through introducing pre-existing austenite as a 'carbon container' in 0.2C-2Mn steel: The significant impact on microstructure and mechanical properties,"We describe here a novel approach of increasing the carbon in austenite via intercritical annealing and consequently derive the benefit of obtaining the desired microstructure and mechanical properties in a low carbon low manganese steel. The reversed austenite obtained by pre-annealing acted as a carbon container, and received carbon from cementite dissolved during pre-annealing. The reversed austenite was partly retained at room temperature and the retained austenite could further absorb carbon from martensite. As a result, the precipitation of cementite was significantly reduced during subsequent intercritical annealing and austenite was enriched with more carbon compared to the situation without pre-annealing. The morphology of reversed austenite changed from granular in the absence of pre-annealing to lath-like in pre-annealed steel. In addition, the size of retained austenite was refined by pre-annealing, which enhanced the stability of austenite and contributed to superior ductility of steel.",Mechanical properties of experimental steels.,P-IA30,UTS (MPa),912,MPa,YS (MPa),711,MPa,TEL (%),39.8,%,0,0,0.2,0,0,0,0,0,1.11,0.58,0,0,0,0,0,0,0,2.18,0,0,1.01,0.91,0,0,0,0,0.032,0.255,0,0,0,0,0,0,0,0,"The chemical composition was designed based on our previous study . The steel was melted in a vacuum induction furnace and forged into ingots with a thickness of 80 mm. The ingot was homogenized at 1200 °C for 2 h in a muffle furnace, and then hot rolled to 12 mm plate via six passes with minimum reduction of 20% per pass, followed by quenching to room temperature. The depth of decarburized layer was estimated to be ~0.2 mm during homogenization according to the method proposed in an early study , which was descaled during hot-rolling. The Ac1 and Ac3 temperatures of experimental steel were determined to be 680 °C and 874 °C, respectively, by using thermal dilatometer (DIL805A) as shown in Fig. 1 .In type II, the sample was first pre-annealed at 740 °C for 30 min and quenched to room temperature, referred as sample P. Then, sample P was annealed at 690 °C for 30 min and cooled to room temperature in air, labeled as P-IA30. Tensile tests were carried out at room temperature at a strain rate of 0.001 s-1 by using a universal testing machine (WDW-200D), and specimens for tensile test were cut along the rolling direction with dimensions of 25 mm gage and 5 mm in diameter, according to the ASTM-E8 standard. "
