Repository: MGEdata/SteelScientist

# SteelScientist

## 📝Cite  


**Paper link:**[Steel design based on a large language model](https://doi.org/10.1016/j.actamat.2024.120663)  

@article{tian2025steel,  
&nbsp;&nbsp;&nbsp;&nbsp;&nbsp;&nbsp;&nbsp;&nbsp;title={Steel design based on a large language model},  
&nbsp;&nbsp;&nbsp;&nbsp;&nbsp;&nbsp;&nbsp;&nbsp;author={Tian, Shaohan and Jiang, Xue and Wang, Weiren and Jing, Zhihua and Zhang, Chi and Zhang, Cheng and Lookman, Turab and Su, Yanjing},  
&nbsp;&nbsp;&nbsp;&nbsp;&nbsp;&nbsp;&nbsp;&nbsp;journal={Acta Materialia},  
&nbsp;&nbsp;&nbsp;&nbsp;&nbsp;&nbsp;&nbsp;&nbsp;volume={285},    
&nbsp;&nbsp;&nbsp;&nbsp;&nbsp;&nbsp;&nbsp;&nbsp;pages={120663},

File: datasets/data.csv (part 3 of 19)
DOIs,Table_topic,Material,Tensile_name,Tensile_value,Tensile_unit,Yield_name,Yield_value,Yield_unit,Elongation_name,Elongation_value,Elongation_unit,H,B,C,N,O,F,Na,Mg,Al,Si,P,S,Cl,Ca,Ti,V,Cr,Mn,Fe,Co,Ni,Cu,Zn,As,Y,Zr,Nb,Mo,Sn,Sb,La,Ce,Ta,W,Pb,Bi,Text
10.1007/s12540-020-00785-8,Table 13 Mechanical properties of the specimens used in this study,CW10_H700_T–L,"('Averagetensile Strength, (MPa)', 'Averagetensile Strength, (MPa)')",1061,MPa,"('Averageyield Strength, (MPa)', 'Averageyield Strength, (MPa)')",744,MPa,"('Elongation(%)', 'Elongation(%)')",46.6,%,0,0,0.44,0,0,0,0,0,0,0.27,0.013,0.0023,0,0,0,0,3.4,24,0,0,0,0.429,0,0,0,0,0,0,0,0,0,0,0,0,0,0,"The high-Mn steel with a thickness of 20 mm was fabricated through hot rolling process after heating to 1250 °C. In order to evaluate anisotropy on the mechanical properties, the as-received high-Mn plates (AS) were cold-rolled into 10% thickness reduction. For the recrystallization behavior analysis, cold-rolled samples were annealed at different temperatures ranging from 700 °C for 15 min and followed by water quenching. Schematic diagram of annealing process and specimen direction for high-Mn austenitic steels in this study is presented in Fig. 1 and specimen information on cold-rolling, annealing and direction condition used in this study was shown in Table 2.The microstructure of transverse–longitudinal (T–L) direction specimen specimen was observed by optical microscopy."
10.1007/s12540-020-00785-8,Table 14 Mechanical properties of the specimens used in this study,CW10_H800_L-T,"('Averagetensile Strength, (MPa)', 'Averagetensile Strength, (MPa)')",1044,MPa,"('Averageyield Strength, (MPa)', 'Averageyield Strength, (MPa)')",550,MPa,"('Elongation(%)', 'Elongation(%)')",60,%,0,0,0.44,0,0,0,0,0,0,0.27,0.013,0.0023,0,0,0,0,3.4,24,0,0,0,0.429,0,0,0,0,0,0,0,0,0,0,0,0,0,0,"The high-Mn steel with a thickness of 20 mm was fabricated through hot rolling process after heating to 1250 °C. In order to evaluate anisotropy on the mechanical properties, the as-received high-Mn plates (AS) were cold-rolled into 10% thickness reduction. For the recrystallization behavior analysis, cold-rolled samples were annealed at different temperatures ranging from 800 °C for 15 min and followed by water quenching. Schematic diagram of annealing process and specimen direction for high-Mn austenitic steels in this study is presented in Fig. 1 and specimen information on cold-rolling, annealing and direction condition used in this study was shown in Table 2.The microstructure of longitudinal–transverse (L-T) direction specimen was observed by optical microscopy. "
10.1007/s12540-020-00785-8,Table 15 Mechanical properties of the specimens used in this study,CW10_H800_T–L,"('Averagetensile Strength, (MPa)', 'Averagetensile Strength, (MPa)')",1015,MPa,"('Averageyield Strength, (MPa)', 'Averageyield Strength, (MPa)')",603,MPa,"('Elongation(%)', 'Elongation(%)')",54,%,0,0,0.44,0,0,0,0,0,0,0.27,0.013,0.0023,0,0,0,0,3.4,24,0,0,0,0.429,0,0,0,0,0,0,0,0,0,0,0,0,0,0,"The high-Mn steel with a thickness of 20 mm was fabricated through hot rolling process after heating to 1250 °C. In order to evaluate anisotropy on the mechanical properties, the as-received high-Mn plates (AS) were cold-rolled into 10% thickness reduction. For the recrystallization behavior analysis, cold-rolled samples were annealed at different temperatures ranging from 800 °C for 15 min and followed by water quenching. Schematic diagram of annealing process and specimen direction for high-Mn austenitic steels in this study is presented in Fig. 1 and specimen information on cold-rolling, annealing and direction condition used in this study was shown in Table 2.The microstructure of transverse–longitudinal (T–L) direction specimen specimen was observed by optical microscopy."
10.1007/s12540-020-00785-8,Table 16 Mechanical properties of the specimens used in this study,CW10_H900_L-T,"('Averagetensile Strength, (MPa)', 'Averagetensile Strength, (MPa)')",953,MPa,"('Averageyield Strength, (MPa)', 'Averageyield Strength, (MPa)')",344,MPa,"('Elongation(%)', 'Elongation(%)')",90.2,%,0,0,0.44,0,0,0,0,0,0,0.27,0.013,0.0023,0,0,0,0,3.4,24,0,0,0,0.429,0,0,0,0,0,0,0,0,0,0,0,0,0,0,"The high-Mn steel with a thickness of 20 mm was fabricated through hot rolling process after heating to 1250 °C. In order to evaluate anisotropy on the mechanical properties, the as-received high-Mn plates (AS) were cold-rolled into 10% thickness reduction. For the recrystallization behavior analysis, cold-rolled samples were annealed at different temperatures ranging from 900 °C for 15 min and followed by water quenching. Schematic diagram of annealing process and specimen direction for high-Mn austenitic steels in this study is presented in Fig. 1 and specimen information on cold-rolling, annealing and direction condition used in this study was shown in Table 2.The microstructure of longitudinal–transverse (L-T) direction specimen was observed by optical microscopy. "
10.1007/s12540-020-00785-8,Table 17 Mechanical properties of the specimens used in this study,CW10_H900_T–L,"('Averagetensile Strength, (MPa)', 'Averagetensile Strength, (MPa)')",898,MPa,"('Averageyield Strength, (MPa)', 'Averageyield Strength, (MPa)')",302,MPa,"('Elongation(%)', 'Elongation(%)')",91.8,%,0,0,0.44,0,0,0,0,0,0,0.27,0.013,0.0023,0,0,0,0,3.4,24,0,0,0,0.429,0,0,0,0,0,0,0,0,0,0,0,0,0,0,"The high-Mn steel with a thickness of 20 mm was fabricated through hot rolling process after heating to 1250 °C. In order to evaluate anisotropy on the mechanical properties, the as-received high-Mn plates (AS) were cold-rolled into 10% thickness reduction. For the recrystallization behavior analysis, cold-rolled samples were annealed at different temperatures ranging from 900 °C for 15 min and followed by water quenching. Schematic diagram of annealing process and specimen direction for high-Mn austenitic steels in this study is presented in Fig. 1 and specimen information on cold-rolling, annealing and direction condition used in this study was shown in Table 2.The microstructure of transverse–longitudinal (T–L) direction specimen specimen was observed by optical microscopy."
10.1007/s12540-020-00785-8,Table 20 Mechanical properties of the specimens used in this study,CW30_L-T,"('Averagetensile Strength, (MPa)', 'Averagetensile Strength, (MPa)')",1443,MPa,"('Averageyield Strength, (MPa)', 'Averageyield Strength, (MPa)')",1426,MPa,"('Elongation(%)', 'Elongation(%)')",13.3,%,0,0,0.44,0,0,0,0,0,0,0.27,0.013,0.0023,0,0,0,0,3.4,24,0,0,0,0.429,0,0,0,0,0,0,0,0,0,0,0,0,0,0,"The high-Mn steel with a thickness of 20 mm was fabricated through hot rolling process after heating to 1250 °C. In order to evaluate anisotropy on the mechanical properties, the as-received high-Mn plates (AS) were cold-rolled into 30% thickness reduction. Schematic diagram of annealing process and specimen direction for high-Mn austenitic steels in this study is presented in Fig. 1 and specimen information on cold-rolling, annealing and direction condition used in this study was shown in Table 2. The microstructure of longitudinal–transverse (L-T) direction specimen was observed by optical microscopy. "
10.1007/s12540-020-00785-8,Table 21 Mechanical properties of the specimens used in this study,CW30_T–L,"('Averagetensile Strength, (MPa)', 'Averagetensile Strength, (MPa)')",1524,MPa,"('Averageyield Strength, (MPa)', 'Averageyield Strength, (MPa)')",1492,MPa,"('Elongation(%)', 'Elongation(%)')",18.3,%,0,0,0.44,0,0,0,0,0,0,0.27,0.013,0.0023,0,0,0,0,3.4,24,0,0,0,0.429,0,0,0,0,0,0,0,0,0,0,0,0,0,0,"The high-Mn steel with a thickness of 20 mm was fabricated through hot rolling process after heating to 1250 °C. In order to evaluate anisotropy on the mechanical properties, the as-received high-Mn plates (AS) were cold-rolled into 30% thickness reduction. Schematic diagram of annealing process and specimen direction for high-Mn austenitic steels in this study is presented in Fig. 1 and specimen information on cold-rolling, annealing and direction condition used in this study was shown in Table 2. The microstructure of transverse–longitudinal (T–L) direction specimen specimen was observed by optical microscopy."
10.1007/s12540-020-00785-8,Table 22 Mechanical properties of the specimens used in this study,CW30_H600_L-T,"('Averagetensile Strength, (MPa)', 'Averagetensile Strength, (MPa)')",1366,MPa,"('Averageyield Strength, (MPa)', 'Averageyield Strength, (MPa)')",1173,MPa,"('Elongation(%)', 'Elongation(%)')",31.7,%,0,0,0.44,0,0,0,0,0,0,0.27,0.013,0.0023,0,0,0,0,3.4,24,0,0,0,0.429,0,0,0,0,0,0,0,0,0,0,0,0,0,0,"The high-Mn steel with a thickness of 20 mm was fabricated through hot rolling process after heating to 1250 °C. In order to evaluate anisotropy on the mechanical properties, the as-received high-Mn plates (AS) were cold-rolled into 30% thickness reduction. For the recrystallization behavior analysis, cold-rolled samples were annealed at different temperatures ranging from 600 °C for 15 min and followed by water quenching. Schematic diagram of annealing process and specimen direction for high-Mn austenitic steels in this study is presented in Fig. 1 and specimen information on cold-rolling, annealing and direction condition used in this study was shown in Table 2.The microstructure of longitudinal–transverse (L-T) direction specimen was observed by optical microscopy. "
10.1007/s12540-020-00785-8,Table 23 Mechanical properties of the specimens used in this study,CW30_H600_T–L,"('Averagetensile Strength, (MPa)', 'Averagetensile Strength, (MPa)')",1464,MPa,"('Averageyield Strength, (MPa)', 'Averageyield Strength, (MPa)')",1314,MPa,"('Elongation(%)', 'Elongation(%)')",28.3,%,0,0,0.44,0,0,0,0,0,0,0.27,0.013,0.0023,0,0,0,0,3.4,24,0,0,0,0.429,0,0,0,0,0,0,0,0,0,0,0,0,0,0,"The high-Mn steel with a thickness of 20 mm was fabricated through hot rolling process after heating to 1250 °C. In order to evaluate anisotropy on the mechanical properties, the as-received high-Mn plates (AS) were cold-rolled into 30% thickness reduction. For the recrystallization behavior analysis, cold-rolled samples were annealed at different temperatures ranging from 600 °C for 15 min and followed by water quenching. Schematic diagram of annealing process and specimen direction for high-Mn austenitic steels in this study is presented in Fig. 1 and specimen information on cold-rolling, annealing and direction condition used in this study was shown in Table 2.The microstructure of transverse–longitudinal (T–L) direction specimen specimen was observed by optical microscopy."
10.1007/s12540-020-00785-8,Table 24 Mechanical properties of the specimens used in this study,CW30_H700_L-T,"('Averagetensile Strength, (MPa)', 'Averagetensile Strength, (MPa)')",1201,MPa,"('Averageyield Strength, (MPa)', 'Averageyield Strength, (MPa)')",878,MPa,"('Elongation(%)', 'Elongation(%)')",38.8,%,0,0,0.44,0,0,0,0,0,0,0.27,0.013,0.0023,0,0,0,0,3.4,24,0,0,0,0.429,0,0,0,0,0,0,0,0,0,0,0,0,0,0,"The high-Mn steel with a thickness of 20 mm was fabricated through hot rolling process after heating to 1250 °C. In order to evaluate anisotropy on the mechanical properties, the as-received high-Mn plates (AS) were cold-rolled into 30% thickness reduction. For the recrystallization behavior analysis, cold-rolled samples were annealed at different temperatures ranging from 700 °C for 15 min and followed by water quenching. Schematic diagram of annealing process and specimen direction for high-Mn austenitic steels in this study is presented in Fig. 1 and specimen information on cold-rolling, annealing and direction condition used in this study was shown in Table 2.The microstructure of longitudinal–transverse (L-T) direction specimen was observed by optical microscopy. "
10.1007/s12540-020-00785-8,Table 25 Mechanical properties of the specimens used in this study,CW30_H700_T–L,"('Averagetensile Strength, (MPa)', 'Averagetensile Strength, (MPa)')",1299,MPa,"('Averageyield Strength, (MPa)', 'Averageyield Strength, (MPa)')",1050,MPa,"('Elongation(%)', 'Elongation(%)')",31.7,%,0,0,0.44,0,0,0,0,0,0,0.27,0.013,0.0023,0,0,0,0,3.4,24,0,0,0,0.429,0,0,0,0,0,0,0,0,0,0,0,0,0,0,"The high-Mn steel with a thickness of 20 mm was fabricated through hot rolling process after heating to 1250 °C. In order to evaluate anisotropy on the mechanical properties, the as-received high-Mn plates (AS) were cold-rolled into 30% thickness reduction. For the recrystallization behavior analysis, cold-rolled samples were annealed at different temperatures ranging from 700 °C for 15 min and followed by water quenching. Schematic diagram of annealing process and specimen direction for high-Mn austenitic steels in this study is presented in Fig. 1 and specimen information on cold-rolling, annealing and direction condition used in this study was shown in Table 2.The microstructure of transverse–longitudinal (T–L) direction specimen specimen was observed by optical microscopy."
10.1007/s12540-020-00785-8,Table 26 Mechanical properties of the specimens used in this study,CW30_H800_L-T,"('Averagetensile Strength, (MPa)', 'Averagetensile Strength, (MPa)')",1057,MPa,"('Averageyield Strength, (MPa)', 'Averageyield Strength, (MPa)')",494,MPa,"('Elongation(%)', 'Elongation(%)')",61.8,%,0,0,0.44,0,0,0,0,0,0,0.27,0.013,0.0023,0,0,0,0,3.4,24,0,0,0,0.429,0,0,0,0,0,0,0,0,0,0,0,0,0,0,"The high-Mn steel with a thickness of 20 mm was fabricated through hot rolling process after heating to 1250 °C. In order to evaluate anisotropy on the mechanical properties, the as-received high-Mn plates (AS) were cold-rolled into 30% thickness reduction. For the recrystallization behavior analysis, cold-rolled samples were annealed at different temperatures ranging from 800 °C for 15 min and followed by water quenching. Schematic diagram of annealing process and specimen direction for high-Mn austenitic steels in this study is presented in Fig. 1 and specimen information on cold-rolling, annealing and direction condition used in this study was shown in Table 2.The microstructure of longitudinal–transverse (L-T) direction specimen was observed by optical microscopy. "
10.1007/s12540-020-00785-8,Table 27 Mechanical properties of the specimens used in this study,CW30_H800_T–L,"('Averagetensile Strength, (MPa)', 'Averagetensile Strength, (MPa)')",1107,MPa,"('Averageyield Strength, (MPa)', 'Averageyield Strength, (MPa)')",550,MPa,"('Elongation(%)', 'Elongation(%)')",53.3,%,0,0,0.44,0,0,0,0,0,0,0.27,0.013,0.0023,0,0,0,0,3.4,24,0,0,0,0.429,0,0,0,0,0,0,0,0,0,0,0,0,0,0,"The high-Mn steel with a thickness of 20 mm was fabricated through hot rolling process after heating to 1250 °C. In order to evaluate anisotropy on the mechanical properties, the as-received high-Mn plates (AS) were cold-rolled into 30% thickness reduction. For the recrystallization behavior analysis, cold-rolled samples were annealed at different temperatures ranging from 800 °C for 15 min and followed by water quenching. Schematic diagram of annealing process and specimen direction for high-Mn austenitic steels in this study is presented in Fig. 1 and specimen information on cold-rolling, annealing and direction condition used in this study was shown in Table 2.The microstructure of transverse–longitudinal (T–L) direction specimen specimen was observed by optical microscopy."
10.1007/s12540-020-00785-8,Table 28 Mechanical properties of the specimens used in this study,CW30_H900_L-T,"('Averagetensile Strength, (MPa)', 'Averagetensile Strength, (MPa)')",964,MPa,"('Averageyield Strength, (MPa)', 'Averageyield Strength, (MPa)')",359,MPa,"('Elongation(%)', 'Elongation(%)')",88.2,%,0,0,0.44,0,0,0,0,0,0,0.27,0.013,0.0023,0,0,0,0,3.4,24,0,0,0,0.429,0,0,0,0,0,0,0,0,0,0,0,0,0,0,"The high-Mn steel with a thickness of 20 mm was fabricated through hot rolling process after heating to 1250 °C. In order to evaluate anisotropy on the mechanical properties, the as-received high-Mn plates (AS) were cold-rolled into 30% thickness reduction. For the recrystallization behavior analysis, cold-rolled samples were annealed at different temperatures ranging from 900 °C for 15 min and followed by water quenching. Schematic diagram of annealing process and specimen direction for high-Mn austenitic steels in this study is presented in Fig. 1 and specimen information on cold-rolling, annealing and direction condition used in this study was shown in Table 2.The microstructure of longitudinal–transverse (L-T) direction specimen was observed by optical microscopy. "
10.1007/s12540-020-00785-8,Table 29 Mechanical properties of the specimens used in this study,CW30_H900_T–L,"('Averagetensile Strength, (MPa)', 'Averagetensile Strength, (MPa)')",964,MPa,"('Averageyield Strength, (MPa)', 'Averageyield Strength, (MPa)')",351,MPa,"('Elongation(%)', 'Elongation(%)')",89.9,%,0,0,0.44,0,0,0,0,0,0,0.27,0.013,0.0023,0,0,0,0,3.4,24,0,0,0,0.429,0,0,0,0,0,0,0,0,0,0,0,0,0,0,"The high-Mn steel with a thickness of 20 mm was fabricated through hot rolling process after heating to 1250 °C. In order to evaluate anisotropy on the mechanical properties, the as-received high-Mn plates (AS) were cold-rolled into 30% thickness reduction. For the recrystallization behavior analysis, cold-rolled samples were annealed at different temperatures ranging from 900 °C for 15 min and followed by water quenching. Schematic diagram of annealing process and specimen direction for high-Mn austenitic steels in this study is presented in Fig. 1 and specimen information on cold-rolling, annealing and direction condition used in this study was shown in Table 2.The microstructure of transverse–longitudinal (T–L) direction specimen specimen was observed by optical microscopy."
10.1016/j.msea.2021.141670,Engineering tensile test data at 25 and -196 degC for the HEA/high-Mn MLS and nonclad HEA and high-Mn steel sheets.,MLS,Tensile Strength (MPa),909,MPa,Yield Strength (MPa),469,MPa,Elongation (%),53.4,%,0,0,0.34,0,0,0,0,0,0,0,0,0,0,0,0,1.48,6.73,16.75,59.52,7.58,1.45,0,0,0,0,0,0,0,0,0,0,0,0,0,0,0," The HEA ingot (8 kg) was rolled at 1100-900 °C to a 12-mm-thick plate after homogenization at 1100 °C for 6 h. The actual composition of the HEA, measured by inductively coupled plasma mass spectroscopy, was determined to be V8 . 95Cr9 . 34Fe43 . 00Co30 . 20Ni5.21 (at.%). The austenitic high-Mn TWIP steel was also fabricated using a vacuum induction furnace with a composition of 0.45C-24Mn-6Cr (wt.%) with small amounts of P, S, and N. After homogenization at 1200 °C for 1 h, the high-Mn steel ingot was rolled at 1100-900 °C, water-cooled to 450 °C, held at this temperature for 1 h, and cooled to room temperature to produce a 12-mm-thick plate. The welded stack (total thickness: 36 mm) was homogenized at 1200 °C for 1 h, hot-rolled at 1100-900 °C, and then cold-rolled to produce a 2-mm-thick sheet. This MLS was annealed at 850 °C for 10 min under an argon atmosphere and water-quenched to obtain fully recrystallized microstructures in both HEA and high-Mn layers. The fabrication procedures for the high-Mn/HEA/high-Mn MLS are illustrated in Fig. 1 ."
10.1016/j.actamat.2015.08.027,Room- and cryogenic-temperature (-196degC) tensile and Charpy impact test data of the four high-Mn steels.,25degC,Tensile strength (MPa),1087,MPa,Yield strength (MPa),438,MPa,Tensile elongation (%),60.8,%,0,0,0.45,0.005,0,0,0,0,0,0.05,0.01,0.003,0,0,0,0,0,19.1,0,0,0,0,0,0,0,0,0,0,0,0,0,0,0,0,0,0,"Thick plates of 30mm in thickness were homogenized at 1200°C for 1h, and were rolled in the range of 1100-900°C to produce 5.5-mm-thick sheet. The hot-rolled sheets were water-cooled to 450°C, held at this temperature for 1h in order to simulate a coiling procedure, and cooled to room temperature in the air."
10.1016/j.actamat.2015.08.027,Room- and cryogenic-temperature (-196degC) tensile and Charpy impact test data of the four high-Mn steels.,25degC,Tensile strength (MPa),997,MPa,Yield strength (MPa),435,MPa,Tensile elongation (%),73.8,%,0,0,0.45,0.009,0,0,0,0,0,0.05,0.01,0.002,0,0,0,0,0,21.8,0,0,0,0,0,0,0,0,0,0,0,0,0,0,0,0,0,0,"Thick plates of 30mm in thickness were homogenized at 1200°C for 1h, and were rolled in the range of 1100-900°C to produce 5.5-mm-thick sheet. The hot-rolled sheets were water-cooled to 450°C, held at this temperature for 1h in order to simulate a coiling procedure, and cooled to room temperature in the air."
10.1016/j.actamat.2015.08.027,Room- and cryogenic-temperature (-196degC) tensile and Charpy impact test data of the four high-Mn steels.,25degC,Tensile strength (MPa),843,MPa,Yield strength (MPa),446,MPa,Tensile elongation (%),70.5,%,0,0,0.45,0.007,0,0,0,0,2,0.05,0.01,0.002,0,0,0,0,0,19.3,0,0,0,0,0,0,0,0,0,0,0,0,0,0,0,0,0,0,"Thick plates of 30mm in thickness were homogenized at 1200°C for 1h, and were rolled in the range of 1100-900°C to produce 5.5-mm-thick sheet. The hot-rolled sheets were water-cooled to 450°C, held at this temperature for 1h in order to simulate a coiling procedure, and cooled to room temperature in the air."
10.1016/j.actamat.2015.08.027,Room- and cryogenic-temperature (-196degC) tensile and Charpy impact test data of the four high-Mn steels.,25degC,Tensile strength (MPa),828,MPa,Yield strength (MPa),442,MPa,Tensile elongation (%),71.6,%,0,0,0.46,0.011,0,0,0,0,2,0.05,0.01,0,0,0,0,0,0,21.6,0,0,0,0,0,0,0,0,0,0,0,0,0,0,0,0,0,0,"Thick plates of 30mm in thickness were homogenized at 1200°C for 1h, and were rolled in the range of 1100-900°C to produce 5.5-mm-thick sheet. The hot-rolled sheets were water-cooled to 450°C, held at this temperature for 1h in order to simulate a coiling procedure, and cooled to room temperature in the air."
10.1016/j.msea.2019.05.064,Summary of tensile properties.,As-quenched,TS(MPa),1661,MPa,YS(MPa),1162,MPa,TEL (%),12.8,%,0,0,0.22,0,0,0,0,0,1.08,0.52,0,0,0,0,0,0,0,2.02,0,0,2.05,2.08,0,0,0,0,0.051,0.28,0,0,0,0,0,0,0,0,"The experimental steel was melted in vacuum and cast into ingots of ~80 mm thickness. The ingot was homogenized at 1200 °C for 2 h, and hot rolled to 12 mm thick strip in several passes with minimum reduction of 20% per pass. The nominal chemical composition of the experimental steel is given in Table 1 . Tensile specimens were machined parallel to the rolling direction, and microstructure was observed in the transverse direction."
10.1016/j.msea.2019.05.064,Summary of tensile properties.,Q&P,TS(MPa),1263,MPa,YS(MPa),706,MPa,TEL (%),21.2,%,0,0,0.22,0,0,0,0,0,1.08,0.52,0,0,0,0,0,0,0,2.02,0,0,2.05,2.08,0,0,0,0,0.051,0.28,0,0,0,0,0,0,0,0,"The experimental steel was melted in vacuum and cast into ingots of ~80 mm thickness. The ingot was homogenized at 1200 °C for 2 h, and hot rolled to 12 mm thick strip in several passes with minimum reduction of 20% per pass. The nominal chemical composition of the experimental steel is given in Table 1 . Tensile specimens were machined parallel to the rolling direction, and microstructure was observed in the transverse direction. With these temperatures, the specimens were fully austenitized at 870 °C for 300s, quenched into a salt bath kept at 240 °C, reheated to 400 °C and held for 180s in another salt bath and quenched to room temperature."
10.1016/j.msea.2019.05.064,Summary of tensile properties.,Q&P-T,TS(MPa),1393,MPa,YS(MPa),1003,MPa,TEL (%),24,%,0,0,0.22,0,0,0,0,0,1.08,0.52,0,0,0,0,0,0,0,2.02,0,0,2.05,2.08,0,0,0,0,0.051,0.28,0,0,0,0,0,0,0,0,"The experimental steel was melted in vacuum and cast into ingots of ~80 mm thickness. The ingot was homogenized at 1200 °C for 2 h, and hot rolled to 12 mm thick strip in several passes with minimum reduction of 20% per pass. The nominal chemical composition of the experimental steel is given in Table 1 . Tensile specimens were machined parallel to the rolling direction, and microstructure was observed in the transverse direction. With these temperatures, the specimens were fully austenitized at 870 °C for 300s, quenched into a salt bath kept at 240 °C, reheated to 400 °C and held for 180s in another salt bath and quenched to room temperature. After partitioning treatment, specimens were tempered at 500 °C for 1800s, see Fig. 1(b)."
10.1007/s12540-019-00314-2,Table 2 Tensile properties of the steels after final annealing,TRC,UTS (MPa),612,MPa,YS (MPa),513,MPa,Total elongation (%),28.5,%,0,0,0.101,0,0,0,0,0,8,0,0,0,0,0,0,0,0,4.8,0,0,0,0,0,0,0,0,0.1,0,0,0,0,0,0,0,0,0,"Figure 1 presents the applied TMTs on the steels. The as-cast strip of the TRC steel was cut into small pieces (2.4 × 40 × 100 mm) and homogenized at 1200 °C for 30 min in vacuum. To have similar amount of reduction ratios to those applied in warm and cold rolling stages of the TRC steel (50% and 33%, respectively), the 3 mm sheets were warm rolled at 650 °C to 1.5 mm and subsequently cold rolled to 1 mm in thickness. The cold rolled sheets of both IC and TRC steels were finally annealed at 800 °C for 1 h under protective Ar atmosphere. All specimens were air cooled after hot/warm rolling or annealing."
10.1007/s12540-019-00314-2,Table 2 Tensile properties of the steels after final annealing,IC,UTS (MPa),657,MPa,YS (MPa),548,MPa,Total elongation (%),34.7,%,0,0,0.094,0,0,0,0,0,8.3,0,0,0,0,0,0,0,0,4.9,0,0,0,0,0,0,0,0,0.095,0,0,0,0,0,0,0,0,0,"Figure 1 presents the applied TMTs on the steels. The homogenized strip was warm rolled at 650 °C to a thickness of 1.2 mm and then cold rolled to a final thickness of 0.8 mm . In the case of the IC steel, the ingot was homogenized at 1200 °C for 1 h, followed by hot rolling between 1100 and 1000 °C to produce plates with a thickness of 20 mm. The hot rolled plate was warm rolled at 650 °C to 3 mm in thickness and then subjected to an intermediate annealing at 850 °C for 15 min. To have similar amount of reduction ratios to those applied in warm and cold rolling stages of the TRC steel (50% and 33%, respectively), the 3 mm sheets were warm rolled at 650 °C to 1.5 mm and subsequently cold rolled to 1 mm in thickness. The cold rolled sheets of both IC and TRC steels were finally annealed at 800 °C for 1 h under protective Ar atmosphere. All specimens were air cooled after hot/warm rolling or annealing."
10.1016/j.matdes.2016.01.048,Mechanical properties of the B-pillars made of medium-Mn steel and Boron steel.,Medium-Mn Steel,Tensile strength (MPa),1418,MPa,Yield strength (MPa),1220,MPa,Total elongation (%),11.8,%,0,0,0.14,0,0,0,0,0,0.03,0,0.013,0.03,0,0,0,0,0,5.5,0,0,0,0,0,0,0,0,0,0,0,0,0,0,0,0,0,0,"The medium-Mn steel used in this study was developed by the Central Iron and Research Institute of China. Their chemical composition (wt.%) is shown in Table 1 . The basic process of producing the medium-Mn steel is to quench the prototype steel to obtain a martensite microstructure first and then anneal the quenched steel in the bipolar region (Ac1-Ac3) for austenite reversion transformation to obtain a multi-phase microstructure that consists of austenite, ultrafine ferrite and precipitated phase. The annealing time varies from 2 to 6h depending the content of C and Mn, and the desired mechanical properties such as yield strength, tensile strength and elongation. For the microstructure examination in TEM and EBSD, samples were firstly ground mechanically to a thickness of about 0.04mm, and then electro-polished in a twin-jet machine in a solution of 5% perchloric acid and 95% alcohol at about -20°C. "
10.1016/j.matdes.2016.01.048,Mechanical properties of the B-pillars made of medium-Mn steel and Boron steel.,22MnB5 Steel,Tensile strength (MPa),1519,MPa,Yield strength (MPa),1058,MPa,Total elongation (%),7.2,%,0,0.0024,0.22,0,0,0,0,0,0,0.81,0.064,0.014,0,0,0.022,0,0,1.58,0,0,0,0,0,0,0,0,0,0,0,0,0,0,0,0,0,0,"The medium-Mn steel used in this study was developed by the Central Iron and Research Institute of China. Their chemical composition (wt.%) is shown in Table 1 . The basic process of producing the medium-Mn steel is to quench the prototype steel to obtain a martensite microstructure first and then anneal the quenched steel in the bipolar region (Ac1-Ac3) for austenite reversion transformation to obtain a multi-phase microstructure that consists of austenite, ultrafine ferrite and precipitated phase. The annealing time varies from 2 to 6h depending the content of C and Mn, and the desired mechanical properties such as yield strength, tensile strength and elongation. For the microstructure examination in TEM and EBSD, samples were firstly ground mechanically to a thickness of about 0.04mm, and then electro-polished in a twin-jet machine in a solution of 5% perchloric acid and 95% alcohol at about -20°C. "
10.1007/s12540-021-01009-3,Table 3 Tensile and hardness results for low and medium carbon steels,0.16C (hot rolled),Ultimate strength (MPa),645,MPa,Yield strength (MPa),629,MPa,Total elongation (%),16,%,0,0,0.155,0,0,0,0,0,0.021,0.267,0.0168,0.0077,0,0,0,0,0,1.47,0,0,0,0,0,0,0,0,0,0,0,0,0,0,0,0,0,0,"The carbon steel samples with 100 × 40 × 30 mm dimensions were cut and prepared from the as-cast plates using CNC machine for hot rolling process. The samples were hot-rolled at 1200 °C for 30 min followed by air cooling as shown in Fig. 1. The hot-rolled samples were then passed over a series of 6 passes down to a final thickness of 15 mm. After each pass, the sample was then heated to 1200 °C for 10 min in air before being rolled again. Two different heat treatment processes (QAMf and Q&P) were applied in this study, Fig. 2. The first heat treatment of low carbon steel (0.16C) was heating up to intercritical annealing zone (830 °C) followed by quenching in a salt bath after martensitic finish (160 °C). The second one was heating above Ac3 (830 °C) followed by quenching in salt bath after martensitic start (160 °C). The treated samples at 830 °C were in intercritical annealing zone of the two-phase area (i.e. ferrite and austenite). The treated samples at 830 °C were above AC3. The microstructure of trade Q&P steels basically consists of martensite (70%-80%) formed during quenching, ferrite (10%-20%) formed from the austenite phase during slow cooling, and dispersed retained austenite (5%-10%) stabilized by carbon enrichment during partitioning. The investigated low and medium hot rolled carbon steels were heat-treated using QAMf and Q&P processes."
10.1007/s12540-021-01009-3,Table 3 Tensile and hardness results for low and medium carbon steels,0.49C (hot rolled),Ultimate strength (MPa),769,MPa,Yield strength (MPa),575,MPa,Total elongation (%),20,%,0,0,0.155,0,0,0,0,0,0.021,0.267,0.0168,0.0077,0,0,0,0,0,1.47,0,0,0,0,0,0,0,0,0,0,0,0,0,0,0,0,0,0,"The carbon steel samples with 100 × 40 × 30 mm dimensions were cut and prepared from the as-cast plates using CNC machine for hot rolling process. The samples were hot-rolled at 1200 °C for 30 min followed by air cooling as shown in Fig. 1. The hot-rolled samples were then passed over a series of 6 passes down to a final thickness of 15 mm. After each pass, the sample was then heated to 1200 °C for 10 min in air before being rolled again. Two different heat treatment processes (QAMf and Q&P) were applied in this study, Fig. 2. The first heat treatment of low carbon steel (0.16C) was heating up to intercritical annealing zone (830 °C) followed by quenching in a salt bath after martensitic finish (160 °C). The second one was heating above Ac3 (830 °C) followed by quenching in salt bath after martensitic start (160 °C). The treated samples at 830 °C were in intercritical annealing zone of the two-phase area (i.e. ferrite and austenite). The treated samples at 830 °C were above AC3. The microstructure of trade Q&P steels basically consists of martensite (70%-80%) formed during quenching, ferrite (10%-20%) formed from the austenite phase during slow cooling, and dispersed retained austenite (5%-10%) stabilized by carbon enrichment during partitioning. The investigated low and medium hot rolled carbon steels were heat-treated using QAMf and Q&P processes."
10.1016/j.ijplas.2020.102805,"The statistic mechanical properties of the two medium steels before and after tensile deformation, i.e. yield strength, tensile strength and uniform elongation.",Cu-Free,Tensile strength (MPa),984,MPa,Yield strength (MPa),965,MPa,Tensile elongation (%),27.9,%,0,0,0.01,0,0,0,0,0,1.5,0,0,0,0,0,0,0,0,7,0,0,2.5,0,0,0,0,0,0,0,0,0,0,0,0,0,0,0,"After homogenization at 1473 K for 60min, hot rolling was conducted in eight passes between 750 and 1050 °C and then air quenching to room temperature. The hot-rolled plates were cold rolled for a total reduction of ~75% in multiple passes. The complex microstructure consisting of ferrite, retained austenite and co-precipitates was obtained by a two-step procedure of partitioning and tempering. Table 1 shows the nominal compositions and heat treatment windows of the two medium-Mn steels. Uniaxial tensile tests were conducted at room temperature (RT) along the rolling direction with a gauge length and width of 25 and 6 mm, respectively, using a constant strain rate of 4 × 10-4 s-1. The tensile properties of the two medium Mn steels before hydrogen charging are shown."
10.1016/j.ijplas.2020.102805,"The statistic mechanical properties of the two medium steels before and after tensile deformation, i.e. yield strength, tensile strength and uniform elongation.",Cu-Added,Tensile strength (MPa),982,MPa,Yield strength (MPa),975,MPa,Tensile elongation (%),26.9,%,0,0,0.01,0,0,0,0,0,1.5,0,0,0,0,0,0,0,0,7,0,0,2.5,2.5,0,0,0,0,0,0,0,0,0,0,0,0,0,0,"After homogenization at 1473 K for 60min, hot rolling was conducted in eight passes between 750 and 1050 °C and then air quenching to room temperature. The hot-rolled plates were cold rolled for a total reduction of ~75% in multiple passes. The complex microstructure consisting of ferrite, retained austenite and co-precipitates was obtained by a two-step procedure of partitioning and tempering. Table 1 shows the nominal compositions and heat treatment windows of the two medium-Mn steels. Uniaxial tensile tests were conducted at room temperature (RT) along the rolling direction with a gauge length and width of 25 and 6 mm, respectively, using a constant strain rate of 4 × 10-4 s-1. The tensile properties of the two medium Mn steels before hydrogen charging are shown."
10.1016/j.ijplas.2020.102805,"The statistic mechanical properties of the two medium steels before and after tensile deformation, i.e. yield strength, tensile strength and uniform elongation.",Cu-Added,Tensile strength (MPa),979,MPa,Yield strength (MPa),978,MPa,Tensile elongation (%),11.6,%,0,0,0.01,0,0,0,0,0,1.5,0,0,0,0,0,0,0,0,7,0,0,2.5,2.5,0,0,0,0,0,0,0,0,0,0,0,0,0,0,"After homogenization at 1473 K for 60min, hot rolling was conducted in eight passes between 750 and 1050 °C and then air quenching to room temperature. The hot-rolled plates were cold rolled for a total reduction of ~75% in multiple passes. The complex microstructure consisting of ferrite, retained austenite and co-precipitates was obtained by a two-step procedure of partitioning and tempering. Table 1 shows the nominal compositions and heat treatment windows of the two medium-Mn steels. Uniaxial tensile tests were conducted at room temperature (RT) along the rolling direction with a gauge length and width of 25 and 6 mm, respectively, using a constant strain rate of 4 × 10-4 s-1. The tensile properties of the two medium Mn steels after hydrogen charging are shown."
10.1016/j.msea.2021.142289,"Tensile properties of Fe-18Mn-9Cr-2Al-xC steels tested at RT, 300 degC and 600 degC.",Fe-18Mn-9Cr-2Al,Ultimate tensile strength [MPa],568,MPa,Yield strength [MPa],219,MPa,Total elongation [%],77.6,%,0,0,0.03,0.021,0,0,0,0,1.8,0,0.004,0.007,0,0,0,0,8.99,17.14,0,0,0,0,0,0,0,0,0,0,0,0,0,0,0,0,0,0,"The model alloys used in the present work were Fe-18Mn-9Cr-2Al-xC steels (x = 0, 0.1, 0.3, and 0.5 in wt. % nominally) and the analyzed chemical composition of the alloys are summarized in Table 1 . 60 kg-scale rectangular-shaped ingots with a thickness of 80 mm were prepared by induction melting in an argon atmosphere. The cast ingots were subjected to homogenization heat treatment at 1150 °C for 2 h to eliminate segregation of alloying elements such as Mn and Al, and then were hot-rolled to 20 mm-thick plates with a reduction in thickness of 75%. The finishing temperature of hot-rolling was around 950 °C. The hot-rolled plated were heat-treated at 800 °C for 2 h and then quenched in water (as heat-treated condition). Flat tensile specimens (2 mm in thickness, 4 mm in width, and 12 mm in gauge length) were cut from the plate such that the uniaxial loading direction is parallel to the rolling direction (RD) of the plate."
10.1016/j.msea.2021.142289,"Tensile properties of Fe-18Mn-9Cr-2Al-xC steels tested at RT, 300 degC and 600 degC.",Fe-18Mn-9Cr-2Al-0.1C,Ultimate tensile strength [MPa],591,MPa,Yield strength [MPa],266,MPa,Total elongation [%],60.3,%,0,0,0.1,0.02,0,0,0,0,1.77,0,0.003,0.006,0,0,0,0,9.04,17.59,0,0,0,0,0,0,0,0,0,0,0,0,0,0,0,0,0,0,"The model alloys used in the present work were Fe-18Mn-9Cr-2Al-xC steels (x = 0, 0.1, 0.3, and 0.5 in wt. % nominally) and the analyzed chemical composition of the alloys are summarized in Table 1 . 60 kg-scale rectangular-shaped ingots with a thickness of 80 mm were prepared by induction melting in an argon atmosphere. The cast ingots were subjected to homogenization heat treatment at 1150 °C for 2 h to eliminate segregation of alloying elements such as Mn and Al, and then were hot-rolled to 20 mm-thick plates with a reduction in thickness of 75%. The finishing temperature of hot-rolling was around 950 °C. The hot-rolled plated were heat-treated at 800 °C for 2 h and then quenched in water (as heat-treated condition). Flat tensile specimens (2 mm in thickness, 4 mm in width, and 12 mm in gauge length) were cut from the plate such that the uniaxial loading direction is parallel to the rolling direction (RD) of the plate."
10.1016/j.msea.2021.142289,"Tensile properties of Fe-18Mn-9Cr-2Al-xC steels tested at RT, 300 degC and 600 degC.",Fe-18Mn-9Cr-2Al-0.3C,Ultimate tensile strength [MPa],687,MPa,Yield strength [MPa],314,MPa,Total elongation [%],73.8,%,0,0,0.32,0.023,0,0,0,0,1.89,0,0.005,0.008,0,0,0,0,9.16,18.01,0,0,0,0,0,0,0,0,0,0,0,0,0,0,0,0,0,0,"The model alloys used in the present work were Fe-18Mn-9Cr-2Al-xC steels (x = 0, 0.1, 0.3, and 0.5 in wt. % nominally) and the analyzed chemical composition of the alloys are summarized in Table 1 . 60 kg-scale rectangular-shaped ingots with a thickness of 80 mm were prepared by induction melting in an argon atmosphere. The cast ingots were subjected to homogenization heat treatment at 1150 °C for 2 h to eliminate segregation of alloying elements such as Mn and Al, and then were hot-rolled to 20 mm-thick plates with a reduction in thickness of 75%. The finishing temperature of hot-rolling was around 950 °C. The hot-rolled plated were heat-treated at 800 °C for 2 h and then quenched in water (as heat-treated condition). Flat tensile specimens (2 mm in thickness, 4 mm in width, and 12 mm in gauge length) were cut from the plate such that the uniaxial loading direction is parallel to the rolling direction (RD) of the plate."
