Repository: MGEdata/SteelScientist

# SteelScientist

## 📝Cite  


**Paper link:**[Steel design based on a large language model](https://doi.org/10.1016/j.actamat.2024.120663)  

@article{tian2025steel,  
&nbsp;&nbsp;&nbsp;&nbsp;&nbsp;&nbsp;&nbsp;&nbsp;title={Steel design based on a large language model},  
&nbsp;&nbsp;&nbsp;&nbsp;&nbsp;&nbsp;&nbsp;&nbsp;author={Tian, Shaohan and Jiang, Xue and Wang, Weiren and Jing, Zhihua and Zhang, Chi and Zhang, Cheng and Lookman, Turab and Su, Yanjing},  
&nbsp;&nbsp;&nbsp;&nbsp;&nbsp;&nbsp;&nbsp;&nbsp;journal={Acta Materialia},  
&nbsp;&nbsp;&nbsp;&nbsp;&nbsp;&nbsp;&nbsp;&nbsp;volume={285},    
&nbsp;&nbsp;&nbsp;&nbsp;&nbsp;&nbsp;&nbsp;&nbsp;pages={120663},

File: datasets/train_data.csv (part 3 of 46)
DOIs,title,abstract,Table_topic,Material,Tensile_name,Tensile_value,Tensile_unit,Yield_name,Yield_value,Yield_unit,Elongation_name,Elongation_value,Elongation_unit,H,B,C,N,O,F,Na,Mg,Al,Si,P,S,Cl,Ca,Ti,V,Cr,Mn,Fe,Co,Ni,Cu,Zn,As,Y,Zr,Nb,Mo,Sn,Sb,La,Ce,Ta,W,Pb,Bi,Text
10.1007/s10853-019-03930-w,Formation mechanism of nanoscale transformation twinning in ultra-low-carbon high-strength pipeline steels,"Nanoscale transformation twins (NSTTs) were observed in high-strength pipeline steels of three different grades (X80-X100) having carbon content of 0.038-0.065 wt%. The microstructure and formation of the NSTTs were characterized by field emission transmission electron microscopy. The results showed that the NSTTs were generated in two body-centered cubic microstructures-polygonal ferrite and martensite-in the martensite-austenite (MA) islands. The NSTTs were nucleated at the grain boundaries (GBs) between polygonal ferrite and bainite or triple junctions of MA islands through the emission of Shockley partial dislocation from GBs during the austenite transformation to ferrite and bainite, and extended into the interior of the ferrite grains and MA islands. The NSTTs were typical {112} -type twins. Most NSTTs displayed groups of twins. The thickness of twin plates in the groups of twins was less than 10 nm.",Table 2 Tensile properties of three pipeline steels,X80,Ultimate tensile strength Rm (MPa),328.5,MPa,Yield strength Rt0.5 (MPa),289,MPa,Total elongation (%),13,%,0,0,0.038,0.003,0,0,0,0,0,0.2,0.011,0.001,0,0,0.015,0,0.02,1.75,0,0,0.2,0.2,0,0,0,0,0.06,0.1,0,0,0,0,0,0,0,0," All steels were melted in a 210t converter furnace and refined in a ladle furnace to reduce the harmful compounds. The steel was cast into slabs of 300 mm × 1400 mm × 2400 mm size by continuous casting. The slabs were soaked at 1200 °C for 2-3 h and then rolled to different thick plates through TMCP, which were rough-rolled with the range of 1050-1150 °C, and subsequently, the plates were rolled to the thicknesses of 18.4 mm for X80, 17.8 mm for X90, and 14.8 mm for X100 in a finishing mill at 790-820 °C, followed by accelerated cooling at a rate of 25-30 °C/s. Samples used for evaluation of mechanical properties and microstructural observation were cut from these steel plates. Standard tensile specimens with the dimension of 12.5 mm × 135 mm and a gage with a length of 50 mm along the rolling direction were also used. Specimens for fine microstructure observation were first cut into 300-μm-thick foils and grinded on SiC abrasive papers to achieve a thickness of 60 μm. "
10.1007/s10853-019-03930-w,Formation mechanism of nanoscale transformation twinning in ultra-low-carbon high-strength pipeline steels,"Nanoscale transformation twins (NSTTs) were observed in high-strength pipeline steels of three different grades (X80-X100) having carbon content of 0.038-0.065 wt%. The microstructure and formation of the NSTTs were characterized by field emission transmission electron microscopy. The results showed that the NSTTs were generated in two body-centered cubic microstructures-polygonal ferrite and martensite-in the martensite-austenite (MA) islands. The NSTTs were nucleated at the grain boundaries (GBs) between polygonal ferrite and bainite or triple junctions of MA islands through the emission of Shockley partial dislocation from GBs during the austenite transformation to ferrite and bainite, and extended into the interior of the ferrite grains and MA islands. The NSTTs were typical {112} -type twins. Most NSTTs displayed groups of twins. The thickness of twin plates in the groups of twins was less than 10 nm.",Table 2 Tensile properties of three pipeline steels,X90,Ultimate tensile strength Rm (MPa),379,MPa,Yield strength Rt0.5 (MPa),332,MPa,Total elongation (%),12.5,%,0,0,0.055,0.004,0,0,0,0,0,0.25,0.01,0.002,0,0,0.015,0,0.15,1.85,0,0,0.4,0.25,0,0,0,0,0.07,0.2,0,0,0,0,0,0,0,0," All steels were melted in a 210t converter furnace and refined in a ladle furnace to reduce the harmful compounds. The steel was cast into slabs of 300 mm × 1400 mm × 2400 mm size by continuous casting. The slabs were soaked at 1200 °C for 2-3 h and then rolled to different thick plates through TMCP, which were rough-rolled with the range of 1050-1150 °C, and subsequently, the plates were rolled to the thicknesses of 18.4 mm for X80, 17.8 mm for X90, and 14.8 mm for X100 in a finishing mill at 790-820 °C, followed by accelerated cooling at a rate of 25-30 °C/s. Samples used for evaluation of mechanical properties and microstructural observation were cut from these steel plates. Standard tensile specimens with the dimension of 12.5 mm × 135 mm and a gage with a length of 50 mm along the rolling direction were also used. Specimens for fine microstructure observation were first cut into 300-μm-thick foils and grinded on SiC abrasive papers to achieve a thickness of 60 μm. "
10.1007/s10853-019-03930-w,Formation mechanism of nanoscale transformation twinning in ultra-low-carbon high-strength pipeline steels,"Nanoscale transformation twins (NSTTs) were observed in high-strength pipeline steels of three different grades (X80-X100) having carbon content of 0.038-0.065 wt%. The microstructure and formation of the NSTTs were characterized by field emission transmission electron microscopy. The results showed that the NSTTs were generated in two body-centered cubic microstructures-polygonal ferrite and martensite-in the martensite-austenite (MA) islands. The NSTTs were nucleated at the grain boundaries (GBs) between polygonal ferrite and bainite or triple junctions of MA islands through the emission of Shockley partial dislocation from GBs during the austenite transformation to ferrite and bainite, and extended into the interior of the ferrite grains and MA islands. The NSTTs were typical {112} -type twins. Most NSTTs displayed groups of twins. The thickness of twin plates in the groups of twins was less than 10 nm.",Table 2 Tensile properties of three pipeline steels,X100,Ultimate tensile strength Rm (MPa),430,MPa,Yield strength Rt0.5 (MPa),366.5,MPa,Total elongation (%),12,%,0,0,0.065,0.004,0,0,0,0,0,0.2,0.011,0.002,0,0,0.015,0,0.3,1.9,0,0,0.4,0.15,0,0,0,0,0.09,0.3,0,0,0,0,0,0,0,0," All steels were melted in a 210t converter furnace and refined in a ladle furnace to reduce the harmful compounds. The steel was cast into slabs of 300 mm × 1400 mm × 2400 mm size by continuous casting. The slabs were soaked at 1200 °C for 2-3 h and then rolled to different thick plates through TMCP, which were rough-rolled with the range of 1050-1150 °C, and subsequently, the plates were rolled to the thicknesses of 18.4 mm for X80, 17.8 mm for X90, and 14.8 mm for X100 in a finishing mill at 790-820 °C, followed by accelerated cooling at a rate of 25-30 °C/s. Samples used for evaluation of mechanical properties and microstructural observation were cut from these steel plates. Standard tensile specimens with the dimension of 12.5 mm × 135 mm and a gage with a length of 50 mm along the rolling direction were also used. Specimens for fine microstructure observation were first cut into 300-μm-thick foils and grinded on SiC abrasive papers to achieve a thickness of 60 μm. "
10.1016/j.msea.2021.141783,Reinforced Cu precipitation strengthening by matrix transformation from martensite to austenite in high-strength low-alloy steel,"We demonstrate here that a new type of Cu precipitation was observed in metastable austenite (gamma'). The Cu precipitates had twin boundaries, array of atoms, dislocations with a large lattice misfit (similar to 3.4 %) and close packed plane misfit (similar to 5.4 degrees) with matrix gamma'. This was accomplished by partitioning and tempering heat treatment in a 0.117C-2.88Mn-1.13Ni-0.89Cu steel. Cu precipitation and austenitization occurred together during tempering, and Cu precipitates were nucleated in martensite, which subsequently migrated to austenite during austenitization. In view of the closed crystal relationship of martensite/Cu precipitate and martensite/austenite, crystal relationships between Cu, austenite and martensite were: {111}(Cu)//{111}(gamma')//{011}(alpha), < 011 >(Cu)//< 011 >(gamma)'//< 111 >(alpha). Misfit between one pair close-packed plane (1-11)(Cu) and (1-11)(gamma') was inherent from the misfit between martensite and austenite. Twin boundaries (twin spacing similar to 2.5 nm) were inherent from twin boundary of 9R-Cu in martensite. The matrix transformation from martensite to austenite compressed the Cu precipitates, and contributed to lattice misfit and defects in Cu precipitate. The misfit and defects in Cu precipitates provided significant strengthening effect for gamma' and contributed to the excellent mechanical properties of the experimental steel. The mechanism of Cu precipitation was studied using 3DAP, HRTEM and thermodynamic simulation.",Mechanical properties of experimental steels.,Hot rolled,Ultimate tensile strength (MPa),1322,MPa,Yield strength (MPa),906,MPa,Total elongation (%),15.7,%,0,0,0.117,0,0,0,0,0,0,0,0,0,0,0,0,0,0,2.88,0,0,1.13,0.89,0,0,0,0,0,0,0,0,0,0,0,0,0,0," Based on the design strategy of microstructure, the nominal chemical composition of the experimental steel was Fe-0.117C-2.88Mn-1.13Ni-0.89Cu-0.4Si-0.2Mo-0.07Nb (in wt.%). The experimental steel was melted in vacuum and cast into ingots of ~80 mm thickness, which were then homogenized at 1200 °C for 2 h. The homogenized ingots were rolled to ~6 mm thick strips using several passes with a minimum reduction of ~25 % per pass. The hot rolling started at 1050 °C and finished at 880 °C followed by cooling in air. Partitioning and tempering was carried out in box furnace after hot rolling. The partitioning was performed at 700 °C for 1 h, followed by cooling in water, and is referred as steel P700. The tempering was performed at 660oCfor 0.5 h, and labeled as steel P/T700-660."
10.1016/j.msea.2021.141783,Reinforced Cu precipitation strengthening by matrix transformation from martensite to austenite in high-strength low-alloy steel,"We demonstrate here that a new type of Cu precipitation was observed in metastable austenite (gamma'). The Cu precipitates had twin boundaries, array of atoms, dislocations with a large lattice misfit (similar to 3.4 %) and close packed plane misfit (similar to 5.4 degrees) with matrix gamma'. This was accomplished by partitioning and tempering heat treatment in a 0.117C-2.88Mn-1.13Ni-0.89Cu steel. Cu precipitation and austenitization occurred together during tempering, and Cu precipitates were nucleated in martensite, which subsequently migrated to austenite during austenitization. In view of the closed crystal relationship of martensite/Cu precipitate and martensite/austenite, crystal relationships between Cu, austenite and martensite were: {111}(Cu)//{111}(gamma')//{011}(alpha), < 011 >(Cu)//< 011 >(gamma)'//< 111 >(alpha). Misfit between one pair close-packed plane (1-11)(Cu) and (1-11)(gamma') was inherent from the misfit between martensite and austenite. Twin boundaries (twin spacing similar to 2.5 nm) were inherent from twin boundary of 9R-Cu in martensite. The matrix transformation from martensite to austenite compressed the Cu precipitates, and contributed to lattice misfit and defects in Cu precipitate. The misfit and defects in Cu precipitates provided significant strengthening effect for gamma' and contributed to the excellent mechanical properties of the experimental steel. The mechanism of Cu precipitation was studied using 3DAP, HRTEM and thermodynamic simulation.",Mechanical properties of experimental steels.,P700,Ultimate tensile strength (MPa),1274,MPa,Yield strength (MPa),818,MPa,Total elongation (%),13.6,%,0,0,0.202,0,0,0,0,0,0,0,0,0,0,0,0,0,0,4.41,0,0,1.7,1.31,0,0,0,0,0,0,0,0,0,0,0,0,0,0," Based on the design strategy of microstructure, the nominal chemical composition of the experimental steel was Fe-0.117C-2.88Mn-1.13Ni-0.89Cu-0.4Si-0.2Mo-0.07Nb (in wt.%). The experimental steel was melted in vacuum and cast into ingots of ~80 mm thickness, which were then homogenized at 1200 °C for 2 h. The homogenized ingots were rolled to ~6 mm thick strips using several passes with a minimum reduction of ~25 % per pass. The hot rolling started at 1050 °C and finished at 880 °C followed by cooling in air. Partitioning and tempering was carried out in box furnace after hot rolling. The partitioning was performed at 700 °C for 1 h, followed by cooling in water, and is referred as steel P700. The tempering was performed at 660oCfor 0.5 h, and labeled as steel P/T700-660."
10.1016/j.msea.2021.141783,Reinforced Cu precipitation strengthening by matrix transformation from martensite to austenite in high-strength low-alloy steel,"We demonstrate here that a new type of Cu precipitation was observed in metastable austenite (gamma'). The Cu precipitates had twin boundaries, array of atoms, dislocations with a large lattice misfit (similar to 3.4 %) and close packed plane misfit (similar to 5.4 degrees) with matrix gamma'. This was accomplished by partitioning and tempering heat treatment in a 0.117C-2.88Mn-1.13Ni-0.89Cu steel. Cu precipitation and austenitization occurred together during tempering, and Cu precipitates were nucleated in martensite, which subsequently migrated to austenite during austenitization. In view of the closed crystal relationship of martensite/Cu precipitate and martensite/austenite, crystal relationships between Cu, austenite and martensite were: {111}(Cu)//{111}(gamma')//{011}(alpha), < 011 >(Cu)//< 011 >(gamma)'//< 111 >(alpha). Misfit between one pair close-packed plane (1-11)(Cu) and (1-11)(gamma') was inherent from the misfit between martensite and austenite. Twin boundaries (twin spacing similar to 2.5 nm) were inherent from twin boundary of 9R-Cu in martensite. The matrix transformation from martensite to austenite compressed the Cu precipitates, and contributed to lattice misfit and defects in Cu precipitate. The misfit and defects in Cu precipitates provided significant strengthening effect for gamma' and contributed to the excellent mechanical properties of the experimental steel. The mechanism of Cu precipitation was studied using 3DAP, HRTEM and thermodynamic simulation.",Mechanical properties of experimental steels.,P/T700-660,Ultimate tensile strength (MPa),962,MPa,Yield strength (MPa),772,MPa,Total elongation (%),30,%,0,0,0.0003,0,0,0,0,0,0,0,0,0,0,0,0,0,0,1.17,0,0,0.5,0.43,0,0,0,0,0,0,0,0,0,0,0,0,0,0," Based on the design strategy of microstructure, the nominal chemical composition of the experimental steel was Fe-0.117C-2.88Mn-1.13Ni-0.89Cu-0.4Si-0.2Mo-0.07Nb (in wt.%). The experimental steel was melted in vacuum and cast into ingots of ~80 mm thickness, which were then homogenized at 1200 °C for 2 h. The homogenized ingots were rolled to ~6 mm thick strips using several passes with a minimum reduction of ~25 % per pass. The hot rolling started at 1050 °C and finished at 880 °C followed by cooling in air. Partitioning and tempering was carried out in box furnace after hot rolling. The partitioning was performed at 700 °C for 1 h, followed by cooling in water, and is referred as steel P700. The tempering was performed at 660oCfor 0.5 h, and labeled as steel P/T700-660."
10.1016/j.jallcom.2021.160062,Effect of process parameters and heat treatment on the properties of stainless steel CX fabricated by selective laser melting,"The present work envisages the effects of three heat treatment processes, i.e. solution treatment (ST), aging treatment (AT) and solution aging treatment (ST+AT) on the microstructure and mechanical properties of a new type of martensitic stainless steel CX (SS-CX) alloy formed by selective laser melting (SLM) with Cr and Ni as the main components. The results revealed that the densest parts with a few tiny pores were fabricated at optimized laser process parameters (laser power 340 W, scanning speed 850 mm/s, hatch spacing 0.1 mm). The SS-CX that underwent the SLM process was mainly composed of the martensite and retained austenite, and has a tensile strength of 1058 MPa and an impact toughness of 57.7 J. After ST at 900 degrees C for 1 h, the micro-segregation disappeared, the retained austenite of the as-built transformed into martensite, Ni and Al dissolved in the matrix to form supersaturated solid solution, and a reduction of the mechanical properties of the SS-CX was observed. When the SS-CX was aged at 530 degrees C for 3 h (AT), part of the martensite in the as-built recovered to austenite, and the precipitated particles with the mechanical properties strengthened. When the SS-CX was solution-aged at 900 degrees C for 1 h and then 530 degrees C for 3 h (ST+AT), the retained austenite of the as-built transformed completely into martensite, and the dissolved elements in the solution treatment precipitated again, forming the precipitation particles composed of beta-NiAl. The precipitated particles increased rapidly the tensile strength and the surface hardness of the SS-CX with values of 1683 MPa and 50.4 HRC, respectively, thereby indicating that the SS-CX exhibited a good comprehensive property. (c) 2021 Elsevier B.V. All rights reserved.",Mechanical properties of the as-built and heat-treated samples.,As-built,UTS (MPa),1058,MPa,YS (MPa),992,MPa,EL (%),18.4,%,0,0,0.007,0,0,0,0,0,1.87,0.048,0,0,0,0,0,0,11.61,0.066,0,0,9.27,0,0,0,0,0,0,1.42,0,0,0,0,0,0,0,0,"The gas-atomized SS-CX powder was produced by Vlory with particle sizes in the range of 15–53 µm. The 304 stainless steel substrate with size of 280 mm × 280 mm × 25 mm was used for testing. Before each test, the substrate was preheated to 60 °C. The SLM experiments were carried out using the HBD-280 device (Guangdong Hanbang 3D Tech Co., Ltd., China) equipped with an IPG fiber laser, as shown in Fig. 2(a). The laser wavelength was 1070 nm, and the spot size was 50 µm. In the SLM process, high-purity argon gas was used as the protective gas to form an airtight chamber to ensure that the oxygen content was less than 500 ppm. To determine the heat treatment scheme, different solution parameters and aging parameters were employed in the SS-CX samples treated with SLM, fabricated under the optimal process parameters. The solution parameters and aging parameters were listed in Table 3. All the heat treatment tests were conducted in a Normanbell NB380A vacuum annealing furnace. The heating rate was 10 ºC/min.  Temperature (ºC)  800~1000 Temperature increment (ºC) 50 Holding time(h) 1 Time increment (h) -	Cooling method Air cooling"
10.1016/j.jallcom.2021.160062,Effect of process parameters and heat treatment on the properties of stainless steel CX fabricated by selective laser melting,"The present work envisages the effects of three heat treatment processes, i.e. solution treatment (ST), aging treatment (AT) and solution aging treatment (ST+AT) on the microstructure and mechanical properties of a new type of martensitic stainless steel CX (SS-CX) alloy formed by selective laser melting (SLM) with Cr and Ni as the main components. The results revealed that the densest parts with a few tiny pores were fabricated at optimized laser process parameters (laser power 340 W, scanning speed 850 mm/s, hatch spacing 0.1 mm). The SS-CX that underwent the SLM process was mainly composed of the martensite and retained austenite, and has a tensile strength of 1058 MPa and an impact toughness of 57.7 J. After ST at 900 degrees C for 1 h, the micro-segregation disappeared, the retained austenite of the as-built transformed into martensite, Ni and Al dissolved in the matrix to form supersaturated solid solution, and a reduction of the mechanical properties of the SS-CX was observed. When the SS-CX was aged at 530 degrees C for 3 h (AT), part of the martensite in the as-built recovered to austenite, and the precipitated particles with the mechanical properties strengthened. When the SS-CX was solution-aged at 900 degrees C for 1 h and then 530 degrees C for 3 h (ST+AT), the retained austenite of the as-built transformed completely into martensite, and the dissolved elements in the solution treatment precipitated again, forming the precipitation particles composed of beta-NiAl. The precipitated particles increased rapidly the tensile strength and the surface hardness of the SS-CX with values of 1683 MPa and 50.4 HRC, respectively, thereby indicating that the SS-CX exhibited a good comprehensive property. (c) 2021 Elsevier B.V. All rights reserved.",Mechanical properties of the as-built and heat-treated samples.,ST,UTS (MPa),982,MPa,YS (MPa),819,MPa,EL (%),12.7,%,0,0,0.007,0,0,0,0,0,1.87,0.048,0,0,0,0,0,0,11.61,0.066,0,0,9.27,0,0,0,0,0,0,1.42,0,0,0,0,0,0,0,0,"The gas-atomized SS-CX powder was produced by Vlory with particle sizes in the range of 15–53 µm. The 304 stainless steel substrate with size of 280 mm × 280 mm × 25 mm was used for testing. Before each test, the substrate was preheated to 60 °C. The SLM experiments were carried out using the HBD-280 device (Guangdong Hanbang 3D Tech Co., Ltd., China) equipped with an IPG fiber laser, as shown in Fig. 2(a). The laser wavelength was 1070 nm, and the spot size was 50 µm. In the SLM process, high-purity argon gas was used as the protective gas to form an airtight chamber to ensure that the oxygen content was less than 500 ppm. To determine the heat treatment scheme, different solution parameters and aging parameters were employed in the SS-CX samples treated with SLM, fabricated under the optimal process parameters. The solution parameters and aging parameters were listed in Table 3. All the heat treatment tests were conducted in a Normanbell NB380A vacuum annealing furnace. The heating rate was 10 ºC/min. Temperature (ºC)	 900 Temperature increment (ºC) - Holding time(h) 05~2 Time increment (h) 0.5	Cooling method Air cooling"
10.1016/j.jallcom.2021.160062,Effect of process parameters and heat treatment on the properties of stainless steel CX fabricated by selective laser melting,"The present work envisages the effects of three heat treatment processes, i.e. solution treatment (ST), aging treatment (AT) and solution aging treatment (ST+AT) on the microstructure and mechanical properties of a new type of martensitic stainless steel CX (SS-CX) alloy formed by selective laser melting (SLM) with Cr and Ni as the main components. The results revealed that the densest parts with a few tiny pores were fabricated at optimized laser process parameters (laser power 340 W, scanning speed 850 mm/s, hatch spacing 0.1 mm). The SS-CX that underwent the SLM process was mainly composed of the martensite and retained austenite, and has a tensile strength of 1058 MPa and an impact toughness of 57.7 J. After ST at 900 degrees C for 1 h, the micro-segregation disappeared, the retained austenite of the as-built transformed into martensite, Ni and Al dissolved in the matrix to form supersaturated solid solution, and a reduction of the mechanical properties of the SS-CX was observed. When the SS-CX was aged at 530 degrees C for 3 h (AT), part of the martensite in the as-built recovered to austenite, and the precipitated particles with the mechanical properties strengthened. When the SS-CX was solution-aged at 900 degrees C for 1 h and then 530 degrees C for 3 h (ST+AT), the retained austenite of the as-built transformed completely into martensite, and the dissolved elements in the solution treatment precipitated again, forming the precipitation particles composed of beta-NiAl. The precipitated particles increased rapidly the tensile strength and the surface hardness of the SS-CX with values of 1683 MPa and 50.4 HRC, respectively, thereby indicating that the SS-CX exhibited a good comprehensive property. (c) 2021 Elsevier B.V. All rights reserved.",Mechanical properties of the as-built and heat-treated samples.,AT,UTS (MPa),1648,MPa,YS (MPa),1503,MPa,EL (%),11.6,%,0,0,0.007,0,0,0,0,0,1.87,0.048,0,0,0,0,0,0,11.61,0.066,0,0,9.27,0,0,0,0,0,0,1.42,0,0,0,0,0,0,0,0,"The gas-atomized SS-CX powder was produced by Vlory with particle sizes in the range of 15–53 µm. The 304 stainless steel substrate with size of 280 mm × 280 mm × 25 mm was used for testing. Before each test, the substrate was preheated to 60 °C. The SLM experiments were carried out using the HBD-280 device (Guangdong Hanbang 3D Tech Co., Ltd., China) equipped with an IPG fiber laser, as shown in Fig. 2(a). The laser wavelength was 1070 nm, and the spot size was 50 µm. In the SLM process, high-purity argon gas was used as the protective gas to form an airtight chamber to ensure that the oxygen content was less than 500 ppm. To determine the heat treatment scheme, different solution parameters and aging parameters were employed in the SS-CX samples treated with SLM, fabricated under the optimal process parameters. The solution parameters and aging parameters were listed in Table 3. All the heat treatment tests were conducted in a Normanbell NB380A vacuum annealing furnace. The heating rate was 10 ºC/min. Temperature (ºC)	 330~730 Temperature increment (ºC) 100 Holding time(h) 3 Time increment (h) -	Cooling method Furnace cooling"
10.1016/j.jallcom.2021.160062,Effect of process parameters and heat treatment on the properties of stainless steel CX fabricated by selective laser melting,"The present work envisages the effects of three heat treatment processes, i.e. solution treatment (ST), aging treatment (AT) and solution aging treatment (ST+AT) on the microstructure and mechanical properties of a new type of martensitic stainless steel CX (SS-CX) alloy formed by selective laser melting (SLM) with Cr and Ni as the main components. The results revealed that the densest parts with a few tiny pores were fabricated at optimized laser process parameters (laser power 340 W, scanning speed 850 mm/s, hatch spacing 0.1 mm). The SS-CX that underwent the SLM process was mainly composed of the martensite and retained austenite, and has a tensile strength of 1058 MPa and an impact toughness of 57.7 J. After ST at 900 degrees C for 1 h, the micro-segregation disappeared, the retained austenite of the as-built transformed into martensite, Ni and Al dissolved in the matrix to form supersaturated solid solution, and a reduction of the mechanical properties of the SS-CX was observed. When the SS-CX was aged at 530 degrees C for 3 h (AT), part of the martensite in the as-built recovered to austenite, and the precipitated particles with the mechanical properties strengthened. When the SS-CX was solution-aged at 900 degrees C for 1 h and then 530 degrees C for 3 h (ST+AT), the retained austenite of the as-built transformed completely into martensite, and the dissolved elements in the solution treatment precipitated again, forming the precipitation particles composed of beta-NiAl. The precipitated particles increased rapidly the tensile strength and the surface hardness of the SS-CX with values of 1683 MPa and 50.4 HRC, respectively, thereby indicating that the SS-CX exhibited a good comprehensive property. (c) 2021 Elsevier B.V. All rights reserved.",Mechanical properties of the as-built and heat-treated samples.,ST+AT,UTS (MPa),1683,MPa,YS (MPa),1563,MPa,EL (%),8.4,%,0,0,0.007,0,0,0,0,0,1.87,0.048,0,0,0,0,0,0,11.61,0.066,0,0,9.27,0,0,0,0,0,0,1.42,0,0,0,0,0,0,0,0,"The gas-atomized SS-CX powder was produced by Vlory with particle sizes in the range of 15–53 µm. The 304 stainless steel substrate with size of 280 mm × 280 mm × 25 mm was used for testing. Before each test, the substrate was preheated to 60 °C. The SLM experiments were carried out using the HBD-280 device (Guangdong Hanbang 3D Tech Co., Ltd., China) equipped with an IPG fiber laser, as shown in Fig. 2(a). The laser wavelength was 1070 nm, and the spot size was 50 µm. In the SLM process, high-purity argon gas was used as the protective gas to form an airtight chamber to ensure that the oxygen content was less than 500 ppm. To determine the heat treatment scheme, different solution parameters and aging parameters were employed in the SS-CX samples treated with SLM, fabricated under the optimal process parameters. The solution parameters and aging parameters were listed in Table 3. All the heat treatment tests were conducted in a Normanbell NB380A vacuum annealing furnace. The heating rate was 10 ºC/min. Temperature (ºC)	 530 Temperature increment (ºC) - Holding time(h) 1~7 Time increment (h) 2 Cooling method Air cooling Furnace cooling"
10.1016/j.rinp.2019.102247,Grain refinement and mechanical properties of Fe-30Mn-0.11C steel,"In this work, fully recrystallized ultrafine-grained (UFG) Fe-30Mn-0.11C steel with mean grain size of 1 mu m was successfully produced by using traditional cold rolling and annealing process. The UFG Fe-30Mn-0.11C steel exhibited high tensile ductility (similar to 60.4%) and yield strength (381 MPa). Grain refinement and source hardening were responsible for achieving this combination of strength and ductility in the studied material.",Room temperature tensile properties of specimens after different treatments.,Cold-rolled,UTS (MPa),1389,MPa,Yield strength (MPa),1352,MPa,Total elongation (%),9,%,0,0,0.11,0,0,0,0,0,0,0,0,0,0,0,0,0,0,30.5,0,0,0,0,0,0,0,0,0,0,0,0,0,0,0,0,0,0,"The studied steel was melted using vacuum induction technique. The ingot was heated to 1000 °C and held for 3.6 ks, and then forged at 800-1000 °C to produce 21 mm thick plate. The chemical composition of the studied high-Mn steel is shown in The thickness of Fe-30Mn-0.11C steel was reduced to 90% by cold rolling. Then, recrystallization was carried out over the temperature range from 500 to 1000 °C for 3.6 ks to obtain various grain sizes. Subsequently, the samples were water-quenched. In addition, the as-forged specimens were solution-treated at 1000 °C for 3.6 ks to produce coarse grained microstructures. Tensile specimens with a gauge length of 10 mm, width of 2 mm and thickness of 2 mm were prepared from the cold rolled and annealed and solution treated plates, respectively."
10.1016/j.rinp.2019.102247,Grain refinement and mechanical properties of Fe-30Mn-0.11C steel,"In this work, fully recrystallized ultrafine-grained (UFG) Fe-30Mn-0.11C steel with mean grain size of 1 mu m was successfully produced by using traditional cold rolling and annealing process. The UFG Fe-30Mn-0.11C steel exhibited high tensile ductility (similar to 60.4%) and yield strength (381 MPa). Grain refinement and source hardening were responsible for achieving this combination of strength and ductility in the studied material.",Room temperature tensile properties of specimens after different treatments.,Ultrafine grain,UTS (MPa),631,MPa,Yield strength (MPa),381,MPa,Total elongation (%),60.4,%,0,0,0.11,0,0,0,0,0,0,0,0,0,0,0,0,0,0,30.5,0,0,0,0,0,0,0,0,0,0,0,0,0,0,0,0,0,0,"The studied steel was melted using vacuum induction technique. The ingot was heated to 1000 °C and held for 3.6 ks, and then forged at 800-1000 °C to produce 21 mm thick plate. The chemical composition of the studied high-Mn steel is shown in The thickness of Fe-30Mn-0.11C steel was reduced to 90% by cold rolling. Then, recrystallization was carried out over the temperature range from 500 to 1000 °C for 3.6 ks to obtain various grain sizes. Subsequently, the samples were water-quenched. In addition, the as-forged specimens were solution-treated at 1100 °C for 3.6 ks to produce coarse grained microstructures. Tensile specimens with a gauge length of 10 mm, width of 2 mm and thickness of 2 mm were prepared from the cold rolled and annealed and solution treated plates, respectively."
10.1016/j.rinp.2019.102247,Grain refinement and mechanical properties of Fe-30Mn-0.11C steel,"In this work, fully recrystallized ultrafine-grained (UFG) Fe-30Mn-0.11C steel with mean grain size of 1 mu m was successfully produced by using traditional cold rolling and annealing process. The UFG Fe-30Mn-0.11C steel exhibited high tensile ductility (similar to 60.4%) and yield strength (381 MPa). Grain refinement and source hardening were responsible for achieving this combination of strength and ductility in the studied material.",Room temperature tensile properties of specimens after different treatments.,Coarse grain,UTS (MPa),468,MPa,Yield strength (MPa),190,MPa,Total elongation (%),60.5,%,0,0,0.11,0,0,0,0,0,0,0,0,0,0,0,0,0,0,30.5,0,0,0,0,0,0,0,0,0,0,0,0,0,0,0,0,0,0,"The studied steel was melted using vacuum induction technique. The ingot was heated to 1000 °C and held for 3.6 ks, and then forged at 800-1000 °C to produce 21 mm thick plate. The chemical composition of the studied high-Mn steel is shown in The thickness of Fe-30Mn-0.11C steel was reduced to 90% by cold rolling. Then, recrystallization was carried out over the temperature range from 500 to 1000 °C for 3.6 ks to obtain various grain sizes. Subsequently, the samples were water-quenched. In addition, the as-forged specimens were solution-treated at 1200 °C for 3.6 ks to produce coarse grained microstructures. Tensile specimens with a gauge length of 10 mm, width of 2 mm and thickness of 2 mm were prepared from the cold rolled and annealed and solution treated plates, respectively."
10.1016/j.msea.2020.139665,Microstructure evolution and mechanical behavior of a novel hot-galvanized Q&P steel subjected to high-temperature short-time overaging treatment,"A novel hot-galvanized quenching and partitioning (Q&P) steel (0.225C-0.85Si-2.02Mn-0.91Al, in wt.%) with excellent strength-ductility balance was fabricated by intercritical annealing followed by high-temperature short-time overaging treatment. The resulting microstructure evolution and its relationship with mechanical properties were investigated using dilatometry, SEM, EBSD, TEM, XRD, nanoindentation and tensile testing, and compared with samples subjected to conventional quenching and austempering (QAT) process. The combined effects of structural subdivision by primary martensite and carbon partitioning simultaneously from martensite and bainite lead to the retention of larger amounts of retained austenite (RA) constituents with different morphologies, sizes and stabilities at room temperature. On the contrary, the QAT samples have coarser martensite-austenite (M-A) islands and smaller fraction of RA due to relatively insufficient partition and bainitic transformation kinetics. As compared to QAT treatment, the better mechanical properties with a yield strength (YS) of 736 MPa, tensile strength up to 1020 MPa, total elongation (TEL) of around 24%, and product of strength and elongation (PSE) above 24 GPa% can be achieved after the Q&P process, and particularly, more ductile tempered martensite and refined M-A particles result in a simultaneous increase of YS and TEL. The instantaneous work-hardening exponent vs. true strain curve of Q&P samples displays a small peak followed by a long plateau region before break, which can be attributed to a less active and sustained TRIP effect.",Measured mechanical properties of QAT and Q&P samples.,QAT-4,UTS (MPa),1183,MPa,YS (MPa),575,MPa,TEL (%),12,%,0,0,0.225,0,0,0,0,0,0.91,0.85,0,0,0,0,0.018,0,0,2.02,0,0,0,0,0,0,0,0,0.034,0,0,0,0,0,0,0,0,0,"The ingots were homogenized at 1250 °C for 2 h, then hot rolled to a final thickness of 4 mm through 7 passes. And subsequently, the steel was cooled in a furnace to room temperature obtaining the microstructure of ferrite and pearlite. The hot-rolled sheets were then cold rolled to 1.2 mm with a reduction ratio of 70% after pickling in 10% hydrochloric acid. Then the cold rolled sheets were subjected to the different annealing processes using a tube furnace and salt baths. The experimental samples were divided into two groups, as shown in Fig. 1 . The first group (QAT = quenching and austempering) was partially austenitized at 840 °C for 240s, rapidly quenched to 460 °C for the duration of different times (4s) and finally quenched to room temperature."
10.1016/j.msea.2020.139665,Microstructure evolution and mechanical behavior of a novel hot-galvanized Q&P steel subjected to high-temperature short-time overaging treatment,"A novel hot-galvanized quenching and partitioning (Q&P) steel (0.225C-0.85Si-2.02Mn-0.91Al, in wt.%) with excellent strength-ductility balance was fabricated by intercritical annealing followed by high-temperature short-time overaging treatment. The resulting microstructure evolution and its relationship with mechanical properties were investigated using dilatometry, SEM, EBSD, TEM, XRD, nanoindentation and tensile testing, and compared with samples subjected to conventional quenching and austempering (QAT) process. The combined effects of structural subdivision by primary martensite and carbon partitioning simultaneously from martensite and bainite lead to the retention of larger amounts of retained austenite (RA) constituents with different morphologies, sizes and stabilities at room temperature. On the contrary, the QAT samples have coarser martensite-austenite (M-A) islands and smaller fraction of RA due to relatively insufficient partition and bainitic transformation kinetics. As compared to QAT treatment, the better mechanical properties with a yield strength (YS) of 736 MPa, tensile strength up to 1020 MPa, total elongation (TEL) of around 24%, and product of strength and elongation (PSE) above 24 GPa% can be achieved after the Q&P process, and particularly, more ductile tempered martensite and refined M-A particles result in a simultaneous increase of YS and TEL. The instantaneous work-hardening exponent vs. true strain curve of Q&P samples displays a small peak followed by a long plateau region before break, which can be attributed to a less active and sustained TRIP effect.",Measured mechanical properties of QAT and Q&P samples.,QAT-20,UTS (MPa),1021,MPa,YS (MPa),441,MPa,TEL (%),18,%,0,0,0.225,0,0,0,0,0,0.91,0.85,0,0,0,0,0.018,0,0,2.02,0,0,0,0,0,0,0,0,0.034,0,0,0,0,0,0,0,0,0,"The ingots were homogenized at 1250 °C for 2 h, then hot rolled to a final thickness of 4 mm through 7 passes. And subsequently, the steel was cooled in a furnace to room temperature obtaining the microstructure of ferrite and pearlite. The hot-rolled sheets were then cold rolled to 1.2 mm with a reduction ratio of 70% after pickling in 10% hydrochloric acid. Then the cold rolled sheets were subjected to the different annealing processes using a tube furnace and salt baths. The experimental samples were divided into two groups, as shown in Fig. 1 . The first group (QAT = quenching and austempering) was partially austenitized at 840 °C for 240s, rapidly quenched to 460 °C for the duration of different times (20s) and finally quenched to room temperature."
