Repository: MGEdata/SteelScientist

# SteelScientist

## 📝Cite  


**Paper link:**[Steel design based on a large language model](https://doi.org/10.1016/j.actamat.2024.120663)  

@article{tian2025steel,  
&nbsp;&nbsp;&nbsp;&nbsp;&nbsp;&nbsp;&nbsp;&nbsp;title={Steel design based on a large language model},  
&nbsp;&nbsp;&nbsp;&nbsp;&nbsp;&nbsp;&nbsp;&nbsp;author={Tian, Shaohan and Jiang, Xue and Wang, Weiren and Jing, Zhihua and Zhang, Chi and Zhang, Cheng and Lookman, Turab and Su, Yanjing},  
&nbsp;&nbsp;&nbsp;&nbsp;&nbsp;&nbsp;&nbsp;&nbsp;journal={Acta Materialia},  
&nbsp;&nbsp;&nbsp;&nbsp;&nbsp;&nbsp;&nbsp;&nbsp;volume={285},    
&nbsp;&nbsp;&nbsp;&nbsp;&nbsp;&nbsp;&nbsp;&nbsp;pages={120663},

File: datasets/data.csv (part 4 of 19)
DOIs,Table_topic,Material,Tensile_name,Tensile_value,Tensile_unit,Yield_name,Yield_value,Yield_unit,Elongation_name,Elongation_value,Elongation_unit,H,B,C,N,O,F,Na,Mg,Al,Si,P,S,Cl,Ca,Ti,V,Cr,Mn,Fe,Co,Ni,Cu,Zn,As,Y,Zr,Nb,Mo,Sn,Sb,La,Ce,Ta,W,Pb,Bi,Text
10.1016/j.msea.2021.142289,"Tensile properties of Fe-18Mn-9Cr-2Al-xC steels tested at RT, 300 degC and 600 degC.",Fe-18Mn-9Cr-2Al-0.5C,Ultimate tensile strength [MPa],796,MPa,Yield strength [MPa],317,MPa,Total elongation [%],82.1,%,0,0,0.54,0.024,0,0,0,0,1.99,0,0.004,0.005,0,0,0,0,9.11,18.21,0,0,0,0,0,0,0,0,0,0,0,0,0,0,0,0,0,0,"The model alloys used in the present work were Fe-18Mn-9Cr-2Al-xC steels (x = 0, 0.1, 0.3, and 0.5 in wt. % nominally) and the analyzed chemical composition of the alloys are summarized in Table 1 . 60 kg-scale rectangular-shaped ingots with a thickness of 80 mm were prepared by induction melting in an argon atmosphere. The cast ingots were subjected to homogenization heat treatment at 1150 °C for 2 h to eliminate segregation of alloying elements such as Mn and Al, and then were hot-rolled to 20 mm-thick plates with a reduction in thickness of 75%. The finishing temperature of hot-rolling was around 950 °C. The hot-rolled plated were heat-treated at 800 °C for 2 h and then quenched in water (as heat-treated condition). Flat tensile specimens (2 mm in thickness, 4 mm in width, and 12 mm in gauge length) were cut from the plate such that the uniaxial loading direction is parallel to the rolling direction (RD) of the plate."
10.1016/j.msea.2018.09.092,Mechanical properties of G91 steel plate in as-received condition.,At 20 degC,Tensile strength (MPa),798,MPa,Yield strength (MPa),670,MPa,Elongation (%),21.4,%,0,0,0.104,0.02,0,0,0,0,0.02,0.19,0,0,0,0,0,0.2,8.76,0.49,0,0.015,0.28,0,0,0,0,0,0.08,0.98,0,0,0,0,0,0.02,0,0,G91 steel plates (500 mm × 250 mm × 30 mm) in the normalized (1050 °C for 1 h with air cooling) and tempered (750 °C for 1 h and air cooling) conditions was used in the present investigation. The chemical composition of this material is given in Table 1. Small blocks of size 50 × 20 × 22 mm were cut longitudinally from the as-received plate in order to study the effect of heat treatment and hot rolling on the mechanical and microstructural properties. These blocks were subjected to solutionizing treatment at 1150 °C for 1 h in order to eliminate the effect of prior history on microstructure. The mechanical properties of as-received (AR) G91 steel corresponding to test temperatures (RT and 650 °C) are listed in Table 2.
10.1007/s10853-018-2512-0,Table 2 Mechanical properties of A700–A760 steels,A700,Tensile strength/MPa,913,MPa,Yield strength/MPa,828,MPa,Total elongation/%,23.1,%,0,0,0.25,0,0,0,0,0,1.88,0.6,0,0,0,0,0,0.08,0,4,0,0,0,0,0,0,0,0,0.04,0,0,0,0,0,0,0,0,0,"The Al content in majority of Mn-Al medium-Mn steels was greater than 2 wt%. The chemical composition of the experimental steel is listed in Table 1. A 90-kg ingot of the experimental steel was prepared by vacuum induction melting. The ingot was forged into a billet with a section dimension of 70 mm × 60 mm. The billet was homogenized at 1200 °C for 2 h and then hot-rolled to 4-mm-thick sheet involving nine passes. The finish rolling temperature was ~ 900 °C. After finish rolling, the sheet was finally cooled to room temperature in air. Subsequently, the as-hot-rolled sheet was subjected to intercritical annealing, which involved intercritical annealing at 700 °C for 60 min, respectively, followed by air cooling to room temperature."
10.1007/s10853-018-2512-0,Table 2 Mechanical properties of A700–A760 steels,A720,Tensile strength/MPa,951,MPa,Yield strength/MPa,766,MPa,Total elongation/%,48.6,%,0,0,0.25,0,0,0,0,0,1.88,0.6,0,0,0,0,0,0.08,0,4,0,0,0,0,0,0,0,0,0.04,0,0,0,0,0,0,0,0,0,"The Al content in majority of Mn-Al medium-Mn steels was greater than 2 wt%. The chemical composition of the experimental steel is listed in Table 1. A 90-kg ingot of the experimental steel was prepared by vacuum induction melting. The ingot was forged into a billet with a section dimension of 70 mm × 60 mm. The billet was homogenized at 1200 °C for 2 h and then hot-rolled to 4-mm-thick sheet involving nine passes. The finish rolling temperature was ~ 900 °C. After finish rolling, the sheet was finally cooled to room temperature in air. Subsequently, the as-hot-rolled sheet was subjected to intercritical annealing, which involved intercritical annealing at 720 for 60 min, respectively, followed by air cooling to room temperature."
10.1007/s10853-018-2512-0,Table 2 Mechanical properties of A700–A760 steels,A740,Tensile strength/MPa,1143,MPa,Yield strength/MPa,683,MPa,Total elongation/%,29.9,%,0,0,0.25,0,0,0,0,0,1.88,0.6,0,0,0,0,0,0.08,0,4,0,0,0,0,0,0,0,0,0.04,0,0,0,0,0,0,0,0,0,"The Al content in majority of Mn-Al medium-Mn steels was greater than 2 wt%. The chemical composition of the experimental steel is listed in Table 1. A 90-kg ingot of the experimental steel was prepared by vacuum induction melting. The ingot was forged into a billet with a section dimension of 70 mm × 60 mm. The billet was homogenized at 1200 °C for 2 h and then hot-rolled to 4-mm-thick sheet involving nine passes. The finish rolling temperature was ~ 900 °C. After finish rolling, the sheet was finally cooled to room temperature in air. Subsequently, the as-hot-rolled sheet was subjected to intercritical annealing, which involved intercritical annealing at 740 °C for 60 min, respectively, followed by air cooling to room temperature."
10.1007/s10853-018-2512-0,Table 2 Mechanical properties of A700–A760 steels,A760,Tensile strength/MPa,1251,MPa,Yield strength/MPa,562,MPa,Total elongation/%,23.6,%,0,0,0.25,0,0,0,0,0,1.88,0.6,0,0,0,0,0,0.08,0,4,0,0,0,0,0,0,0,0,0.04,0,0,0,0,0,0,0,0,0,"The Al content in majority of Mn-Al medium-Mn steels was greater than 2 wt%. The chemical composition of the experimental steel is listed in Table 1. A 90-kg ingot of the experimental steel was prepared by vacuum induction melting. The ingot was forged into a billet with a section dimension of 70 mm × 60 mm. The billet was homogenized at 1200 °C for 2 h and then hot-rolled to 4-mm-thick sheet involving nine passes. The finish rolling temperature was ~ 900 °C. After finish rolling, the sheet was finally cooled to room temperature in air. Subsequently, the as-hot-rolled sheet was subjected to intercritical annealing, which involved intercritical annealing at 760 °C for 60 min, respectively, followed by air cooling to room temperature."
10.1016/j.msea.2013.04.096,Average tensile and impact properties of the two steels isothermally treated at 320degC.,Al-free steel,Tensile strength (MPa),1604,MPa,Yield strength (MPa),914,MPa,Total elongation (%),22.9,%,0,0,0.28,0,0,0,0,0,0.02,1.71,0,0,0,0,0,0,1.64,2.04,0,0,0.36,0,0,0,0,0,0,0.36,0,0,0,0,0,0,0,0,"The chemical compositions of the two steels, the Al-free steel and the Al-containing steel (hereafter the 1.19Al steel), are given in Table 1. The ingots melted by vacuum induction furnace were hot-forged into square bars at a finishing temperature of around 920°C. Specimens were all austenitized at 920°C for 30min, isothermally treated in a salt bath at a temperature of 320°C for different holding times from 84 to 420min, and finally air cooled to room temperature. Disks of 3mm in diameter were twin-jet electropolished to perforation at room temperature. For the same steel, similar microstructures were observed when isothermally treated at 320°C for different holding times. Fig. 1(a) and (c) shows typical optical metallographs of the Al-free and the 1.19Al steels isothermally treated at 320°C for a holding time of 420min."
10.1016/j.msea.2013.04.096,Average tensile and impact properties of the two steels isothermally treated at 320degC.,1.19Al steel,Tensile strength (MPa),1456,MPa,Yield strength (MPa),1090,MPa,Total elongation (%),20.8,%,0,0,0.28,0,0,0,0,0,1.19,0.67,0,0,0,0,0,0,1.62,1.96,0,0,0.34,0,0,0,0,0,0,0.23,0,0,0,0,0,0,0,0,"The chemical compositions of the two steels, the Al-free steel and the Al-containing steel (hereafter the 1.19Al steel), are given in Table 1. The ingots melted by vacuum induction furnace were hot-forged into square bars at a finishing temperature of around 920°C. Specimens were all austenitized at 920°C for 30min, isothermally treated in a salt bath at a temperature of 320°C for different holding times from 84 to 420min, and finally air cooled to room temperature. Disks of 3mm in diameter were twin-jet electropolished to perforation at room temperature. For the same steel, similar microstructures were observed when isothermally treated at 320°C for different holding times. Fig. 1(a) and (c) shows typical optical metallographs of the Al-free and the 1.19Al steels isothermally treated at 320°C for a holding time of 420min."
10.1016/j.actamat.2016.01.056,"Mechanical properties of the material in different processing conditions. RC, CR, and RX denote recovery-annealed, cold-rolled and fully recrystallized condition, respectively.",1 pass,Tensile strength (MPa),1018,MPa,Yield point (MPa),881,MPa,Total elongation (%),29.2,%,0,0,0.325,0.015,0,0,0,0,1.21,0.041,0.01,0,0,0,0,0,0,22.46,0,0,0,0,0,0,0,0,0,0,0,0,0,0,0,0,0,0,"The melt was cast into 100 kg ingots, followed by homogenization annealing of the slabs at 1150 °C for 5 h in a muffle furnace. Then, the 140 mm thick ingots were forged at 1150 °C to a reduced thickness of 55 mm and again homogenized. Afterward, the slabs were hot rolled at 1150 °C to a final height of 10 mm. Rods with a diameter of 10 mm and a length of 35 mm were cut out of the hot-rolled slabs perpendicular to the rolling direction for further deformation by ECAP. ECAP passes of 1 were realized with air cooling after each pass and a sample rotation of 90° between consecutive passes to follow route BC . Additional heat treatment was performed in a sandbath furnace at 600 °C. Specimens with the dimensions 8 mm × 10 mm × 1 mm (extrusion direction (ED) × normal direction (ND) × transverse direction (TD), respectively) were cut from the deformed rods."
10.1016/j.actamat.2016.01.056,"Mechanical properties of the material in different processing conditions. RC, CR, and RX denote recovery-annealed, cold-rolled and fully recrystallized condition, respectively.",2 passes,Tensile strength (MPa),1279,MPa,Yield point (MPa),1167,MPa,Total elongation (%),16.9,%,0,0,0.325,0.015,0,0,0,0,1.21,0.041,0.01,0,0,0,0,0,0,22.46,0,0,0,0,0,0,0,0,0,0,0,0,0,0,0,0,0,0,"The melt was cast into 100 kg ingots, followed by homogenization annealing of the slabs at 1150 °C for 5 h in a muffle furnace. Then, the 140 mm thick ingots were forged at 1150 °C to a reduced thickness of 55 mm and again homogenized. Afterward, the slabs were hot rolled at 1150 °C to a final height of 10 mm. Rods with a diameter of 10 mm and a length of 35 mm were cut out of the hot-rolled slabs perpendicular to the rolling direction for further deformation by ECAP. ECAP passes of 2 were realized with air cooling after each pass and a sample rotation of 90° between consecutive passes to follow route BC . Additional heat treatment was performed in a sandbath furnace at 600 °C. Specimens with the dimensions 8 mm × 10 mm × 1 mm (extrusion direction (ED) × normal direction (ND) × transverse direction (TD), respectively) were cut from the deformed rods."
10.1016/j.actamat.2016.01.056,"Mechanical properties of the material in different processing conditions. RC, CR, and RX denote recovery-annealed, cold-rolled and fully recrystallized condition, respectively.",4 passes,Tensile strength (MPa),1675,MPa,Yield point (MPa),1348,MPa,Total elongation (%),10.6,%,0,0,0.325,0.015,0,0,0,0,1.21,0.041,0.01,0,0,0,0,0,0,22.46,0,0,0,0,0,0,0,0,0,0,0,0,0,0,0,0,0,0,"The melt was cast into 100 kg ingots, followed by homogenization annealing of the slabs at 1150 °C for 5 h in a muffle furnace. Then, the 140 mm thick ingots were forged at 1150 °C to a reduced thickness of 55 mm and again homogenized. Afterward, the slabs were hot rolled at 1150 °C to a final height of 10 mm. Rods with a diameter of 10 mm and a length of 35 mm were cut out of the hot-rolled slabs perpendicular to the rolling direction for further deformation by ECAP. ECAP passes of 4 were realized with air cooling after each pass and a sample rotation of 90° between consecutive passes to follow route BC . Additional heat treatment was performed in a sandbath furnace at 600 °C. Specimens with the dimensions 8 mm × 10 mm × 1 mm (extrusion direction (ED) × normal direction (ND) × transverse direction (TD), respectively) were cut from the deformed rods."
10.1016/j.msea.2008.05.022,Mechanical properties of nickel-free austenitic stainless steels,12Mn-0.15C-0.35N,Tensile stress (MPa),865,MPa,Yield stress (MPa),498,MPa,Total elongation (%),56.3,%,0,0,0.15,0.35,0,0,0,0,0,0,0,0.012,0,0,0,0,17.4,12,0,0,0.5,0,0,0,0,0,0,0,0,0,0,0,0,0,0,0," Six experimental interstitially-alloyed Cr-Mn austenitic stainless steels with chemical compositions given in Table 1 were ingot-cast in a laboratory vacuum induction furnace under a protective nitrogen gas atmosphere. The ingots, weighing 100kg, were sectioned into 25mm thick sections, annealed at 1250°C for 30min, followed by hot rolling to a final thickness of 12mm with a finishing temperature above 950°C. The hot-rolled sheets were annealed at 1050°C for 15min and quenched in water prior to the machining of Charpy-V impact specimens."
10.1016/j.msea.2008.05.022,Mechanical properties of nickel-free austenitic stainless steels,12Mn-0.18C-0.4N-1.1Mo,Tensile stress (MPa),867,MPa,Yield stress (MPa),486,MPa,Total elongation (%),56.6,%,0,0,0.178,0.41,0,0,0,0,0,0,0,0.014,0,0,0,0,17.8,12.7,0,0,0.4,0,0,0,0,0,0,1.1,0,0,0,0,0,0,0,0," Six experimental interstitially-alloyed Cr-Mn austenitic stainless steels with chemical compositions given in Table 1 were ingot-cast in a laboratory vacuum induction furnace under a protective nitrogen gas atmosphere. The ingots, weighing 100kg, were sectioned into 25mm thick sections, annealed at 1250°C for 30min, followed by hot rolling to a final thickness of 12mm with a finishing temperature above 950°C. The hot-rolled sheets were annealed at 1050°C for 15min and quenched in water prior to the machining of Charpy-V impact specimens."
10.1016/j.msea.2008.05.022,Mechanical properties of nickel-free austenitic stainless steels,12Mn-0.1C-0.35N-1.6Cu,Tensile stress (MPa),784,MPa,Yield stress (MPa),423,MPa,Total elongation (%),56.7,%,0,0,0.1,0.35,0,0,0,0,0,0,0,0.01,0,0,0,0,17.6,12.5,0,0,0.4,1.63,0,0,0,0,0,0,0,0,0,0,0,0,0,0," Six experimental interstitially-alloyed Cr-Mn austenitic stainless steels with chemical compositions given in Table 1 were ingot-cast in a laboratory vacuum induction furnace under a protective nitrogen gas atmosphere. The ingots, weighing 100kg, were sectioned into 25mm thick sections, annealed at 1250°C for 30min, followed by hot rolling to a final thickness of 12mm with a finishing temperature above 950°C. The hot-rolled sheets were annealed at 1050°C for 15min and quenched in water prior to the machining of Charpy-V impact specimens."
10.1016/j.msea.2008.05.022,Mechanical properties of nickel-free austenitic stainless steels,18Mn-0.5N,Tensile stress (MPa),843,MPa,Yield stress (MPa),481,MPa,Total elongation (%),55.1,%,0,0,0.04,0.49,0,0,0,0,0,0,0,0.007,0,0,0,0,18,17.7,0,0,0.2,0,0,0,0,0,0,0.17,0,0,0,0,0,0,0,0," Six experimental interstitially-alloyed Cr-Mn austenitic stainless steels with chemical compositions given in Table 1 were ingot-cast in a laboratory vacuum induction furnace under a protective nitrogen gas atmosphere. The ingots, weighing 100kg, were sectioned into 25mm thick sections, annealed at 1250°C for 30min, followed by hot rolling to a final thickness of 12mm with a finishing temperature above 950°C. The hot-rolled sheets were annealed at 1050°C for 15min and quenched in water prior to the machining of Charpy-V impact specimens."
10.1016/j.msea.2008.05.022,Mechanical properties of nickel-free austenitic stainless steels,18Mn-0.18C-0.3N,Tensile stress (MPa),876,MPa,Yield stress (MPa),449,MPa,Total elongation (%),56.5,%,0,0,0.18,0.32,0,0,0,0,0,0,0,0.006,0,0,0,0,17.7,18,0,0,0.6,0,0,0,0,0,0,0,0,0,0,0,0,0,0,0," Six experimental interstitially-alloyed Cr-Mn austenitic stainless steels with chemical compositions given in Table 1 were ingot-cast in a laboratory vacuum induction furnace under a protective nitrogen gas atmosphere. The ingots, weighing 100kg, were sectioned into 25mm thick sections, annealed at 1250°C for 30min, followed by hot rolling to a final thickness of 12mm with a finishing temperature above 950°C. The hot-rolled sheets were annealed at 1050°C for 15min and quenched in water prior to the machining of Charpy-V impact specimens."
10.1016/j.msea.2008.05.022,Mechanical properties of nickel-free austenitic stainless steels,18Mn-0.4N-1.7Cu,Tensile stress (MPa),738,MPa,Yield stress (MPa),417,MPa,Total elongation (%),49,%,0,0,0.05,0.41,0,0,0,0,0,0,0,0.01,0,0,0,0,17.1,18.6,0,0,0.36,1.73,0,0,0,0,0,0,0,0,0,0,0,0,0,0," Six experimental interstitially-alloyed Cr-Mn austenitic stainless steels with chemical compositions given in Table 1 were ingot-cast in a laboratory vacuum induction furnace under a protective nitrogen gas atmosphere. The ingots, weighing 100kg, were sectioned into 25mm thick sections, annealed at 1250°C for 30min, followed by hot rolling to a final thickness of 12mm with a finishing temperature above 950°C. The hot-rolled sheets were annealed at 1050°C for 15min and quenched in water prior to the machining of Charpy-V impact specimens."
10.1007/s11665-015-1605-z,Table 2 Mechanical properties of the experimental steels,Steel A (X70),"('UTS, MPa', 'M', 'Mean')",633,MPa,"('YS, MPa', 'M', 'Mean')",553,MPa,"('TEL, %', 'M', 'Mean')",40,%,0,0.0003,0.087,0,0,0,0,0,0,0.168,0.011,0.006,0,0,0.012,0.003,0.021,1.61,0,0,0.011,0.021,0,0,0,0,0.075,0.002,0,0,0,0,0,0,0,0,"According to the scheme presented in Fig. 1, the plates were reheated to 1200 °C to homogenize the structure before rolling. The rough-rolling temperature started at 1150 °C above the nonrecrystallization temperature of austenite for both steels. The finish rolling stage was started at 920 °C and finished rolling at 820 and 815 °C for steel A and B, respectively. The rolled plates steel A and B were air-cooled to the start cooling temperature of about 780 °C were water-cooled to 550 and 450 °C and then were air-cooled to room temperature. The final plates with thickness of 21.4 and 22.3 mm for steel A and B, respectively, were obtained. Ten tensile specimens, 160 mm in total length and 20 mm in effective width, 50 mm in gage length, were machined from the plates with the longitudinal axis parallel to the longitudinal direction, and tensile tests were carried out on an INSTRON 4206 machine at a strain rate of 5 mm/min at room temperature."
10.1007/s11665-015-1605-z,Table 2 Mechanical properties of the experimental steels,Steel B (X80),"('UTS, MPa', 'M', 'Mean')",678,MPa,"('YS, MPa', 'M', 'Mean')",562,MPa,"('TEL, %', 'M', 'Mean')",35,%,0,0,0.057,0,0,0,0,0,0,0.21,0.005,0.002,0,0,0.013,0.002,0.23,1.72,0,0,0.19,0.01,0,0,0,0,0.067,0.12,0,0,0,0,0,0,0,0,"According to the scheme presented in Fig. 1, the plates were reheated to 1200 °C to homogenize the structure before rolling. The rough-rolling temperature started at 1150 °C above the nonrecrystallization temperature of austenite for both steels. The finish rolling stage was started at 920 °C and finished rolling at 820 and 815 °C for steel A and B, respectively. The rolled plates steel A and B were air-cooled to the start cooling temperature of about 780 °C were water-cooled to 550 and 450 °C and then were air-cooled to room temperature. The final plates with thickness of 21.4 and 22.3 mm for steel A and B, respectively, were obtained. Ten tensile specimens, 160 mm in total length and 20 mm in effective width, 50 mm in gage length, were machined from the plates with the longitudinal axis parallel to the longitudinal direction, and tensile tests were carried out on an INSTRON 4206 machine at a strain rate of 5 mm/min at room temperature."
10.1007/s12540-018-0173-9,"Table 4 Tensile properties before and after 1% pre-strain and thermal aging treatment at the temperature of 200 °C and 250 °C of the API X60, X70, and X80 pipeline steels",X60,Tensile strength (MPa),558,MPa,Yield strength (MPa),449,MPa,Total elongation (%),31.1,%,0,0,0.06,0,0,0,0,0,0,0.25,0.0075,0.0075,0,0,0.06,0.06,0.15,1.5,0,0,0.15,0,0,0,0,0,0.06,0.15,0,0,0,0,0,0,0,0,"After reheating treatment at temperatures above 1100 °C, the X60 steel was rolled in austenite recrystallization region, while the X70 and X80 steels were rolled in austenite non-recrystallization region where fine elongated austenite grains can be obtained by rolling with a high rolling reduction ratio above 70%. The hot-rolled steel plates were rapidly cooled from start cooling temperatures above Ar3 to finish cooling temperatures between 500 and 600 °C at various cooling rates. Steel specimens obtained from the 1/2 thickness location of the rolled steel plates were mechanically polished and etched by a 3% Nital solution. Sub-size round tensile specimens with a gage diameter of 6.3 mm and a gage length of 25.4 mm were obtained from the 1/2 thickness of rolled plates in the longitudinal direction."
10.1007/s12540-018-0173-9,"Table 4 Tensile properties before and after 1% pre-strain and thermal aging treatment at the temperature of 200 °C and 250 °C of the API X60, X70, and X80 pipeline steels",X60,Tensile strength (MPa),583,MPa,Yield strength (MPa),524,MPa,Total elongation (%),28.2,%,0,0,0.06,0,0,0,0,0,0,0.25,0.0075,0.0075,0,0,0.06,0.06,0.15,1.5,0,0,0.15,0,0,0,0,0,0.06,0.15,0,0,0,0,0,0,0,0,"After reheating treatment at temperatures above 1100 °C, the X60 steel was rolled in austenite recrystallization region, while the X70 and X80 steels were rolled in austenite non-recrystallization region where fine elongated austenite grains can be obtained by rolling with a high rolling reduction ratio above 70%. The hot-rolled steel plates were rapidly cooled from start cooling temperatures above Ar3 to finish cooling temperatures between 500 and 600 °C at various cooling rates. Steel specimens obtained from the 1/2 thickness location of the rolled steel plates were mechanically polished and etched by a 3% Nital solution. Sub-size round tensile specimens with a gage diameter of 6.3 mm and a gage length of 25.4 mm were obtained from the 1/2 thickness of rolled plates in the longitudinal direction. To simulate pipe forming and coating processes, some specimens were additionally pre-strained to 1% and heat-treated at 200 °C for 5 min."
10.1007/s12540-018-0173-9,"Table 4 Tensile properties before and after 1% pre-strain and thermal aging treatment at the temperature of 200 °C and 250 °C of the API X60, X70, and X80 pipeline steels",X60,Tensile strength (MPa),571,MPa,Yield strength (MPa),527,MPa,Total elongation (%),29.6,%,0,0,0.06,0,0,0,0,0,0,0.25,0.0075,0.0075,0,0,0.06,0.06,0.15,1.5,0,0,0.15,0,0,0,0,0,0.06,0.15,0,0,0,0,0,0,0,0,"After reheating treatment at temperatures above 1100 °C, the X60 steel was rolled in austenite recrystallization region, while the X70 and X80 steels were rolled in austenite non-recrystallization region where fine elongated austenite grains can be obtained by rolling with a high rolling reduction ratio above 70%. The hot-rolled steel plates were rapidly cooled from start cooling temperatures above Ar3 to finish cooling temperatures between 500 and 600 °C at various cooling rates. Steel specimens obtained from the 1/2 thickness location of the rolled steel plates were mechanically polished and etched by a 3% Nital solution. Sub-size round tensile specimens with a gage diameter of 6.3 mm and a gage length of 25.4 mm were obtained from the 1/2 thickness of rolled plates in the longitudinal direction. To simulate pipe forming and coating processes, some specimens were additionally pre-strained to 1% and heat-treated at 250 °C for 5 min."
10.1007/s12540-018-0173-9,"Table 4 Tensile properties before and after 1% pre-strain and thermal aging treatment at the temperature of 200 °C and 250 °C of the API X60, X70, and X80 pipeline steels",X70,Tensile strength (MPa),608,MPa,Yield strength (MPa),499,MPa,Total elongation (%),27.3,%,0,0,0.07,0,0,0,0,0,0,0.25,0.0075,0.0075,0,0,0.06,0.06,0.15,1.7,0,0,0.15,0,0,0,0,0,0.06,0.15,0,0,0,0,0,0,0,0,"After reheating treatment at temperatures above 1100 °C, the X60 steel was rolled in austenite recrystallization region, while the X70 and X80 steels were rolled in austenite non-recrystallization region where fine elongated austenite grains can be obtained by rolling with a high rolling reduction ratio above 70%. The hot-rolled steel plates were rapidly cooled from start cooling temperatures above Ar3 to finish cooling temperatures between 500 and 600 °C at various cooling rates. Steel specimens obtained from the 1/2 thickness location of the rolled steel plates were mechanically polished and etched by a 3% Nital solution. Sub-size round tensile specimens with a gage diameter of 6.3 mm and a gage length of 25.4 mm were obtained from the 1/2 thickness of rolled plates in the longitudinal direction."
10.1007/s12540-018-0173-9,"Table 4 Tensile properties before and after 1% pre-strain and thermal aging treatment at the temperature of 200 °C and 250 °C of the API X60, X70, and X80 pipeline steels",X70,Tensile strength (MPa),621,MPa,Yield strength (MPa),567,MPa,Total elongation (%),26.1,%,0,0,0.07,0,0,0,0,0,0,0.25,0.0075,0.0075,0,0,0.06,0.06,0.15,1.7,0,0,0.15,0,0,0,0,0,0.06,0.15,0,0,0,0,0,0,0,0,"After reheating treatment at temperatures above 1100 °C, the X60 steel was rolled in austenite recrystallization region, while the X70 and X80 steels were rolled in austenite non-recrystallization region where fine elongated austenite grains can be obtained by rolling with a high rolling reduction ratio above 70%. The hot-rolled steel plates were rapidly cooled from start cooling temperatures above Ar3 to finish cooling temperatures between 500 and 600 °C at various cooling rates. Steel specimens obtained from the 1/2 thickness location of the rolled steel plates were mechanically polished and etched by a 3% Nital solution. Sub-size round tensile specimens with a gage diameter of 6.3 mm and a gage length of 25.4 mm were obtained from the 1/2 thickness of rolled plates in the longitudinal direction. To simulate pipe forming and coating processes, some specimens were additionally pre-strained to 1% and heat-treated at 200 °C for 5 min."
10.1007/s12540-018-0173-9,"Table 4 Tensile properties before and after 1% pre-strain and thermal aging treatment at the temperature of 200 °C and 250 °C of the API X60, X70, and X80 pipeline steels",X70,Tensile strength (MPa),631,MPa,Yield strength (MPa),608,MPa,Total elongation (%),24.9,%,0,0,0.07,0,0,0,0,0,0,0.25,0.0075,0.0075,0,0,0.06,0.06,0.15,1.7,0,0,0.15,0,0,0,0,0,0.06,0.15,0,0,0,0,0,0,0,0,"After reheating treatment at temperatures above 1100 °C, the X60 steel was rolled in austenite recrystallization region, while the X70 and X80 steels were rolled in austenite non-recrystallization region where fine elongated austenite grains can be obtained by rolling with a high rolling reduction ratio above 70%. The hot-rolled steel plates were rapidly cooled from start cooling temperatures above Ar3 to finish cooling temperatures between 500 and 600 °C at various cooling rates. Steel specimens obtained from the 1/2 thickness location of the rolled steel plates were mechanically polished and etched by a 3% Nital solution. Sub-size round tensile specimens with a gage diameter of 6.3 mm and a gage length of 25.4 mm were obtained from the 1/2 thickness of rolled plates in the longitudinal direction. To simulate pipe forming and coating processes, some specimens were additionally pre-strained to 1% and heat-treated at 250 °C for 5 min."
10.1007/s12540-018-0173-9,"Table 4 Tensile properties before and after 1% pre-strain and thermal aging treatment at the temperature of 200 °C and 250 °C of the API X60, X70, and X80 pipeline steels",X80,Tensile strength (MPa),692,MPa,Yield strength (MPa),578,MPa,Total elongation (%),27,%,0,0,0.08,0,0,0,0,0,0,0.24,0.0075,0.0075,0,0,0.06,0.06,0.15,1.8,0,0,0.15,0,0,0,0,0,0.06,0.15,0,0,0,0,0,0,0,0,"After reheating treatment at temperatures above 1100 °C, the X60 steel was rolled in austenite recrystallization region, while the X70 and X80 steels were rolled in austenite non-recrystallization region where fine elongated austenite grains can be obtained by rolling with a high rolling reduction ratio above 70%. The hot-rolled steel plates were rapidly cooled from start cooling temperatures above Ar3 to finish cooling temperatures between 500 and 600 °C at various cooling rates. Steel specimens obtained from the 1/2 thickness location of the rolled steel plates were mechanically polished and etched by a 3% Nital solution. Sub-size round tensile specimens with a gage diameter of 6.3 mm and a gage length of 25.4 mm were obtained from the 1/2 thickness of rolled plates in the longitudinal direction."
10.1007/s12540-018-0173-9,"Table 4 Tensile properties before and after 1% pre-strain and thermal aging treatment at the temperature of 200 °C and 250 °C of the API X60, X70, and X80 pipeline steels",X80,Tensile strength (MPa),700,MPa,Yield strength (MPa),623,MPa,Total elongation (%),26.3,%,0,0,0.08,0,0,0,0,0,0,0.24,0.0075,0.0075,0,0,0.06,0.06,0.15,1.8,0,0,0.15,0,0,0,0,0,0.06,0.15,0,0,0,0,0,0,0,0,"After reheating treatment at temperatures above 1100 °C, the X60 steel was rolled in austenite recrystallization region, while the X70 and X80 steels were rolled in austenite non-recrystallization region where fine elongated austenite grains can be obtained by rolling with a high rolling reduction ratio above 70%. The hot-rolled steel plates were rapidly cooled from start cooling temperatures above Ar3 to finish cooling temperatures between 500 and 600 °C at various cooling rates. Steel specimens obtained from the 1/2 thickness location of the rolled steel plates were mechanically polished and etched by a 3% Nital solution. Sub-size round tensile specimens with a gage diameter of 6.3 mm and a gage length of 25.4 mm were obtained from the 1/2 thickness of rolled plates in the longitudinal direction. To simulate pipe forming and coating processes, some specimens were additionally pre-strained to 1% and heat-treated at 200 °C for 5 min."
10.1007/s12540-018-0173-9,"Table 4 Tensile properties before and after 1% pre-strain and thermal aging treatment at the temperature of 200 °C and 250 °C of the API X60, X70, and X80 pipeline steels",X80,Tensile strength (MPa),703,MPa,Yield strength (MPa),667,MPa,Total elongation (%),26.2,%,0,0,0.08,0,0,0,0,0,0,0.24,0.0075,0.0075,0,0,0.06,0.06,0.15,1.8,0,0,0.15,0,0,0,0,0,0.06,0.15,0,0,0,0,0,0,0,0,"After reheating treatment at temperatures above 1100 °C, the X60 steel was rolled in austenite recrystallization region, while the X70 and X80 steels were rolled in austenite non-recrystallization region where fine elongated austenite grains can be obtained by rolling with a high rolling reduction ratio above 70%. The hot-rolled steel plates were rapidly cooled from start cooling temperatures above Ar3 to finish cooling temperatures between 500 and 600 °C at various cooling rates. Steel specimens obtained from the 1/2 thickness location of the rolled steel plates were mechanically polished and etched by a 3% Nital solution. Sub-size round tensile specimens with a gage diameter of 6.3 mm and a gage length of 25.4 mm were obtained from the 1/2 thickness of rolled plates in the longitudinal direction. To simulate pipe forming and coating processes, some specimens were additionally pre-strained to 1% and heat-treated at 250 °C for 5 min."
10.1016/j.msea.2020.140636,"Mechanical properties of samples DQ, DQT, DQA and DQAT.",DQ,Tensile strength/MPa,1130,MPa,Yield strength/MPa,1030,MPa,Total elongation/%,14.3,%,0,0.0025,0.06,0.0015,0,0,0,0,0.56,0.36,0,0,0,0,0,0.002,0,5.1,0,0,2.1,1.6,0,0,0,0,0.064,0,0,0,0,0,0,0,0,0,"The 100 kg steel ingot was prepared using a high-frequency vacuum induction furnace. The ingot was then forged into billets of dimensions ~100 mm × 100 mm. Schematic diagram of rolling and heat treatment process of the experimental steel is shown in Fig. 1 . The billets were hot-rolled to 12 mm steel plates via seven passes, after homogenization at 1200 °C for 2 h. The finish rolling temperature was greater than 1030 °C. Subsequently, the plates were directly quenched to room temperature (RT) and designated as sample DQ (directly quenched)."
10.1016/j.msea.2020.140636,"Mechanical properties of samples DQ, DQT, DQA and DQAT.",DQT,Tensile strength/MPa,1180,MPa,Yield strength/MPa,1160,MPa,Total elongation/%,15.3,%,0,0.0025,0.06,0.0015,0,0,0,0,0.56,0.36,0,0,0,0,0,0.002,0,5.1,0,0,2.1,1.6,0,0,0,0,0.064,0,0,0,0,0,0,0,0,0,"The 100 kg steel ingot was prepared using a high-frequency vacuum induction furnace. The ingot was then forged into billets of dimensions ~100 mm × 100 mm. Schematic diagram of rolling and heat treatment process of the experimental steel is shown in Fig. 1 . The billets were hot-rolled to 12 mm steel plates via seven passes, after homogenization at 1200 °C for 2 h. The finish rolling temperature was greater than 1030 °C. Subsequently, the plates were directly quenched to room temperature (RT) and designated as sample DQ (directly quenched).The tempering temperature and time was 500 °C and 2 h, respectively. "
10.1016/j.msea.2020.140636,"Mechanical properties of samples DQ, DQT, DQA and DQAT.",DQA600,Tensile strength/MPa,1040,MPa,Yield strength/MPa,1015,MPa,Total elongation/%,23,%,0,0.0025,0.06,0.0015,0,0,0,0,0.56,0.36,0,0,0,0,0,0.002,0,5.1,0,0,2.1,1.6,0,0,0,0,0.064,0,0,0,0,0,0,0,0,0,"The 100 kg steel ingot was prepared using a high-frequency vacuum induction furnace. The ingot was then forged into billets of dimensions ~100 mm × 100 mm. Schematic diagram of rolling and heat treatment process of the experimental steel is shown in Fig. 1 . The billets were hot-rolled to 12 mm steel plates via seven passes, after homogenization at 1200 °C for 2 h. The finish rolling temperature was greater than 1030 °C. Subsequently, the plates were directly quenched to room temperature (RT) and designated as sample DQ (directly quenched). The intercritical annealing process was carried out at 600  °C and the annealing time was 1.5 h."
10.1016/j.msea.2020.140636,"Mechanical properties of samples DQ, DQT, DQA and DQAT.",DQA615,Tensile strength/MPa,1020,MPa,Yield strength/MPa,1000,MPa,Total elongation/%,24.2,%,0,0.0025,0.06,0.0015,0,0,0,0,0.56,0.36,0,0,0,0,0,0.002,0,5.1,0,0,2.1,1.6,0,0,0,0,0.064,0,0,0,0,0,0,0,0,0,"The 100 kg steel ingot was prepared using a high-frequency vacuum induction furnace. The ingot was then forged into billets of dimensions ~100 mm × 100 mm. Schematic diagram of rolling and heat treatment process of the experimental steel is shown in Fig. 1 . The billets were hot-rolled to 12 mm steel plates via seven passes, after homogenization at 1200 °C for 2 h. The finish rolling temperature was greater than 1030 °C. Subsequently, the plates were directly quenched to room temperature (RT) and designated as sample DQ (directly quenched). The intercritical annealing process was carried out at 615 °C and the annealing time was 1.5 h."
10.1016/j.msea.2020.140636,"Mechanical properties of samples DQ, DQT, DQA and DQAT.",DQA630,Tensile strength/MPa,980,MPa,Yield strength/MPa,935,MPa,Total elongation/%,26.2,%,0,0.0025,0.06,0.0015,0,0,0,0,0.56,0.36,0,0,0,0,0,0.002,0,5.1,0,0,2.1,1.6,0,0,0,0,0.064,0,0,0,0,0,0,0,0,0,"The 100 kg steel ingot was prepared using a high-frequency vacuum induction furnace. The ingot was then forged into billets of dimensions ~100 mm × 100 mm. Schematic diagram of rolling and heat treatment process of the experimental steel is shown in Fig. 1 . The billets were hot-rolled to 12 mm steel plates via seven passes, after homogenization at 1200 °C for 2 h. The finish rolling temperature was greater than 1030 °C. Subsequently, the plates were directly quenched to room temperature (RT) and designated as sample DQ (directly quenched). The intercritical annealing process was carried out at 630 °C and the annealing time was 1.5 h. "
10.1016/j.msea.2020.140636,"Mechanical properties of samples DQ, DQT, DQA and DQAT.",DQA645,Tensile strength/MPa,960,MPa,Yield strength/MPa,885,MPa,Total elongation/%,30.6,%,0,0.0025,0.06,0.0015,0,0,0,0,0.56,0.36,0,0,0,0,0,0.002,0,5.1,0,0,2.1,1.6,0,0,0,0,0.064,0,0,0,0,0,0,0,0,0,"The 100 kg steel ingot was prepared using a high-frequency vacuum induction furnace. The ingot was then forged into billets of dimensions ~100 mm × 100 mm. Schematic diagram of rolling and heat treatment process of the experimental steel is shown in Fig. 1 . The billets were hot-rolled to 12 mm steel plates via seven passes, after homogenization at 1200 °C for 2 h. The finish rolling temperature was greater than 1030 °C. Subsequently, the plates were directly quenched to room temperature (RT) and designated as sample DQ (directly quenched). The intercritical annealing process was carried out at 645 °C and the annealing time was 1.5 h."
10.1016/j.msea.2020.140636,"Mechanical properties of samples DQ, DQT, DQA and DQAT.",DQA600T,Tensile strength/MPa,1080,MPa,Yield strength/MPa,1045,MPa,Total elongation/%,21.5,%,0,0.0025,0.06,0.0015,0,0,0,0,0.56,0.36,0,0,0,0,0,0.002,0,5.1,0,0,2.1,1.6,0,0,0,0,0.064,0,0,0,0,0,0,0,0,0,"The 100 kg steel ingot was prepared using a high-frequency vacuum induction furnace. The ingot was then forged into billets of dimensions ~100 mm × 100 mm. Schematic diagram of rolling and heat treatment process of the experimental steel is shown in Fig. 1 . The billets were hot-rolled to 12 mm steel plates via seven passes, after homogenization at 1200 °C for 2 h. The finish rolling temperature was greater than 1030 °C. Subsequently, the plates were directly quenched to room temperature (RT) and designated as sample DQ (directly quenched). The intercritical annealing process was carried out at 600  °C and the annealing time was 1.5 h. The tempering temperature and time was 500 °C and 2 h, respectively. "
10.1016/j.msea.2020.140636,"Mechanical properties of samples DQ, DQT, DQA and DQAT.",DQA615T,Tensile strength/MPa,1040,MPa,Yield strength/MPa,1020,MPa,Total elongation/%,22.4,%,0,0.0025,0.06,0.0015,0,0,0,0,0.56,0.36,0,0,0,0,0,0.002,0,5.1,0,0,2.1,1.6,0,0,0,0,0.064,0,0,0,0,0,0,0,0,0,"The 100 kg steel ingot was prepared using a high-frequency vacuum induction furnace. The ingot was then forged into billets of dimensions ~100 mm × 100 mm. Schematic diagram of rolling and heat treatment process of the experimental steel is shown in Fig. 1 . The billets were hot-rolled to 12 mm steel plates via seven passes, after homogenization at 1200 °C for 2 h. The finish rolling temperature was greater than 1030 °C. Subsequently, the plates were directly quenched to room temperature (RT) and designated as sample DQ (directly quenched). The intercritical annealing process was carried out at 615 °C and the annealing time was 1.5 h. The tempering temperature and time was 500 °C and 2 h, respectively. "
