Repository: MGEdata/SteelScientist

# SteelScientist

## 📝Cite  


**Paper link:**[Steel design based on a large language model](https://doi.org/10.1016/j.actamat.2024.120663)  

@article{tian2025steel,  
&nbsp;&nbsp;&nbsp;&nbsp;&nbsp;&nbsp;&nbsp;&nbsp;title={Steel design based on a large language model},  
&nbsp;&nbsp;&nbsp;&nbsp;&nbsp;&nbsp;&nbsp;&nbsp;author={Tian, Shaohan and Jiang, Xue and Wang, Weiren and Jing, Zhihua and Zhang, Chi and Zhang, Cheng and Lookman, Turab and Su, Yanjing},  
&nbsp;&nbsp;&nbsp;&nbsp;&nbsp;&nbsp;&nbsp;&nbsp;journal={Acta Materialia},  
&nbsp;&nbsp;&nbsp;&nbsp;&nbsp;&nbsp;&nbsp;&nbsp;volume={285},    
&nbsp;&nbsp;&nbsp;&nbsp;&nbsp;&nbsp;&nbsp;&nbsp;pages={120663},

File: datasets/train_data.csv (part 4 of 46)
DOIs,title,abstract,Table_topic,Material,Tensile_name,Tensile_value,Tensile_unit,Yield_name,Yield_value,Yield_unit,Elongation_name,Elongation_value,Elongation_unit,H,B,C,N,O,F,Na,Mg,Al,Si,P,S,Cl,Ca,Ti,V,Cr,Mn,Fe,Co,Ni,Cu,Zn,As,Y,Zr,Nb,Mo,Sn,Sb,La,Ce,Ta,W,Pb,Bi,Text
10.1016/j.msea.2020.139665,Microstructure evolution and mechanical behavior of a novel hot-galvanized Q&P steel subjected to high-temperature short-time overaging treatment,"A novel hot-galvanized quenching and partitioning (Q&P) steel (0.225C-0.85Si-2.02Mn-0.91Al, in wt.%) with excellent strength-ductility balance was fabricated by intercritical annealing followed by high-temperature short-time overaging treatment. The resulting microstructure evolution and its relationship with mechanical properties were investigated using dilatometry, SEM, EBSD, TEM, XRD, nanoindentation and tensile testing, and compared with samples subjected to conventional quenching and austempering (QAT) process. The combined effects of structural subdivision by primary martensite and carbon partitioning simultaneously from martensite and bainite lead to the retention of larger amounts of retained austenite (RA) constituents with different morphologies, sizes and stabilities at room temperature. On the contrary, the QAT samples have coarser martensite-austenite (M-A) islands and smaller fraction of RA due to relatively insufficient partition and bainitic transformation kinetics. As compared to QAT treatment, the better mechanical properties with a yield strength (YS) of 736 MPa, tensile strength up to 1020 MPa, total elongation (TEL) of around 24%, and product of strength and elongation (PSE) above 24 GPa% can be achieved after the Q&P process, and particularly, more ductile tempered martensite and refined M-A particles result in a simultaneous increase of YS and TEL. The instantaneous work-hardening exponent vs. true strain curve of Q&P samples displays a small peak followed by a long plateau region before break, which can be attributed to a less active and sustained TRIP effect.",Measured mechanical properties of QAT and Q&P samples.,QAT-30,UTS (MPa),1080,MPa,YS (MPa),470,MPa,TEL (%),13.8,%,0,0,0.225,0,0,0,0,0,0.91,0.85,0,0,0,0,0.018,0,0,2.02,0,0,0,0,0,0,0,0,0.034,0,0,0,0,0,0,0,0,0,"The ingots were homogenized at 1250 °C for 2 h, then hot rolled to a final thickness of 4 mm through 7 passes. And subsequently, the steel was cooled in a furnace to room temperature obtaining the microstructure of ferrite and pearlite. The hot-rolled sheets were then cold rolled to 1.2 mm with a reduction ratio of 70% after pickling in 10% hydrochloric acid. Then the cold rolled sheets were subjected to the different annealing processes using a tube furnace and salt baths. The experimental samples were divided into two groups, as shown in Fig. 1 . The first group (QAT = quenching and austempering) was partially austenitized at 840 °C for 240s, rapidly quenched to 460 °C for the duration of different times (30s) and finally quenched to room temperature."
10.1016/j.msea.2020.139665,Microstructure evolution and mechanical behavior of a novel hot-galvanized Q&P steel subjected to high-temperature short-time overaging treatment,"A novel hot-galvanized quenching and partitioning (Q&P) steel (0.225C-0.85Si-2.02Mn-0.91Al, in wt.%) with excellent strength-ductility balance was fabricated by intercritical annealing followed by high-temperature short-time overaging treatment. The resulting microstructure evolution and its relationship with mechanical properties were investigated using dilatometry, SEM, EBSD, TEM, XRD, nanoindentation and tensile testing, and compared with samples subjected to conventional quenching and austempering (QAT) process. The combined effects of structural subdivision by primary martensite and carbon partitioning simultaneously from martensite and bainite lead to the retention of larger amounts of retained austenite (RA) constituents with different morphologies, sizes and stabilities at room temperature. On the contrary, the QAT samples have coarser martensite-austenite (M-A) islands and smaller fraction of RA due to relatively insufficient partition and bainitic transformation kinetics. As compared to QAT treatment, the better mechanical properties with a yield strength (YS) of 736 MPa, tensile strength up to 1020 MPa, total elongation (TEL) of around 24%, and product of strength and elongation (PSE) above 24 GPa% can be achieved after the Q&P process, and particularly, more ductile tempered martensite and refined M-A particles result in a simultaneous increase of YS and TEL. The instantaneous work-hardening exponent vs. true strain curve of Q&P samples displays a small peak followed by a long plateau region before break, which can be attributed to a less active and sustained TRIP effect.",Measured mechanical properties of QAT and Q&P samples.,QAT-60,UTS (MPa),1045,MPa,YS (MPa),426,MPa,TEL (%),19.1,%,0,0,0.225,0,0,0,0,0,0.91,0.85,0,0,0,0,0.018,0,0,2.02,0,0,0,0,0,0,0,0,0.034,0,0,0,0,0,0,0,0,0,"The ingots were homogenized at 1250 °C for 2 h, then hot rolled to a final thickness of 4 mm through 7 passes. And subsequently, the steel was cooled in a furnace to room temperature obtaining the microstructure of ferrite and pearlite. The hot-rolled sheets were then cold rolled to 1.2 mm with a reduction ratio of 70% after pickling in 10% hydrochloric acid. Then the cold rolled sheets were subjected to the different annealing processes using a tube furnace and salt baths. The experimental samples were divided into two groups, as shown in Fig. 1 . The first group (QAT = quenching and austempering) was partially austenitized at 840 °C for 240s, rapidly quenched to 460 °C for the duration of different times (60s) and finally quenched to room temperature."
10.1016/j.msea.2020.139665,Microstructure evolution and mechanical behavior of a novel hot-galvanized Q&P steel subjected to high-temperature short-time overaging treatment,"A novel hot-galvanized quenching and partitioning (Q&P) steel (0.225C-0.85Si-2.02Mn-0.91Al, in wt.%) with excellent strength-ductility balance was fabricated by intercritical annealing followed by high-temperature short-time overaging treatment. The resulting microstructure evolution and its relationship with mechanical properties were investigated using dilatometry, SEM, EBSD, TEM, XRD, nanoindentation and tensile testing, and compared with samples subjected to conventional quenching and austempering (QAT) process. The combined effects of structural subdivision by primary martensite and carbon partitioning simultaneously from martensite and bainite lead to the retention of larger amounts of retained austenite (RA) constituents with different morphologies, sizes and stabilities at room temperature. On the contrary, the QAT samples have coarser martensite-austenite (M-A) islands and smaller fraction of RA due to relatively insufficient partition and bainitic transformation kinetics. As compared to QAT treatment, the better mechanical properties with a yield strength (YS) of 736 MPa, tensile strength up to 1020 MPa, total elongation (TEL) of around 24%, and product of strength and elongation (PSE) above 24 GPa% can be achieved after the Q&P process, and particularly, more ductile tempered martensite and refined M-A particles result in a simultaneous increase of YS and TEL. The instantaneous work-hardening exponent vs. true strain curve of Q&P samples displays a small peak followed by a long plateau region before break, which can be attributed to a less active and sustained TRIP effect.",Measured mechanical properties of QAT and Q&P samples.,QAT-160,UTS (MPa),983,MPa,YS (MPa),443,MPa,TEL (%),20.3,%,0,0,0.225,0,0,0,0,0,0.91,0.85,0,0,0,0,0.018,0,0,2.02,0,0,0,0,0,0,0,0,0.034,0,0,0,0,0,0,0,0,0,"The ingots were homogenized at 1250 °C for 2 h, then hot rolled to a final thickness of 4 mm through 7 passes. And subsequently, the steel was cooled in a furnace to room temperature obtaining the microstructure of ferrite and pearlite. The hot-rolled sheets were then cold rolled to 1.2 mm with a reduction ratio of 70% after pickling in 10% hydrochloric acid. Then the cold rolled sheets were subjected to the different annealing processes using a tube furnace and salt baths. The experimental samples were divided into two groups, as shown in Fig. 1 . The first group (QAT = quenching and austempering) was partially austenitized at 840 °C for 240s, rapidly quenched to 460 °C for the duration of different times (160s) and finally quenched to room temperature."
10.1016/j.msea.2020.139665,Microstructure evolution and mechanical behavior of a novel hot-galvanized Q&P steel subjected to high-temperature short-time overaging treatment,"A novel hot-galvanized quenching and partitioning (Q&P) steel (0.225C-0.85Si-2.02Mn-0.91Al, in wt.%) with excellent strength-ductility balance was fabricated by intercritical annealing followed by high-temperature short-time overaging treatment. The resulting microstructure evolution and its relationship with mechanical properties were investigated using dilatometry, SEM, EBSD, TEM, XRD, nanoindentation and tensile testing, and compared with samples subjected to conventional quenching and austempering (QAT) process. The combined effects of structural subdivision by primary martensite and carbon partitioning simultaneously from martensite and bainite lead to the retention of larger amounts of retained austenite (RA) constituents with different morphologies, sizes and stabilities at room temperature. On the contrary, the QAT samples have coarser martensite-austenite (M-A) islands and smaller fraction of RA due to relatively insufficient partition and bainitic transformation kinetics. As compared to QAT treatment, the better mechanical properties with a yield strength (YS) of 736 MPa, tensile strength up to 1020 MPa, total elongation (TEL) of around 24%, and product of strength and elongation (PSE) above 24 GPa% can be achieved after the Q&P process, and particularly, more ductile tempered martensite and refined M-A particles result in a simultaneous increase of YS and TEL. The instantaneous work-hardening exponent vs. true strain curve of Q&P samples displays a small peak followed by a long plateau region before break, which can be attributed to a less active and sustained TRIP effect.",Measured mechanical properties of QAT and Q&P samples.,Q&P-4,UTS (MPa),1140,MPa,YS (MPa),657,MPa,TEL (%),18.6,%,0,0,0.225,0,0,0,0,0,0.91,0.85,0,0,0,0,0.018,0,0,2.02,0,0,0,0,0,0,0,0,0.034,0,0,0,0,0,0,0,0,0,"The ingots were homogenized at 1250 °C for 2 h, then hot rolled to a final thickness of 4 mm through 7 passes. And subsequently, the steel was cooled in a furnace to room temperature obtaining the microstructure of ferrite and pearlite. The hot-rolled sheets were then cold rolled to 1.2 mm with a reduction ratio of 70% after pickling in 10% hydrochloric acid. Then the cold rolled sheets were subjected to the different annealing processes using a tube furnace and salt baths. The experimental samples were divided into two groups, as shown in Fig. 1 . The second group (Q&amp;P = quenching and partitioning) was treated in the same way as the first group but with a quenching step involving supercooling from 840 °C to 175 °C (temperature between Ms and Mf) before reheating to 460 °C for different times, and the quenching process aimed to obtain a reasonable amount of martensite before partitioning and further enrich austenite with carbon during subsequent partitioning. These samples were isothermal at 460 °C for the corresponding times (4s)."
10.1016/j.msea.2020.139665,Microstructure evolution and mechanical behavior of a novel hot-galvanized Q&P steel subjected to high-temperature short-time overaging treatment,"A novel hot-galvanized quenching and partitioning (Q&P) steel (0.225C-0.85Si-2.02Mn-0.91Al, in wt.%) with excellent strength-ductility balance was fabricated by intercritical annealing followed by high-temperature short-time overaging treatment. The resulting microstructure evolution and its relationship with mechanical properties were investigated using dilatometry, SEM, EBSD, TEM, XRD, nanoindentation and tensile testing, and compared with samples subjected to conventional quenching and austempering (QAT) process. The combined effects of structural subdivision by primary martensite and carbon partitioning simultaneously from martensite and bainite lead to the retention of larger amounts of retained austenite (RA) constituents with different morphologies, sizes and stabilities at room temperature. On the contrary, the QAT samples have coarser martensite-austenite (M-A) islands and smaller fraction of RA due to relatively insufficient partition and bainitic transformation kinetics. As compared to QAT treatment, the better mechanical properties with a yield strength (YS) of 736 MPa, tensile strength up to 1020 MPa, total elongation (TEL) of around 24%, and product of strength and elongation (PSE) above 24 GPa% can be achieved after the Q&P process, and particularly, more ductile tempered martensite and refined M-A particles result in a simultaneous increase of YS and TEL. The instantaneous work-hardening exponent vs. true strain curve of Q&P samples displays a small peak followed by a long plateau region before break, which can be attributed to a less active and sustained TRIP effect.",Measured mechanical properties of QAT and Q&P samples.,Q&P-20,UTS (MPa),1039,MPa,YS (MPa),519,MPa,TEL (%),23,%,0,0,0.225,0,0,0,0,0,0.91,0.85,0,0,0,0,0.018,0,0,2.02,0,0,0,0,0,0,0,0,0.034,0,0,0,0,0,0,0,0,0,"The ingots were homogenized at 1250 °C for 2 h, then hot rolled to a final thickness of 4 mm through 7 passes. And subsequently, the steel was cooled in a furnace to room temperature obtaining the microstructure of ferrite and pearlite. The hot-rolled sheets were then cold rolled to 1.2 mm with a reduction ratio of 70% after pickling in 10% hydrochloric acid. Then the cold rolled sheets were subjected to the different annealing processes using a tube furnace and salt baths. The experimental samples were divided into two groups, as shown in Fig. 1 . The second group (Q&amp;P = quenching and partitioning) was treated in the same way as the first group but with a quenching step involving supercooling from 840 °C to 175 °C (temperature between Ms and Mf) before reheating to 460 °C for different times, and the quenching process aimed to obtain a reasonable amount of martensite before partitioning and further enrich austenite with carbon during subsequent partitioning. These samples were isothermal at 460 °C for the corresponding times (20s)."
10.1016/j.msea.2020.139665,Microstructure evolution and mechanical behavior of a novel hot-galvanized Q&P steel subjected to high-temperature short-time overaging treatment,"A novel hot-galvanized quenching and partitioning (Q&P) steel (0.225C-0.85Si-2.02Mn-0.91Al, in wt.%) with excellent strength-ductility balance was fabricated by intercritical annealing followed by high-temperature short-time overaging treatment. The resulting microstructure evolution and its relationship with mechanical properties were investigated using dilatometry, SEM, EBSD, TEM, XRD, nanoindentation and tensile testing, and compared with samples subjected to conventional quenching and austempering (QAT) process. The combined effects of structural subdivision by primary martensite and carbon partitioning simultaneously from martensite and bainite lead to the retention of larger amounts of retained austenite (RA) constituents with different morphologies, sizes and stabilities at room temperature. On the contrary, the QAT samples have coarser martensite-austenite (M-A) islands and smaller fraction of RA due to relatively insufficient partition and bainitic transformation kinetics. As compared to QAT treatment, the better mechanical properties with a yield strength (YS) of 736 MPa, tensile strength up to 1020 MPa, total elongation (TEL) of around 24%, and product of strength and elongation (PSE) above 24 GPa% can be achieved after the Q&P process, and particularly, more ductile tempered martensite and refined M-A particles result in a simultaneous increase of YS and TEL. The instantaneous work-hardening exponent vs. true strain curve of Q&P samples displays a small peak followed by a long plateau region before break, which can be attributed to a less active and sustained TRIP effect.",Measured mechanical properties of QAT and Q&P samples.,Q&P-30,UTS (MPa),1020,MPa,YS (MPa),736,MPa,TEL (%),23.6,%,0,0,0.225,0,0,0,0,0,0.91,0.85,0,0,0,0,0.018,0,0,2.02,0,0,0,0,0,0,0,0,0.034,0,0,0,0,0,0,0,0,0,"The ingots were homogenized at 1250 °C for 2 h, then hot rolled to a final thickness of 4 mm through 7 passes. And subsequently, the steel was cooled in a furnace to room temperature obtaining the microstructure of ferrite and pearlite. The hot-rolled sheets were then cold rolled to 1.2 mm with a reduction ratio of 70% after pickling in 10% hydrochloric acid. Then the cold rolled sheets were subjected to the different annealing processes using a tube furnace and salt baths. The experimental samples were divided into two groups, as shown in Fig. 1 . The second group (Q&amp;P = quenching and partitioning) was treated in the same way as the first group but with a quenching step involving supercooling from 840 °C to 175 °C (temperature between Ms and Mf) before reheating to 460 °C for different times, and the quenching process aimed to obtain a reasonable amount of martensite before partitioning and further enrich austenite with carbon during subsequent partitioning. These samples were isothermal at 460 °C for the corresponding times (30s)."
10.1016/j.msea.2020.139665,Microstructure evolution and mechanical behavior of a novel hot-galvanized Q&P steel subjected to high-temperature short-time overaging treatment,"A novel hot-galvanized quenching and partitioning (Q&P) steel (0.225C-0.85Si-2.02Mn-0.91Al, in wt.%) with excellent strength-ductility balance was fabricated by intercritical annealing followed by high-temperature short-time overaging treatment. The resulting microstructure evolution and its relationship with mechanical properties were investigated using dilatometry, SEM, EBSD, TEM, XRD, nanoindentation and tensile testing, and compared with samples subjected to conventional quenching and austempering (QAT) process. The combined effects of structural subdivision by primary martensite and carbon partitioning simultaneously from martensite and bainite lead to the retention of larger amounts of retained austenite (RA) constituents with different morphologies, sizes and stabilities at room temperature. On the contrary, the QAT samples have coarser martensite-austenite (M-A) islands and smaller fraction of RA due to relatively insufficient partition and bainitic transformation kinetics. As compared to QAT treatment, the better mechanical properties with a yield strength (YS) of 736 MPa, tensile strength up to 1020 MPa, total elongation (TEL) of around 24%, and product of strength and elongation (PSE) above 24 GPa% can be achieved after the Q&P process, and particularly, more ductile tempered martensite and refined M-A particles result in a simultaneous increase of YS and TEL. The instantaneous work-hardening exponent vs. true strain curve of Q&P samples displays a small peak followed by a long plateau region before break, which can be attributed to a less active and sustained TRIP effect.",Measured mechanical properties of QAT and Q&P samples.,Q&P-60,UTS (MPa),984,MPa,YS (MPa),636,MPa,TEL (%),25.9,%,0,0,0.225,0,0,0,0,0,0.91,0.85,0,0,0,0,0.018,0,0,2.02,0,0,0,0,0,0,0,0,0.034,0,0,0,0,0,0,0,0,0,"The ingots were homogenized at 1250 °C for 2 h, then hot rolled to a final thickness of 4 mm through 7 passes. And subsequently, the steel was cooled in a furnace to room temperature obtaining the microstructure of ferrite and pearlite. The hot-rolled sheets were then cold rolled to 1.2 mm with a reduction ratio of 70% after pickling in 10% hydrochloric acid. Then the cold rolled sheets were subjected to the different annealing processes using a tube furnace and salt baths. The experimental samples were divided into two groups, as shown in Fig. 1 . The second group (Q&amp;P = quenching and partitioning) was treated in the same way as the first group but with a quenching step involving supercooling from 840 °C to 175 °C (temperature between Ms and Mf) before reheating to 460 °C for different times, and the quenching process aimed to obtain a reasonable amount of martensite before partitioning and further enrich austenite with carbon during subsequent partitioning. These samples were isothermal at 460 °C for the corresponding times (60s)."
10.1016/j.msea.2020.139665,Microstructure evolution and mechanical behavior of a novel hot-galvanized Q&P steel subjected to high-temperature short-time overaging treatment,"A novel hot-galvanized quenching and partitioning (Q&P) steel (0.225C-0.85Si-2.02Mn-0.91Al, in wt.%) with excellent strength-ductility balance was fabricated by intercritical annealing followed by high-temperature short-time overaging treatment. The resulting microstructure evolution and its relationship with mechanical properties were investigated using dilatometry, SEM, EBSD, TEM, XRD, nanoindentation and tensile testing, and compared with samples subjected to conventional quenching and austempering (QAT) process. The combined effects of structural subdivision by primary martensite and carbon partitioning simultaneously from martensite and bainite lead to the retention of larger amounts of retained austenite (RA) constituents with different morphologies, sizes and stabilities at room temperature. On the contrary, the QAT samples have coarser martensite-austenite (M-A) islands and smaller fraction of RA due to relatively insufficient partition and bainitic transformation kinetics. As compared to QAT treatment, the better mechanical properties with a yield strength (YS) of 736 MPa, tensile strength up to 1020 MPa, total elongation (TEL) of around 24%, and product of strength and elongation (PSE) above 24 GPa% can be achieved after the Q&P process, and particularly, more ductile tempered martensite and refined M-A particles result in a simultaneous increase of YS and TEL. The instantaneous work-hardening exponent vs. true strain curve of Q&P samples displays a small peak followed by a long plateau region before break, which can be attributed to a less active and sustained TRIP effect.",Measured mechanical properties of QAT and Q&P samples.,Q&P-160,UTS (MPa),1000,MPa,YS (MPa),623,MPa,TEL (%),24.1,%,0,0,0.225,0,0,0,0,0,0.91,0.85,0,0,0,0,0.018,0,0,2.02,0,0,0,0,0,0,0,0,0.034,0,0,0,0,0,0,0,0,0,"The ingots were homogenized at 1250 °C for 2 h, then hot rolled to a final thickness of 4 mm through 7 passes. And subsequently, the steel was cooled in a furnace to room temperature obtaining the microstructure of ferrite and pearlite. The hot-rolled sheets were then cold rolled to 1.2 mm with a reduction ratio of 70% after pickling in 10% hydrochloric acid. Then the cold rolled sheets were subjected to the different annealing processes using a tube furnace and salt baths. The experimental samples were divided into two groups, as shown in Fig. 1 . The second group (Q&amp;P = quenching and partitioning) was treated in the same way as the first group but with a quenching step involving supercooling from 840 °C to 175 °C (temperature between Ms and Mf) before reheating to 460 °C for different times, and the quenching process aimed to obtain a reasonable amount of martensite before partitioning and further enrich austenite with carbon during subsequent partitioning. These samples were isothermal at 460 °C for the corresponding times (160s)."
10.1007/s11661-017-4122-x,Comprehensive Deformation Analysis of a Newly Designed Ni-Free Duplex Stainless Steel with Enhanced Plasticity by Optimizing Austenite Stability,"A new metastable Ni-free duplex stainless steel has been designed with superior plasticity by optimizing austenite stability using thermodynamic calculations of stacking fault energy and with reference to literature findings. Several characterization methods comprising optical microscopy, magnetic phase measurements, X-ray diffraction (XRD) and electron backscattered diffraction were employed to study the plastic deformation behavior and to identify the operating plasticity mechanisms. The results obtained show that the newly designed duplex alloy exhibits some extraordinary mechanical properties, including an ultimate tensile strength of similar to 900 MPa and elongation to fracture of similar to 94 pct due to the synergistic effects of transformation-induced plasticity and twinning-induced plasticity. The deformation mechanism of austenite is complex and includes deformation banding, strain-induced martensite formation, and deformation-induced twinning, while the ferrite phase mainly deforms by dislocation slip. Texture analysis indicates that the Copper and Rotated Brass textures in austenite (FCC phase) and {001}aOE (c) 110 > texture in ferrite and martensite (BCC phases) are the main active components during tensile deformation. The predominance of these components is logically related to the strain-induced martensite and/or twin formation.",Table II Mechanical Properties of the Newly Designed Duplex Material Compared with Some Advanced High-Strength Steels,20Cr-8.2Mn-0.32N,Ultimate Tensile Strength (YS) (MPa),890,MPa,Yield Strength (YS) (MPa),530,MPa,Elongation (EL) (Pct),94,no mentioned,0,0,0.02,0.32,0,0,0,0,0,0.36,0,0,0,0,0,0,20.02,8.21,0,0,0.05,0,0,0,0,0,0,0,0,0,0,0,0,0,0,0,"The alloy was prepared using an induction furnace under nitrogen atmosphere, followed by the pressure electroslag remelting process. The remelted ingots with dimensions of 50 mm × 70 mm × 700 mm were homogenized at 1373 K (1100 °C) for 120 minutes, hot rolled at temperatures between 1373 K and 1473 K (1100 °C and 1200 °C) to a final thickness of 20 mm, and finally solution annealed at 1373 K (1100 °C) for 30 minutes. The solutionized material was cut perpendicular to the hot-rolling direction and machined to workpieces in the form of plates of 5 mm thickness. The workpieces were cold rolled from 5 to 1 mm thickness (~80 pct area reduction) and annealed at 1373 K (1100 °C) for 180 seconds; the workpieces were finally quenched in water. Based on Thermo-Calc computation results, the austenite phase in the newly designed DSS under the aforementioned annealing condition consists of 0.43 wt pct nitrogen."
10.1007/s12540-020-00785-8,Effects of Annealing Treatment on the Anisotropy Behavior of Cold-Rolled High-Manganese Austenite Stainless Steels,"High-Mn (over 24 wt%) austenitic steels recently have been developed with excellent mechanical properties such as high strength and ductility at very low temperatures for cryogenic application. Especially, cold-rolling process is and effective method to increased yield and tensile strength of high-Mn steel when making products. In our previous work, we have investigated the correlation between microstructure and mechanical properties due to recrystallization without considering the characteristics of the cold-rolling direction of high-Mn steels. In this study, we evaluated the effects of anisotropic behaviors on the heat treatment of cold-rolling high-Mn steels. Despite the heat treatment, differences between transverse and longitudinal direction in the cold-rolled conditions generally affected the recrystallized microstructure. Such anisotropic behaviors caused changes in mechanical properties such as tensile and Charpy impact test, as microstructure along cold-rolling direction.",Table 3 Mechanical properties of the specimens used in this study,As-received,"('Averagetensile Strength, (MPa)', 'Averagetensile Strength, (MPa)')",850,MPa,"('Averageyield Strength, (MPa)', 'Averageyield Strength, (MPa)')",430,MPa,"('Elongation(%)', 'Elongation(%)')",81,%,0,0,0.44,0,0,0,0,0,0,0.27,0.013,0.0023,0,0,0,0,3.4,24,0,0,0,0.429,0,0,0,0,0,0,0,0,0,0,0,0,0,0,The high-Mn steel with a thickness of 20 mm was fabricated through hot rolling process after heating to 1250 °C.
10.1007/s12540-020-00785-8,Effects of Annealing Treatment on the Anisotropy Behavior of Cold-Rolled High-Manganese Austenite Stainless Steels,"High-Mn (over 24 wt%) austenitic steels recently have been developed with excellent mechanical properties such as high strength and ductility at very low temperatures for cryogenic application. Especially, cold-rolling process is and effective method to increased yield and tensile strength of high-Mn steel when making products. In our previous work, we have investigated the correlation between microstructure and mechanical properties due to recrystallization without considering the characteristics of the cold-rolling direction of high-Mn steels. In this study, we evaluated the effects of anisotropic behaviors on the heat treatment of cold-rolling high-Mn steels. Despite the heat treatment, differences between transverse and longitudinal direction in the cold-rolled conditions generally affected the recrystallized microstructure. Such anisotropic behaviors caused changes in mechanical properties such as tensile and Charpy impact test, as microstructure along cold-rolling direction.",Table 3 Mechanical properties of the specimens used in this study,CW5_T–L,"('Averagetensile Strength, (MPa)', 'Averagetensile Strength, (MPa)')",1048,MPa,"('Averageyield Strength, (MPa)', 'Averageyield Strength, (MPa)')",847,MPa,"('Elongation(%)', 'Elongation(%)')",44.2,%,0,0,0.44,0,0,0,0,0,0,0.27,0.013,0.0023,0,0,0,0,3.4,24,0,0,0,0.429,0,0,0,0,0,0,0,0,0,0,0,0,0,0,"The high-Mn steel with a thickness of 20 mm was fabricated through hot rolling process after heating to 1250 °C. In order to evaluate anisotropy on the mechanical properties, the as-received high-Mn plates (AS) were cold-rolled into 5% thickness reduction. Schematic diagram of annealing process and specimen direction for high-Mn austenitic steels in this study is presented in Fig. 1 and specimen information on cold-rolling, annealing and direction condition used in this study was shown in Table 2. The microstructure of transverse–longitudinal (T–L) direction specimen specimen was observed by optical microscopy."
10.1007/s12540-020-00785-8,Effects of Annealing Treatment on the Anisotropy Behavior of Cold-Rolled High-Manganese Austenite Stainless Steels,"High-Mn (over 24 wt%) austenitic steels recently have been developed with excellent mechanical properties such as high strength and ductility at very low temperatures for cryogenic application. Especially, cold-rolling process is and effective method to increased yield and tensile strength of high-Mn steel when making products. In our previous work, we have investigated the correlation between microstructure and mechanical properties due to recrystallization without considering the characteristics of the cold-rolling direction of high-Mn steels. In this study, we evaluated the effects of anisotropic behaviors on the heat treatment of cold-rolling high-Mn steels. Despite the heat treatment, differences between transverse and longitudinal direction in the cold-rolled conditions generally affected the recrystallized microstructure. Such anisotropic behaviors caused changes in mechanical properties such as tensile and Charpy impact test, as microstructure along cold-rolling direction.",Table 3 Mechanical properties of the specimens used in this study,CW5_H600_L-T,"('Averagetensile Strength, (MPa)', 'Averagetensile Strength, (MPa)')",1090,MPa,"('Averageyield Strength, (MPa)', 'Averageyield Strength, (MPa)')",693,MPa,"('Elongation(%)', 'Elongation(%)')",56.2,%,0,0,0.44,0,0,0,0,0,0,0.27,0.013,0.0023,0,0,0,0,3.4,24,0,0,0,0.429,0,0,0,0,0,0,0,0,0,0,0,0,0,0,"The high-Mn steel with a thickness of 20 mm was fabricated through hot rolling process after heating to 1250 °C. In order to evaluate anisotropy on the mechanical properties, the as-received high-Mn plates (AS) were cold-rolled into 5% thickness reduction. For the recrystallization behavior analysis, cold-rolled samples were annealed at different temperatures ranging from 600 °C for 15 min and followed by water quenching. Schematic diagram of annealing process and specimen direction for high-Mn austenitic steels in this study is presented in Fig. 1 and specimen information on cold-rolling, annealing and direction condition used in this study was shown in Table 2.The microstructure of longitudinal–transverse (L-T) direction specimen was observed by optical microscopy. "
10.1007/s12540-020-00785-8,Effects of Annealing Treatment on the Anisotropy Behavior of Cold-Rolled High-Manganese Austenite Stainless Steels,"High-Mn (over 24 wt%) austenitic steels recently have been developed with excellent mechanical properties such as high strength and ductility at very low temperatures for cryogenic application. Especially, cold-rolling process is and effective method to increased yield and tensile strength of high-Mn steel when making products. In our previous work, we have investigated the correlation between microstructure and mechanical properties due to recrystallization without considering the characteristics of the cold-rolling direction of high-Mn steels. In this study, we evaluated the effects of anisotropic behaviors on the heat treatment of cold-rolling high-Mn steels. Despite the heat treatment, differences between transverse and longitudinal direction in the cold-rolled conditions generally affected the recrystallized microstructure. Such anisotropic behaviors caused changes in mechanical properties such as tensile and Charpy impact test, as microstructure along cold-rolling direction.",Table 3 Mechanical properties of the specimens used in this study,CW5_H600_T–L,"('Averagetensile Strength, (MPa)', 'Averagetensile Strength, (MPa)')",997,MPa,"('Averageyield Strength, (MPa)', 'Averageyield Strength, (MPa)')",655,MPa,"('Elongation(%)', 'Elongation(%)')",54.5,%,0,0,0.44,0,0,0,0,0,0,0.27,0.013,0.0023,0,0,0,0,3.4,24,0,0,0,0.429,0,0,0,0,0,0,0,0,0,0,0,0,0,0,"The high-Mn steel with a thickness of 20 mm was fabricated through hot rolling process after heating to 1250 °C. In order to evaluate anisotropy on the mechanical properties, the as-received high-Mn plates (AS) were cold-rolled into 5% thickness reduction. For the recrystallization behavior analysis, cold-rolled samples were annealed at different temperatures ranging from 600 °C for 15 min and followed by water quenching. Schematic diagram of annealing process and specimen direction for high-Mn austenitic steels in this study is presented in Fig. 1 and specimen information on cold-rolling, annealing and direction condition used in this study was shown in Table 2.In order to evaluate anisotropy on the mechanical properties, the as-received high-Mn plates (AS) were cold-rolled into 5% thickness reduction. The microstructure of transverse–longitudinal (T–L) direction specimen specimen was observed by optical microscopy."
10.1007/s12540-020-00785-8,Effects of Annealing Treatment on the Anisotropy Behavior of Cold-Rolled High-Manganese Austenite Stainless Steels,"High-Mn (over 24 wt%) austenitic steels recently have been developed with excellent mechanical properties such as high strength and ductility at very low temperatures for cryogenic application. Especially, cold-rolling process is and effective method to increased yield and tensile strength of high-Mn steel when making products. In our previous work, we have investigated the correlation between microstructure and mechanical properties due to recrystallization without considering the characteristics of the cold-rolling direction of high-Mn steels. In this study, we evaluated the effects of anisotropic behaviors on the heat treatment of cold-rolling high-Mn steels. Despite the heat treatment, differences between transverse and longitudinal direction in the cold-rolled conditions generally affected the recrystallized microstructure. Such anisotropic behaviors caused changes in mechanical properties such as tensile and Charpy impact test, as microstructure along cold-rolling direction.",Table 3 Mechanical properties of the specimens used in this study,CW5_H700_L-T,"('Averagetensile Strength, (MPa)', 'Averagetensile Strength, (MPa)')",1063,MPa,"('Averageyield Strength, (MPa)', 'Averageyield Strength, (MPa)')",614,MPa,"('Elongation(%)', 'Elongation(%)')",60.1,%,0,0,0.44,0,0,0,0,0,0,0.27,0.013,0.0023,0,0,0,0,3.4,24,0,0,0,0.429,0,0,0,0,0,0,0,0,0,0,0,0,0,0,"The high-Mn steel with a thickness of 20 mm was fabricated through hot rolling process after heating to 1250 °C. In order to evaluate anisotropy on the mechanical properties, the as-received high-Mn plates (AS) were cold-rolled into 5% thickness reduction. For the recrystallization behavior analysis, cold-rolled samples were annealed at different temperatures ranging from 700 °C for 15 min and followed by water quenching. Schematic diagram of annealing process and specimen direction for high-Mn austenitic steels in this study is presented in Fig. 1 and specimen information on cold-rolling, annealing and direction condition used in this study was shown in Table 2.The microstructure of longitudinal–transverse (L-T) direction specimen was observed by optical microscopy. "
10.1007/s12540-020-00785-8,Effects of Annealing Treatment on the Anisotropy Behavior of Cold-Rolled High-Manganese Austenite Stainless Steels,"High-Mn (over 24 wt%) austenitic steels recently have been developed with excellent mechanical properties such as high strength and ductility at very low temperatures for cryogenic application. Especially, cold-rolling process is and effective method to increased yield and tensile strength of high-Mn steel when making products. In our previous work, we have investigated the correlation between microstructure and mechanical properties due to recrystallization without considering the characteristics of the cold-rolling direction of high-Mn steels. In this study, we evaluated the effects of anisotropic behaviors on the heat treatment of cold-rolling high-Mn steels. Despite the heat treatment, differences between transverse and longitudinal direction in the cold-rolled conditions generally affected the recrystallized microstructure. Such anisotropic behaviors caused changes in mechanical properties such as tensile and Charpy impact test, as microstructure along cold-rolling direction.",Table 3 Mechanical properties of the specimens used in this study,CW5_H700_T–L,"('Averagetensile Strength, (MPa)', 'Averagetensile Strength, (MPa)')",971,MPa,"('Averageyield Strength, (MPa)', 'Averageyield Strength, (MPa)')",605,MPa,"('Elongation(%)', 'Elongation(%)')",58.1,%,0,0,0.44,0,0,0,0,0,0,0.27,0.013,0.0023,0,0,0,0,3.4,24,0,0,0,0.429,0,0,0,0,0,0,0,0,0,0,0,0,0,0,"The high-Mn steel with a thickness of 20 mm was fabricated through hot rolling process after heating to 1250 °C. In order to evaluate anisotropy on the mechanical properties, the as-received high-Mn plates (AS) were cold-rolled into 5% thickness reduction. For the recrystallization behavior analysis, cold-rolled samples were annealed at different temperatures ranging from 700 °C for 15 min and followed by water quenching. Schematic diagram of annealing process and specimen direction for high-Mn austenitic steels in this study is presented in Fig. 1 and specimen information on cold-rolling, annealing and direction condition used in this study was shown in Table 2.The microstructure of transverse–longitudinal (T–L) direction specimen specimen was observed by optical microscopy."
