Repository: MGEdata/SteelScientist

# SteelScientist

## 📝Cite  


**Paper link:**[Steel design based on a large language model](https://doi.org/10.1016/j.actamat.2024.120663)  

@article{tian2025steel,  
&nbsp;&nbsp;&nbsp;&nbsp;&nbsp;&nbsp;&nbsp;&nbsp;title={Steel design based on a large language model},  
&nbsp;&nbsp;&nbsp;&nbsp;&nbsp;&nbsp;&nbsp;&nbsp;author={Tian, Shaohan and Jiang, Xue and Wang, Weiren and Jing, Zhihua and Zhang, Chi and Zhang, Cheng and Lookman, Turab and Su, Yanjing},  
&nbsp;&nbsp;&nbsp;&nbsp;&nbsp;&nbsp;&nbsp;&nbsp;journal={Acta Materialia},  
&nbsp;&nbsp;&nbsp;&nbsp;&nbsp;&nbsp;&nbsp;&nbsp;volume={285},    
&nbsp;&nbsp;&nbsp;&nbsp;&nbsp;&nbsp;&nbsp;&nbsp;pages={120663},

File: datasets/data.csv (part 5 of 19)
DOIs,Table_topic,Material,Tensile_name,Tensile_value,Tensile_unit,Yield_name,Yield_value,Yield_unit,Elongation_name,Elongation_value,Elongation_unit,H,B,C,N,O,F,Na,Mg,Al,Si,P,S,Cl,Ca,Ti,V,Cr,Mn,Fe,Co,Ni,Cu,Zn,As,Y,Zr,Nb,Mo,Sn,Sb,La,Ce,Ta,W,Pb,Bi,Text
10.1016/j.msea.2020.140636,"Mechanical properties of samples DQ, DQT, DQA and DQAT.",DQA630T,Tensile strength/MPa,1035,MPa,Yield strength/MPa,980,MPa,Total elongation/%,26,%,0,0.0025,0.06,0.0015,0,0,0,0,0.56,0.36,0,0,0,0,0,0.002,0,5.1,0,0,2.1,1.6,0,0,0,0,0.064,0,0,0,0,0,0,0,0,0,"The 100 kg steel ingot was prepared using a high-frequency vacuum induction furnace. The ingot was then forged into billets of dimensions ~100 mm × 100 mm. Schematic diagram of rolling and heat treatment process of the experimental steel is shown in Fig. 1 . The billets were hot-rolled to 12 mm steel plates via seven passes, after homogenization at 1200 °C for 2 h. The finish rolling temperature was greater than 1030 °C. Subsequently, the plates were directly quenched to room temperature (RT) and designated as sample DQ (directly quenched). The intercritical annealing process was carried out at 630 °C and the annealing time was 1.5 h. The tempering temperature and time was 500 °C and 2 h, respectively. "
10.1016/j.msea.2020.140636,"Mechanical properties of samples DQ, DQT, DQA and DQAT.",DQA645T,Tensile strength/MPa,1010,MPa,Yield strength/MPa,960,MPa,Total elongation/%,29.2,%,0,0.0025,0.06,0.0015,0,0,0,0,0.56,0.36,0,0,0,0,0,0.002,0,5.1,0,0,2.1,1.6,0,0,0,0,0.064,0,0,0,0,0,0,0,0,0,"The 100 kg steel ingot was prepared using a high-frequency vacuum induction furnace. The ingot was then forged into billets of dimensions ~100 mm × 100 mm. Schematic diagram of rolling and heat treatment process of the experimental steel is shown in Fig. 1 . The billets were hot-rolled to 12 mm steel plates via seven passes, after homogenization at 1200 °C for 2 h. The finish rolling temperature was greater than 1030 °C. Subsequently, the plates were directly quenched to room temperature (RT) and designated as sample DQ (directly quenched). The intercritical annealing process was carried out at 645 °C and the annealing time was 1.5 h. The tempering temperature and time was 500 °C and 2 h, respectively. "
10.1016/j.msea.2019.06.018,"Mean yield strength (YS), ultimate tensile strength (UTS), total elongation, uniform elongation and 28 J transition temperatures including 95% confidence intervals. Yield strength (YS) refers to the stress for 0.2% plastic strain.",0.095C-0.08V-0Ti-15B,UTS (MPa),1226,MPa,YS (MPa),908,MPa,Elongation (%),12.1,%,0,0.0015,0.095,0.004,0.004,0,0,0,0.03,0.2,0,0.006,0,0,0,0.08,1,1,0,0,0,0,0,0,0,0,0,0.65,0,0,0,0,0,0,0,0,"Experimental slabs were hot rolled and directly quenched using a laboratory hot rolling mill. Based on the austenite grain growth studies described below, 55 mm thick slabs were reheated at 1225 °C for 2 h. This was followed by hot rolling with 6 passes to a final plate thickness of 6 mm as detailed in Table 2 . The estimated recrystallization stop temperatures were in the range of 880-890 °C and therefore the 5th and 6th rolling passes were performed below that temperature with the aim of obtaining pancaked austenite prior to direct quenching. Immediately after the final rolling pass at 800 °C the plate was directly quenched in a water bath at room temperature. The cooling rate during direct quenching measured with a thermocouple embedded in the middle of the slab prior to rolling was nearly 100 °C/s until approximately 400-450 °C from where the cooling rate started to slow down to 50 °C/s before reaching room temperature."
10.1016/j.msea.2019.06.018,"Mean yield strength (YS), ultimate tensile strength (UTS), total elongation, uniform elongation and 28 J transition temperatures including 95% confidence intervals. Yield strength (YS) refers to the stress for 0.2% plastic strain.",0.095C-0.08V-0.025Ti-15B,UTS (MPa),1264,MPa,YS (MPa),953,MPa,Elongation (%),12.5,%,0,0.0015,0.095,0.003,0.002,0,0,0,0.03,0.2,0,0.003,0,0,0.025,0.08,1,1,0,0,0,0,0,0,0,0,0,0.65,0,0,0,0,0,0,0,0,"Experimental slabs were hot rolled and directly quenched using a laboratory hot rolling mill. Based on the austenite grain growth studies described below, 55 mm thick slabs were reheated at 1225 °C for 2 h. This was followed by hot rolling with 6 passes to a final plate thickness of 6 mm as detailed in Table 2 . The estimated recrystallization stop temperatures were in the range of 880-890 °C and therefore the 5th and 6th rolling passes were performed below that temperature with the aim of obtaining pancaked austenite prior to direct quenching. Immediately after the final rolling pass at 800 °C the plate was directly quenched in a water bath at room temperature. The cooling rate during direct quenching measured with a thermocouple embedded in the middle of the slab prior to rolling was nearly 100 °C/s until approximately 400-450 °C from where the cooling rate started to slow down to 50 °C/s before reaching room temperature."
10.1016/j.msea.2019.06.018,"Mean yield strength (YS), ultimate tensile strength (UTS), total elongation, uniform elongation and 28 J transition temperatures including 95% confidence intervals. Yield strength (YS) refers to the stress for 0.2% plastic strain.",0.14C-0.08V-0Ti-15B,UTS (MPa),1404,MPa,YS (MPa),1011,MPa,Elongation (%),11.4,%,0,0.0015,0.14,0.003,0.002,0,0,0,0.03,0.2,0,0.003,0,0,0,0.08,1,1,0,0,0,0,0,0,0,0,0,0.65,0,0,0,0,0,0,0,0,"Experimental slabs were hot rolled and directly quenched using a laboratory hot rolling mill. Based on the austenite grain growth studies described below, 55 mm thick slabs were reheated at 1225 °C for 2 h. This was followed by hot rolling with 6 passes to a final plate thickness of 6 mm as detailed in Table 2 . The estimated recrystallization stop temperatures were in the range of 880-890 °C and therefore the 5th and 6th rolling passes were performed below that temperature with the aim of obtaining pancaked austenite prior to direct quenching. Immediately after the final rolling pass at 800 °C the plate was directly quenched in a water bath at room temperature. The cooling rate during direct quenching measured with a thermocouple embedded in the middle of the slab prior to rolling was nearly 100 °C/s until approximately 400-450 °C from where the cooling rate started to slow down to 50 °C/s before reaching room temperature."
10.1016/j.msea.2019.06.018,"Mean yield strength (YS), ultimate tensile strength (UTS), total elongation, uniform elongation and 28 J transition temperatures including 95% confidence intervals. Yield strength (YS) refers to the stress for 0.2% plastic strain.",0.14C-0V-0Ti-15B,UTS (MPa),1384,MPa,YS (MPa),1000,MPa,Elongation (%),11.8,%,0,0.0015,0.14,0.003,0.004,0,0,0,0.03,0.2,0,0.006,0,0,0,0,1,1,0,0,0,0,0,0,0,0,0,0.65,0,0,0,0,0,0,0,0,"Experimental slabs were hot rolled and directly quenched using a laboratory hot rolling mill. Based on the austenite grain growth studies described below, 55 mm thick slabs were reheated at 1225 °C for 2 h. This was followed by hot rolling with 6 passes to a final plate thickness of 6 mm as detailed in Table 2 . The estimated recrystallization stop temperatures were in the range of 880-890 °C and therefore the 5th and 6th rolling passes were performed below that temperature with the aim of obtaining pancaked austenite prior to direct quenching. Immediately after the final rolling pass at 800 °C the plate was directly quenched in a water bath at room temperature. The cooling rate during direct quenching measured with a thermocouple embedded in the middle of the slab prior to rolling was nearly 100 °C/s until approximately 400-450 °C from where the cooling rate started to slow down to 50 °C/s before reaching room temperature."
10.1016/j.msea.2019.06.018,"Mean yield strength (YS), ultimate tensile strength (UTS), total elongation, uniform elongation and 28 J transition temperatures including 95% confidence intervals. Yield strength (YS) refers to the stress for 0.2% plastic strain.",0.14C-0.08V-0Ti-0B,UTS (MPa),1351,MPa,YS (MPa),968,MPa,Elongation (%),12.1,%,0,0,0.14,0.005,0.003,0,0,0,0.03,0.2,0,0.006,0,0,0,0.08,1,1,0,0,0,0,0,0,0,0,0,0.65,0,0,0,0,0,0,0,0,"Experimental slabs were hot rolled and directly quenched using a laboratory hot rolling mill. Based on the austenite grain growth studies described below, 55 mm thick slabs were reheated at 1225 °C for 2 h. This was followed by hot rolling with 6 passes to a final plate thickness of 6 mm as detailed in Table 2 . The estimated recrystallization stop temperatures were in the range of 880-890 °C and therefore the 5th and 6th rolling passes were performed below that temperature with the aim of obtaining pancaked austenite prior to direct quenching. Immediately after the final rolling pass at 800 °C the plate was directly quenched in a water bath at room temperature. The cooling rate during direct quenching measured with a thermocouple embedded in the middle of the slab prior to rolling was nearly 100 °C/s until approximately 400-450 °C from where the cooling rate started to slow down to 50 °C/s before reaching room temperature."
10.1007/s11661-014-2267-4,Table III Tensile Properties of Alloys,A,UTS (MPa),991,MPa,YS (MPa),546,MPa,TEL (pct),25,no mentioned,0,0,0.37,0,0,0,0,0,2.49,0.23,0.02,0,0,0,0,0,0,1.99,0,0,0,0.49,0,0,0,0,0,0,0,0,0,0,0,0,0,0,"The alloy was manufactured as a 34 kg ingot of 100 × 170 × 230 mm dimensions using a vacuum furnace with the composition: The ingot was reheated to 1473 K (1200 °C) for rough rolling to make 25 to 30 mm slabs followed by air cooling. The slabs were then reheated to 1473 K (1200 °C) and hot-rolled with the temperature maintained above 1173 K (900 °C) down to 3 mm thickness. Microstructural evolution was fulfilled on dilatometric samples of dimensions 2 × 3 × 10 mm machined from hot-rolled sheets, using a push-rod BAHR DIL805 high-speed dilatometer with radio frequency induction heating; the equipment has been described elsewhere. According to the dilatometric curves for bainitic transformation (Figure 4), after intercritical annealing at 1073 K (800 °C) for 5 minutes, alloys isothermally held at 603 K (330 °C) for 30 minutes."
10.1007/s11661-014-2267-4,Table III Tensile Properties of Alloys,B,UTS (MPa),1023,MPa,YS (MPa),528,MPa,TEL (pct),22,no mentioned,0,0,0.37,0,0,0,0,0,2.49,0.23,0.02,0,0,0,0,0,0,2.99,0,0,0,0.49,0,0,0,0,0,0,0,0,0,0,0,0,0,0,"The alloy was manufactured as a 34 kg ingot of 100 × 170 × 230 mm dimensions using a vacuum furnace with the composition: The ingot was reheated to 1473 K (1200 °C) for rough rolling to make 25 to 30 mm slabs followed by air cooling. The slabs were then reheated to 1473 K (1200 °C) and hot-rolled with the temperature maintained above 1173 K (900 °C) down to 3 mm thickness. Microstructural evolution was fulfilled on dilatometric samples of dimensions 2 × 3 × 10 mm machined from hot-rolled sheets, using a push-rod BAHR DIL805 high-speed dilatometer with radio frequency induction heating; the equipment has been described elsewhere. According to the dilatometric curves for bainitic transformation (Figure 4), after intercritical annealing at 1073 K (800 °C) for 5 minutes, alloys isothermally held at 603 K (330 °C) for 90 minutes."
10.1007/s11661-014-2267-4,Table III Tensile Properties of Alloys,C,UTS (MPa),1125,MPa,YS (MPa),479,MPa,TEL (pct),14,no mentioned,0,0,0.37,0,0,0,0,0,2.49,0.23,0.02,0,0,0,0,0,0,3.99,0,0,0,0.49,0,0,0,0,0,0,0,0,0,0,0,0,0,0,"The alloy was manufactured as a 34 kg ingot of 100 × 170 × 230 mm dimensions using a vacuum furnace with the composition: The ingot was reheated to 1473 K (1200 °C) for rough rolling to make 25 to 30 mm slabs followed by air cooling. The slabs were then reheated to 1473 K (1200 °C) and hot-rolled with the temperature maintained above 1173 K (900 °C) down to 3 mm thickness. Microstructural evolution was fulfilled on dilatometric samples of dimensions 2 × 3 × 10 mm machined from hot-rolled sheets, using a push-rod BAHR DIL805 high-speed dilatometer with radio frequency induction heating; the equipment has been described elsewhere. According to the dilatometric curves for bainitic transformation (Figure 4), after intercritical annealing at 1033 K (760 °C) for 5 minutes, alloys isothermally held at 603 K (330 °C) for 30 minutes."
10.1016/j.matdes.2015.06.050,Mechanical properties of 40CrNiMoV and 40CrNiMo steels.,40CrNiMoV,Tensile strength (MPa),1222,MPa,Yield strength (MPa),1128,MPa,Elongation (%),13.6,%,0,0.0003,0.39,0.0022,0,0,0,0,0.039,0.34,0.006,0.004,0,0,0.005,0.089,0.89,0.69,0,0,1.54,0,0,0,0,0,0.005,0.22,0,0,0,0,0,0,0,0,The steels used in the experiment were prepared through vacuum induction melting and were forged into 600mm×110mm×35mm plates. Round bar specimens of ∅30mm×105mm were prepared through electric spark line cutting and then machined into standard samples for end quenching test. The austenitising temperature of the test steels was 860°C and cooling rates of 0.7 °C/s were selected followed by tempering treatment at 630°C for 1h.
10.1016/j.matdes.2015.06.050,Mechanical properties of 40CrNiMoV and 40CrNiMo steels.,40CrNiMoV,Tensile strength (MPa),1130,MPa,Yield strength (MPa),983,MPa,Elongation (%),13.2,%,0,0.0003,0.39,0.0022,0,0,0,0,0.039,0.34,0.006,0.004,0,0,0.005,0.089,0.89,0.69,0,0,1.54,0,0,0,0,0,0.005,0.22,0,0,0,0,0,0,0,0,The steels used in the experiment were prepared through vacuum induction melting and were forged into 600mm×110mm×35mm plates. Round bar specimens of ∅30mm×105mm were prepared through electric spark line cutting and then machined into standard samples for end quenching test. The austenitising temperature of the test steels was 860°C and cooling rates of 0.3 °C/s were selected followed by tempering treatment at 630°C for 1h.
10.1016/j.matdes.2015.06.050,Mechanical properties of 40CrNiMoV and 40CrNiMo steels.,40CrNiMo,Tensile strength (MPa),884,MPa,Yield strength (MPa),697,MPa,Elongation (%),15.9,%,0,0.0002,0.43,0.0046,0,0,0,0,0.037,0.35,0.001,0.003,0,0,0.006,0.001,0.78,0.6,0,0,1.51,0,0,0,0,0,0.004,0.2,0,0,0,0,0,0,0,0,The steels used in the experiment were prepared through vacuum induction melting and were forged into 600mm×110mm×35mm plates. Round bar specimens of ∅30mm×105mm were prepared through electric spark line cutting and then machined into standard samples for end quenching test. The austenitising temperature of the test steels was 860°C and cooling rates of 0.7 °C/s were selected followed by tempering treatment at 630°C for 1h.
10.1016/j.matdes.2015.06.050,Mechanical properties of 40CrNiMoV and 40CrNiMo steels.,40CrNiMo,Tensile strength (MPa),884,MPa,Yield strength (MPa),697,MPa,Elongation (%),15.3,%,0,0.0002,0.43,0.0046,0,0,0,0,0.037,0.35,0.001,0.003,0,0,0.006,0.001,0.78,0.6,0,0,1.51,0,0,0,0,0,0.004,0.2,0,0,0,0,0,0,0,0,The steels used in the experiment were prepared through vacuum induction melting and were forged into 600mm×110mm×35mm plates. Round bar specimens of ∅30mm×105mm were prepared through electric spark line cutting and then machined into standard samples for end quenching test. The austenitising temperature of the test steels was 860°C and cooling rates of 0.3 °C/s were selected followed by tempering treatment at 630°C for 1h.
10.1016/j.msea.2021.142314,Summary of mechanical properties of studied DP steels.,0DP,Ultimate Tensile Strength (MPa),1481.1,MPa,Yield Strength (MPa),908.7,MPa,Total elongation (%),7.1,%,0,0,0.35,0,0,0,0,0,0.086,0.3,0,0,0,0,0.11,0,1.15,0.77,0,0,0.94,0,0,0,0,0,0,0.17,0,0,0,0,0,0,0,0,"To perform the thermomechanical treatment, samples were cut into 10*50*100 mm plates. Steel plates were heated at 850 °C for 60 min in a furnace with a heating rate of about 14 °C/min, before quenching into oil. To develop a ferrite-martensite microstructure, the unrolled and rolled samples were held at 750 °C for 120 min, in the inter-critical region, and then cooled in oil to room temperature."
10.1016/j.msea.2021.142314,Summary of mechanical properties of studied DP steels.,10DP,Ultimate Tensile Strength (MPa),1617.7,MPa,Yield Strength (MPa),1065.9,MPa,Total elongation (%),7.9,%,0,0,0.35,0,0,0,0,0,0.086,0.3,0,0,0,0,0.11,0,1.15,0.77,0,0,0.94,0,0,0,0,0,0,0.17,0,0,0,0,0,0,0,0,"To perform the thermomechanical treatment, samples were cut into 10*50*100 mm plates. Steel plates were heated at 850 °C for 60 min in a furnace with a heating rate of about 14 °C/min, before quenching into oil. The subsequent martensitic samples were cold rolled up to 10% reduction in thickness. To develop a ferrite-martensite microstructure, the unrolled and rolled samples were held at 750 °C for 120 min, in the inter-critical region, and then cooled in oil to room temperature."
10.1016/j.msea.2021.142314,Summary of mechanical properties of studied DP steels.,15DP,Ultimate Tensile Strength (MPa),1630.2,MPa,Yield Strength (MPa),1090.6,MPa,Total elongation (%),13.4,%,0,0,0.35,0,0,0,0,0,0.086,0.3,0,0,0,0,0.11,0,1.15,0.77,0,0,0.94,0,0,0,0,0,0,0.17,0,0,0,0,0,0,0,0,"To perform the thermomechanical treatment, samples were cut into 10*50*100 mm plates. Steel plates were heated at 850 °C for 60 min in a furnace with a heating rate of about 14 °C/min, before quenching into oil. The subsequent martensitic samples were cold rolled up to 15% reduction in thickness. To develop a ferrite-martensite microstructure, the unrolled and rolled samples were held at 750 °C for 120 min, in the inter-critical region, and then cooled in oil to room temperature."
10.1016/j.msea.2021.142314,Summary of mechanical properties of studied DP steels.,20DP,Ultimate Tensile Strength (MPa),1691.9,MPa,Yield Strength (MPa),1171.8,MPa,Total elongation (%),8.8,%,0,0,0.35,0,0,0,0,0,0.086,0.3,0,0,0,0,0.11,0,1.15,0.77,0,0,0.94,0,0,0,0,0,0,0.17,0,0,0,0,0,0,0,0,"To perform the thermomechanical treatment, samples were cut into 10*50*100 mm plates. Steel plates were heated at 850 °C for 60 min in a furnace with a heating rate of about 14 °C/min, before quenching into oil. The subsequent martensitic samples were cold rolled up to 20% reduction in thickness. To develop a ferrite-martensite microstructure, the unrolled and rolled samples were held at 750 °C for 120 min, in the inter-critical region, and then cooled in oil to room temperature."
10.1016/j.msea.2021.141643,Tensile properties results of Q&P samples with different quenching temperatures. (Note: tensile property results of Q&P-175 is from Q&P-30 in Ref. [20].),QT-150,UTS (MPa),1036,MPa,YS (MPa),763,MPa,TEL (%),22.8,%,0,0,0.225,0,0,0,0,0,0.91,0.85,0,0,0,0,0.018,0,0,2.02,0,0,0,0,0,0,0,0,0.034,0,0,0,0,0,0,0,0,0,"The ingots were homogenized at 1250 °C for 2h and then hot rolled to a final thickness of 4 mm through 7 passes. Subsequently, the steels were cooled in a furnace to room temperature and obtained ferrite and pearlite. Then cold rolled to 1.2 mm with a reduction ratio of 70% after pickling in 10% hydrochloric acid. Then the cold rolled sheets were subjected to the different annealing processes using a tube furnace and salt baths. Here, the annealing temperature is selected as 840 °C and the volume fraction of ferrite is about 32.6% according our previous study . In order to cooperate with CGL, high-temperature short-time overaging treatment (i.e., 460°C-30s) were conducted, as shown in Fig. 1b. The specimens were heated to partial austenitizing temperature 840 °C and held for 240s. Afterwards, the steels were rapidly placed in the salt bath furnace with different quenching temperatures (150 °C) for 30s and subsequently overaged at 460 °C for 30s followed by water quenching."
10.1016/j.msea.2021.141643,Tensile properties results of Q&P samples with different quenching temperatures. (Note: tensile property results of Q&P-175 is from Q&P-30 in Ref. [20].),QT-175,UTS (MPa),1020,MPa,YS (MPa),736,MPa,TEL (%),23.6,%,0,0,0.225,0,0,0,0,0,0.91,0.85,0,0,0,0,0.018,0,0,2.02,0,0,0,0,0,0,0,0,0.034,0,0,0,0,0,0,0,0,0,"The ingots were homogenized at 1250 °C for 2h and then hot rolled to a final thickness of 4 mm through 7 passes. Subsequently, the steels were cooled in a furnace to room temperature and obtained ferrite and pearlite. Then cold rolled to 1.2 mm with a reduction ratio of 70% after pickling in 10% hydrochloric acid. Then the cold rolled sheets were subjected to the different annealing processes using a tube furnace and salt baths. Here, the annealing temperature is selected as 840 °C and the volume fraction of ferrite is about 32.6% according our previous study . In order to cooperate with CGL, high-temperature short-time overaging treatment (i.e., 460°C-30s) were conducted, as shown in Fig. 1b. The specimens were heated to partial austenitizing temperature 840 °C and held for 240s. Afterwards, the steels were rapidly placed in the salt bath furnace with different quenching temperatures (175 °C) for 30s and subsequently overaged at 460 °C for 30s followed by water quenching."
10.1016/j.msea.2021.141643,Tensile properties results of Q&P samples with different quenching temperatures. (Note: tensile property results of Q&P-175 is from Q&P-30 in Ref. [20].),QT-200,UTS (MPa),1019,MPa,YS (MPa),657,MPa,TEL (%),22.2,%,0,0,0.225,0,0,0,0,0,0.91,0.85,0,0,0,0,0.018,0,0,2.02,0,0,0,0,0,0,0,0,0.034,0,0,0,0,0,0,0,0,0,"The ingots were homogenized at 1250 °C for 2h and then hot rolled to a final thickness of 4 mm through 7 passes. Subsequently, the steels were cooled in a furnace to room temperature and obtained ferrite and pearlite. Then cold rolled to 1.2 mm with a reduction ratio of 70% after pickling in 10% hydrochloric acid. Then the cold rolled sheets were subjected to the different annealing processes using a tube furnace and salt baths. Here, the annealing temperature is selected as 840 °C and the volume fraction of ferrite is about 32.6% according our previous study . In order to cooperate with CGL, high-temperature short-time overaging treatment (i.e., 460°C-30s) were conducted, as shown in Fig. 1b. The specimens were heated to partial austenitizing temperature 840 °C and held for 240s. Afterwards, the steels were rapidly placed in the salt bath furnace with different quenching temperatures (200 °C) for 30s and subsequently overaged at 460 °C for 30s followed by water quenching."
10.1016/j.msea.2021.141643,Tensile properties results of Q&P samples with different quenching temperatures. (Note: tensile property results of Q&P-175 is from Q&P-30 in Ref. [20].),QT-225,UTS (MPa),1001,MPa,YS (MPa),605,MPa,TEL (%),23.4,%,0,0,0.225,0,0,0,0,0,0.91,0.85,0,0,0,0,0.018,0,0,2.02,0,0,0,0,0,0,0,0,0.034,0,0,0,0,0,0,0,0,0,"The ingots were homogenized at 1250 °C for 2h and then hot rolled to a final thickness of 4 mm through 7 passes. Subsequently, the steels were cooled in a furnace to room temperature and obtained ferrite and pearlite. Then cold rolled to 1.2 mm with a reduction ratio of 70% after pickling in 10% hydrochloric acid. Then the cold rolled sheets were subjected to the different annealing processes using a tube furnace and salt baths. Here, the annealing temperature is selected as 840 °C and the volume fraction of ferrite is about 32.6% according our previous study . In order to cooperate with CGL, high-temperature short-time overaging treatment (i.e., 460°C-30s) were conducted, as shown in Fig. 1b. The specimens were heated to partial austenitizing temperature 840 °C and held for 240s. Afterwards, the steels were rapidly placed in the salt bath furnace with different quenching temperatures (225 °C) for 30s and subsequently overaged at 460 °C for 30s followed by water quenching."
10.1016/j.msea.2021.141643,Tensile properties results of Q&P samples with different quenching temperatures. (Note: tensile property results of Q&P-175 is from Q&P-30 in Ref. [20].),QT-250,UTS (MPa),998,MPa,YS (MPa),496,MPa,TEL (%),22.6,%,0,0,0.225,0,0,0,0,0,0.91,0.85,0,0,0,0,0.018,0,0,2.02,0,0,0,0,0,0,0,0,0.034,0,0,0,0,0,0,0,0,0,"The ingots were homogenized at 1250 °C for 2h and then hot rolled to a final thickness of 4 mm through 7 passes. Subsequently, the steels were cooled in a furnace to room temperature and obtained ferrite and pearlite. Then cold rolled to 1.2 mm with a reduction ratio of 70% after pickling in 10% hydrochloric acid. Then the cold rolled sheets were subjected to the different annealing processes using a tube furnace and salt baths. Here, the annealing temperature is selected as 840 °C and the volume fraction of ferrite is about 32.6% according our previous study . In order to cooperate with CGL, high-temperature short-time overaging treatment (i.e., 460°C-30s) were conducted, as shown in Fig. 1b. The specimens were heated to partial austenitizing temperature 840 °C and held for 240s. Afterwards, the steels were rapidly placed in the salt bath furnace with different quenching temperatures (250 °C) for 30s and subsequently overaged at 460 °C for 30s followed by water quenching."
10.1016/j.msea.2021.141643,Tensile properties results of Q&P samples with different quenching temperatures. (Note: tensile property results of Q&P-175 is from Q&P-30 in Ref. [20].),QT-275,UTS (MPa),967,MPa,YS (MPa),431,MPa,TEL (%),25.7,%,0,0,0.225,0,0,0,0,0,0.91,0.85,0,0,0,0,0.018,0,0,2.02,0,0,0,0,0,0,0,0,0.034,0,0,0,0,0,0,0,0,0,"The ingots were homogenized at 1250 °C for 2h and then hot rolled to a final thickness of 4 mm through 7 passes. Subsequently, the steels were cooled in a furnace to room temperature and obtained ferrite and pearlite. Then cold rolled to 1.2 mm with a reduction ratio of 70% after pickling in 10% hydrochloric acid. Then the cold rolled sheets were subjected to the different annealing processes using a tube furnace and salt baths. Here, the annealing temperature is selected as 840 °C and the volume fraction of ferrite is about 32.6% according our previous study . In order to cooperate with CGL, high-temperature short-time overaging treatment (i.e., 460°C-30s) were conducted, as shown in Fig. 1b. The specimens were heated to partial austenitizing temperature 840 °C and held for 240s. Afterwards, the steels were rapidly placed in the salt bath furnace with different quenching temperatures (275 °C) for 30s and subsequently overaged at 460 °C for 30s followed by water quenching."
10.1016/j.scriptamat.2005.02.018,Tensile properties of the specimens measured at different stages during the thermomechanical treatment,After solution treatment,Tensile strength (MPa),1041,MPa,Yield strength (MPa),120,MPa,Total elongation (%),38.9,%,0,0,0.078,0,0,0,0,0,0,0,0,0,0,0,0,0,9.94,7.72,0,0,4.92,0,0,0,0,0,0,0,0,0,0,0,0,0,0,0,"The ingot was homogenized at 1200 °C for 12 h under a protective atmosphere, hot-rolled to the plates of 10 mm thick, and followed by solution treatment at 1200 °C for 30 min. Using the plates, the repetitive thermomechanical processes were performed, as shown in Fig. 1."
10.1016/j.scriptamat.2005.02.018,Tensile properties of the specimens measured at different stages during the thermomechanical treatment,After the first annealing,Tensile strength (MPa),1070,MPa,Yield strength (MPa),708,MPa,Total elongation (%),36,%,0,0,0.078,0,0,0,0,0,0,0,0,0,0,0,0,0,9.94,7.72,0,0,4.92,0,0,0,0,0,0,0,0,0,0,0,0,0,0,0,"The ingot was homogenized at 1200 °C for 12 h under a protective atmosphere, hot-rolled to the plates of 10 mm thick, and followed by solution treatment at 1200 °C for 30 min. Using the plates, the repetitive thermomechanical processes were performed, as shown in Fig. 1. The reverse transformation start and finish temperatures (As and Af) were determined from dilatational curves measured at the rate of 10 °C/s during the heat-up of the cold-rolled sheets. The annealing for the reverse transformation was carried out at a temperature of Af+10 °C for 10 min using a salt bath. The reduction in thickness of the first cold rolling was about 75% and the annealing temperature was 640 °C."
10.1016/j.scriptamat.2005.02.018,Tensile properties of the specimens measured at different stages during the thermomechanical treatment,After the second annealing,Tensile strength (MPa),1102,MPa,Yield strength (MPa),779,MPa,Total elongation (%),32,%,0,0,0.078,0,0,0,0,0,0,0,0,0,0,0,0,0,9.94,7.72,0,0,4.92,0,0,0,0,0,0,0,0,0,0,0,0,0,0,0,"The ingot was homogenized at 1200 °C for 12 h under a protective atmosphere, hot-rolled to the plates of 10 mm thick, and followed by solution treatment at 1200 °C for 30 min. Using the plates, the repetitive thermomechanical processes were performed, as shown in Fig. 1. The reverse transformation start and finish temperatures (As and Af) were determined from dilatational curves measured at the rate of 10 °C/s during the heat-up of the cold-rolled sheets. The annealing for the reverse transformation was carried out at a temperature of Af+10 °C for 10 min using a salt bath. The reduction in thickness of the first cold rolling was about 75% and the annealing temperature was 640 °C. These two parameters were 50% and 630 °C, respectively, for the second cycle."
10.1016/j.msea.2011.02.093,Mechanical properties of 201L stainless steel at different stages of the repetitive thermo-mechanical process at room temperature.,SA at 1100degC for 150min,UTS (MPa),1030,MPa,Yield strength (MPa),330,MPa,Total elongation (%),48,%,0,0,0.027,0.04,0,0,0,0,0,0.51,0.04,0.02,0,0,0,0,16.2,5.91,0,0,3.88,0,0,0,0,0,0,0.08,0,0,0,0,0,0,0,0,"The ingot was then homogenized at 1200°C for 15h, followed by hot forging to reduce the average grain size. The forged specimens were then solution annealed at 1100°C for 150min for static recrystallization. All specimens were immediately quenched in water."
10.1016/j.msea.2011.02.093,Mechanical properties of 201L stainless steel at different stages of the repetitive thermo-mechanical process at room temperature.,95% CR+850degC/30s,UTS (MPa),1780,MPa,Yield strength (MPa),1485,MPa,Total elongation (%),33,%,0,0,0.027,0.04,0,0,0,0,0,0.51,0.04,0.02,0,0,0,0,16.2,5.91,0,0,3.88,0,0,0,0,0,0,0.08,0,0,0,0,0,0,0,0,"The ingot was then homogenized at 1200°C for 15h, followed by hot forging to reduce the average grain size. The forged specimens were then solution annealed at 1100°C for 150min for static recrystallization. All specimens were immediately quenched in water. The annealed strips with an initial thickness of 8mm were cold rolled to a thickness reduction of 95%. The thickness reduction in each pass was about 0.2mm. Multi-pass cold rolling was performed at temperature of 25°C at the strain rate of 0.5s-1. The reversion of martensite to austenite for the 95% cold rolled specimen was performed by isothermal annealing at temperature of 850°C for different times from 30s."
10.1016/j.msea.2011.02.093,Mechanical properties of 201L stainless steel at different stages of the repetitive thermo-mechanical process at room temperature.,95% CR+850degC/180s,UTS (MPa),1710,MPa,Yield strength (MPa),1075,MPa,Total elongation (%),37,%,0,0,0.027,0.04,0,0,0,0,0,0.51,0.04,0.02,0,0,0,0,16.2,5.91,0,0,3.88,0,0,0,0,0,0,0.08,0,0,0,0,0,0,0,0,"The ingot was then homogenized at 1200°C for 15h, followed by hot forging to reduce the average grain size. The forged specimens were then solution annealed at 1100°C for 150min for static recrystallization. All specimens were immediately quenched in water. The annealed strips with an initial thickness of 8mm were cold rolled to a thickness reduction of 95%. The thickness reduction in each pass was about 0.2mm. Multi-pass cold rolling was performed at temperature of 25°C at the strain rate of 0.5s-1. The reversion of martensite to austenite for the 95% cold rolled specimen was performed by isothermal annealing at temperature of 850°C for different times from 180s."
10.1016/j.msea.2011.02.093,Mechanical properties of 201L stainless steel at different stages of the repetitive thermo-mechanical process at room temperature.,95% CR+850degC/600s,UTS (MPa),1420,MPa,Yield strength (MPa),870,MPa,Total elongation (%),34,%,0,0,0.027,0.04,0,0,0,0,0,0.51,0.04,0.02,0,0,0,0,16.2,5.91,0,0,3.88,0,0,0,0,0,0,0.08,0,0,0,0,0,0,0,0,"The ingot was then homogenized at 1200°C for 15h, followed by hot forging to reduce the average grain size. The forged specimens were then solution annealed at 1100°C for 150min for static recrystallization. All specimens were immediately quenched in water. The annealed strips with an initial thickness of 8mm were cold rolled to a thickness reduction of 95%. The thickness reduction in each pass was about 0.2mm. Multi-pass cold rolling was performed at temperature of 25°C at the strain rate of 0.5s-1. The reversion of martensite to austenite for the 95% cold rolled specimen was performed by isothermal annealing at temperature of 850°C for different times from 600s."
10.1016/j.msea.2011.02.093,Mechanical properties of 201L stainless steel at different stages of the repetitive thermo-mechanical process at room temperature.,95% CR+850degC/1800s,UTS (MPa),1160,MPa,Yield strength (MPa),780,MPa,Total elongation (%),25,%,0,0,0.027,0.04,0,0,0,0,0,0.51,0.04,0.02,0,0,0,0,16.2,5.91,0,0,3.88,0,0,0,0,0,0,0.08,0,0,0,0,0,0,0,0,"The ingot was then homogenized at 1200°C for 15h, followed by hot forging to reduce the average grain size. The forged specimens were then solution annealed at 1100°C for 150min for static recrystallization. All specimens were immediately quenched in water. The annealed strips with an initial thickness of 8mm were cold rolled to a thickness reduction of 95%. The thickness reduction in each pass was about 0.2mm. Multi-pass cold rolling was performed at temperature of 25°C at the strain rate of 0.5s-1. The reversion of martensite to austenite for the 95% cold rolled specimen was performed by isothermal annealing at temperature of 850°C for different times from 1800s."
10.1007/s11665-020-04554-x,Table 3 Results of mechanical properties after different processes,Q&T,"Ultimate tensile strength, MPa",1715,MPa,"Yield strength, MPa",1635,MPa,"Elongation, %",13.7,%,0,0,0.3,0,0,0,0,0,0,1.4,0,0,0,0,0,0.05,1.3,1.8,0,0,0,0,0,0,0,0,0.05,0.3,0,0,0,0,0,0,0,0,"The casting ingots produced in a vacuum induction furnace were forged into a billet with section dimension of 65 mm × 25 mm × 1000 mm with a finish-forging temperature of 950 °C. The different heat treatment processes of the experimental steel are demonstrated in Fig. 1. For the Q&T process, the samples were quenched by oil to ambient temperature to obtain the full martensite after austenitized at 900 °C, followed by tempered at 280 °C for 120 min."
10.1007/s11665-020-04554-x,Table 3 Results of mechanical properties after different processes,320 °C B2-QP,"Ultimate tensile strength, MPa",1638,MPa,"Yield strength, MPa",1508,MPa,"Elongation, %",16.9,%,0,0,0.3,0,0,0,0,0,0,1.4,0,0,0,0,0,0.05,1.3,1.8,0,0,0,0,0,0,0,0,0.05,0.3,0,0,0,0,0,0,0,0,"The casting ingots produced in a vacuum induction furnace were forged into a billet with section dimension of 65 mm × 25 mm × 1000 mm with a finish-forging temperature of 950 °C. The different heat treatment processes of the experimental steel are demonstrated in Fig. 1.  For the B-QP process, all samples were austenitized at 900 °C for 20 min, followed by an isothermal holding in the salt bath at different temperatures. Some of them were quenched to 320 °C above the Ms and held for 2 min, respectively, to obtain different bainite contents and subsequently quenched into a salt bath at 190 °C for 30 min with the purpose of promoting carbon partitioning and finally air-cooled to ambient temperature. All samples treated by B-QP processes were tempered at 280 °C for 120 min."
10.1007/s11665-020-04554-x,Table 3 Results of mechanical properties after different processes,320 °C B7-QP,"Ultimate tensile strength, MPa",1617,MPa,"Yield strength, MPa",1490,MPa,"Elongation, %",18.6,%,0,0,0.3,0,0,0,0,0,0,1.4,0,0,0,0,0,0.05,1.3,1.8,0,0,0,0,0,0,0,0,0.05,0.3,0,0,0,0,0,0,0,0,"The casting ingots produced in a vacuum induction furnace were forged into a billet with section dimension of 65 mm × 25 mm × 1000 mm with a finish-forging temperature of 950 °C. The different heat treatment processes of the experimental steel are demonstrated in Fig. 1.  For the B-QP process, all samples were austenitized at 900 °C for 20 min, followed by an isothermal holding in the salt bath at different temperatures. Some of them were quenched to 320 °C above the Ms and held for 7 min, respectively, to obtain different bainite contents and subsequently quenched into a salt bath at 190 °C for 30 min with the purpose of promoting carbon partitioning and finally air-cooled to ambient temperature. All samples treated by B-QP processes were tempered at 280 °C for 120 min."
10.1007/s11665-020-04554-x,Table 3 Results of mechanical properties after different processes,320 °C B17-QP,"Ultimate tensile strength, MPa",1605,MPa,"Yield strength, MPa",1265,MPa,"Elongation, %",18.7,%,0,0,0.3,0,0,0,0,0,0,1.4,0,0,0,0,0,0.05,1.3,1.8,0,0,0,0,0,0,0,0,0.05,0.3,0,0,0,0,0,0,0,0,"The casting ingots produced in a vacuum induction furnace were forged into a billet with section dimension of 65 mm × 25 mm × 1000 mm with a finish-forging temperature of 950 °C. The different heat treatment processes of the experimental steel are demonstrated in Fig. 1.  For the B-QP process, all samples were austenitized at 900 °C for 20 min, followed by an isothermal holding in the salt bath at different temperatures. Some of them were quenched to 320 °C above the Ms and held for 17 min, respectively, to obtain different bainite contents and subsequently quenched into a salt bath at 190 °C for 30 min with the purpose of promoting carbon partitioning and finally air-cooled to ambient temperature. All samples treated by B-QP processes were tempered at 280 °C for 120 min."
10.1007/s11665-020-04554-x,Table 3 Results of mechanical properties after different processes,360 °C B5-QP,"Ultimate tensile strength, MPa",1584,MPa,"Yield strength, MPa",1437,MPa,"Elongation, %",18.9,%,0,0,0.3,0,0,0,0,0,0,1.4,0,0,0,0,0,0.05,1.3,1.8,0,0,0,0,0,0,0,0,0.05,0.3,0,0,0,0,0,0,0,0,"The casting ingots produced in a vacuum induction furnace were forged into a billet with section dimension of 65 mm × 25 mm × 1000 mm with a finish-forging temperature of 950 °C. The different heat treatment processes of the experimental steel are demonstrated in Fig. 1. Some others were quenched in a salt bath at 360 °C for 5 min , to obtain different bainite morphologies in the case of the same bainite volume fraction and then directly transferred to 190 °C and held for 30 min and eventually quenched by air to room temperature. All samples treated by B-QP processes were tempered at 280 °C for 120 min."
10.1007/s11665-020-04554-x,Table 3 Results of mechanical properties after different processes,400 °C B30-QP,"Ultimate tensile strength, MPa",1540,MPa,"Yield strength, MPa",1345,MPa,"Elongation, %",19.2,%,0,0,0.3,0,0,0,0,0,0,1.4,0,0,0,0,0,0.05,1.3,1.8,0,0,0,0,0,0,0,0,0.05,0.3,0,0,0,0,0,0,0,0,"The casting ingots produced in a vacuum induction furnace were forged into a billet with section dimension of 65 mm × 25 mm × 1000 mm with a finish-forging temperature of 950 °C. The different heat treatment processes of the experimental steel are demonstrated in Fig. 1. Some others were quenched in a salt bath at 400 °C for 30 min, to obtain different bainite morphologies in the case of the same bainite volume fraction and then directly transferred to 190 °C and held for 30 min and eventually quenched by air to room temperature. All samples treated by B-QP processes were tempered at 280 °C for 120 min."
