Repository: MGEdata/SteelScientist

# SteelScientist

## 📝Cite  


**Paper link:**[Steel design based on a large language model](https://doi.org/10.1016/j.actamat.2024.120663)  

@article{tian2025steel,  
&nbsp;&nbsp;&nbsp;&nbsp;&nbsp;&nbsp;&nbsp;&nbsp;title={Steel design based on a large language model},  
&nbsp;&nbsp;&nbsp;&nbsp;&nbsp;&nbsp;&nbsp;&nbsp;author={Tian, Shaohan and Jiang, Xue and Wang, Weiren and Jing, Zhihua and Zhang, Chi and Zhang, Cheng and Lookman, Turab and Su, Yanjing},  
&nbsp;&nbsp;&nbsp;&nbsp;&nbsp;&nbsp;&nbsp;&nbsp;journal={Acta Materialia},  
&nbsp;&nbsp;&nbsp;&nbsp;&nbsp;&nbsp;&nbsp;&nbsp;volume={285},    
&nbsp;&nbsp;&nbsp;&nbsp;&nbsp;&nbsp;&nbsp;&nbsp;pages={120663},

File: datasets/train_data.csv (part 5 of 46)
DOIs,title,abstract,Table_topic,Material,Tensile_name,Tensile_value,Tensile_unit,Yield_name,Yield_value,Yield_unit,Elongation_name,Elongation_value,Elongation_unit,H,B,C,N,O,F,Na,Mg,Al,Si,P,S,Cl,Ca,Ti,V,Cr,Mn,Fe,Co,Ni,Cu,Zn,As,Y,Zr,Nb,Mo,Sn,Sb,La,Ce,Ta,W,Pb,Bi,Text
10.1007/s12540-020-00785-8,Effects of Annealing Treatment on the Anisotropy Behavior of Cold-Rolled High-Manganese Austenite Stainless Steels,"High-Mn (over 24 wt%) austenitic steels recently have been developed with excellent mechanical properties such as high strength and ductility at very low temperatures for cryogenic application. Especially, cold-rolling process is and effective method to increased yield and tensile strength of high-Mn steel when making products. In our previous work, we have investigated the correlation between microstructure and mechanical properties due to recrystallization without considering the characteristics of the cold-rolling direction of high-Mn steels. In this study, we evaluated the effects of anisotropic behaviors on the heat treatment of cold-rolling high-Mn steels. Despite the heat treatment, differences between transverse and longitudinal direction in the cold-rolled conditions generally affected the recrystallized microstructure. Such anisotropic behaviors caused changes in mechanical properties such as tensile and Charpy impact test, as microstructure along cold-rolling direction.",Table 3 Mechanical properties of the specimens used in this study,CW5_H800_L-T,"('Averagetensile Strength, (MPa)', 'Averagetensile Strength, (MPa)')",1024,MPa,"('Averageyield Strength, (MPa)', 'Averageyield Strength, (MPa)')",524,MPa,"('Elongation(%)', 'Elongation(%)')",66.8,%,0,0,0.44,0,0,0,0,0,0,0.27,0.013,0.0023,0,0,0,0,3.4,24,0,0,0,0.429,0,0,0,0,0,0,0,0,0,0,0,0,0,0,"The high-Mn steel with a thickness of 20 mm was fabricated through hot rolling process after heating to 1250 °C. In order to evaluate anisotropy on the mechanical properties, the as-received high-Mn plates (AS) were cold-rolled into 5% thickness reduction. For the recrystallization behavior analysis, cold-rolled samples were annealed at different temperatures ranging from 800 °C for 15 min and followed by water quenching. Schematic diagram of annealing process and specimen direction for high-Mn austenitic steels in this study is presented in Fig. 1 and specimen information on cold-rolling, annealing and direction condition used in this study was shown in Table 2.The microstructure of longitudinal–transverse (L-T) direction specimen was observed by optical microscopy. "
10.1007/s12540-020-00785-8,Effects of Annealing Treatment on the Anisotropy Behavior of Cold-Rolled High-Manganese Austenite Stainless Steels,"High-Mn (over 24 wt%) austenitic steels recently have been developed with excellent mechanical properties such as high strength and ductility at very low temperatures for cryogenic application. Especially, cold-rolling process is and effective method to increased yield and tensile strength of high-Mn steel when making products. In our previous work, we have investigated the correlation between microstructure and mechanical properties due to recrystallization without considering the characteristics of the cold-rolling direction of high-Mn steels. In this study, we evaluated the effects of anisotropic behaviors on the heat treatment of cold-rolling high-Mn steels. Despite the heat treatment, differences between transverse and longitudinal direction in the cold-rolled conditions generally affected the recrystallized microstructure. Such anisotropic behaviors caused changes in mechanical properties such as tensile and Charpy impact test, as microstructure along cold-rolling direction.",Table 3 Mechanical properties of the specimens used in this study,CW5_H800_T–L,"('Averagetensile Strength, (MPa)', 'Averagetensile Strength, (MPa)')",951,MPa,"('Averageyield Strength, (MPa)', 'Averageyield Strength, (MPa)')",543,MPa,"('Elongation(%)', 'Elongation(%)')",58.4,%,0,0,0.44,0,0,0,0,0,0,0.27,0.013,0.0023,0,0,0,0,3.4,24,0,0,0,0.429,0,0,0,0,0,0,0,0,0,0,0,0,0,0,"The high-Mn steel with a thickness of 20 mm was fabricated through hot rolling process after heating to 1250 °C. In order to evaluate anisotropy on the mechanical properties, the as-received high-Mn plates (AS) were cold-rolled into 5% thickness reduction. For the recrystallization behavior analysis, cold-rolled samples were annealed at different temperatures ranging from 800 °C for 15 min and followed by water quenching. Schematic diagram of annealing process and specimen direction for high-Mn austenitic steels in this study is presented in Fig. 1 and specimen information on cold-rolling, annealing and direction condition used in this study was shown in Table 2.The microstructure of transverse–longitudinal (T–L) direction specimen specimen was observed by optical microscopy."
10.1007/s12540-020-00785-8,Effects of Annealing Treatment on the Anisotropy Behavior of Cold-Rolled High-Manganese Austenite Stainless Steels,"High-Mn (over 24 wt%) austenitic steels recently have been developed with excellent mechanical properties such as high strength and ductility at very low temperatures for cryogenic application. Especially, cold-rolling process is and effective method to increased yield and tensile strength of high-Mn steel when making products. In our previous work, we have investigated the correlation between microstructure and mechanical properties due to recrystallization without considering the characteristics of the cold-rolling direction of high-Mn steels. In this study, we evaluated the effects of anisotropic behaviors on the heat treatment of cold-rolling high-Mn steels. Despite the heat treatment, differences between transverse and longitudinal direction in the cold-rolled conditions generally affected the recrystallized microstructure. Such anisotropic behaviors caused changes in mechanical properties such as tensile and Charpy impact test, as microstructure along cold-rolling direction.",Table 4 Mechanical properties of the specimens used in this study,CW5_H900_L-T,"('Averagetensile Strength, (MPa)', 'Averagetensile Strength, (MPa)')",932,MPa,"('Averageyield Strength, (MPa)', 'Averageyield Strength, (MPa)')",330,MPa,"('Elongation(%)', 'Elongation(%)')",96,%,0,0,0.44,0,0,0,0,0,0,0.27,0.013,0.0023,0,0,0,0,3.4,24,0,0,0,0.429,0,0,0,0,0,0,0,0,0,0,0,0,0,0,"The high-Mn steel with a thickness of 20 mm was fabricated through hot rolling process after heating to 1250 °C. In order to evaluate anisotropy on the mechanical properties, the as-received high-Mn plates (AS) were cold-rolled into 5% thickness reduction. For the recrystallization behavior analysis, cold-rolled samples were annealed at different temperatures ranging from 900 °C for 15 min and followed by water quenching. Schematic diagram of annealing process and specimen direction for high-Mn austenitic steels in this study is presented in Fig. 1 and specimen information on cold-rolling, annealing and direction condition used in this study was shown in Table 2.The microstructure of longitudinal–transverse (L-T) direction specimen was observed by optical microscopy. "
10.1007/s12540-020-00785-8,Effects of Annealing Treatment on the Anisotropy Behavior of Cold-Rolled High-Manganese Austenite Stainless Steels,"High-Mn (over 24 wt%) austenitic steels recently have been developed with excellent mechanical properties such as high strength and ductility at very low temperatures for cryogenic application. Especially, cold-rolling process is and effective method to increased yield and tensile strength of high-Mn steel when making products. In our previous work, we have investigated the correlation between microstructure and mechanical properties due to recrystallization without considering the characteristics of the cold-rolling direction of high-Mn steels. In this study, we evaluated the effects of anisotropic behaviors on the heat treatment of cold-rolling high-Mn steels. Despite the heat treatment, differences between transverse and longitudinal direction in the cold-rolled conditions generally affected the recrystallized microstructure. Such anisotropic behaviors caused changes in mechanical properties such as tensile and Charpy impact test, as microstructure along cold-rolling direction.",Table 5 Mechanical properties of the specimens used in this study,CW5_H900_T–L,"('Averagetensile Strength, (MPa)', 'Averagetensile Strength, (MPa)')",863,MPa,"('Averageyield Strength, (MPa)', 'Averageyield Strength, (MPa)')",264,MPa,"('Elongation(%)', 'Elongation(%)')",96.2,%,0,0,0.44,0,0,0,0,0,0,0.27,0.013,0.0023,0,0,0,0,3.4,24,0,0,0,0.429,0,0,0,0,0,0,0,0,0,0,0,0,0,0,"The high-Mn steel with a thickness of 20 mm was fabricated through hot rolling process after heating to 1250 °C. In order to evaluate anisotropy on the mechanical properties, the as-received high-Mn plates (AS) were cold-rolled into 5% thickness reduction. For the recrystallization behavior analysis, cold-rolled samples were annealed at different temperatures ranging from 900 °C for 15 min and followed by water quenching. Schematic diagram of annealing process and specimen direction for high-Mn austenitic steels in this study is presented in Fig. 1 and specimen information on cold-rolling, annealing and direction condition used in this study was shown in Table 2.The microstructure of transverse–longitudinal (T–L) direction specimen specimen was observed by optical microscopy."
10.1007/s12540-020-00785-8,Effects of Annealing Treatment on the Anisotropy Behavior of Cold-Rolled High-Manganese Austenite Stainless Steels,"High-Mn (over 24 wt%) austenitic steels recently have been developed with excellent mechanical properties such as high strength and ductility at very low temperatures for cryogenic application. Especially, cold-rolling process is and effective method to increased yield and tensile strength of high-Mn steel when making products. In our previous work, we have investigated the correlation between microstructure and mechanical properties due to recrystallization without considering the characteristics of the cold-rolling direction of high-Mn steels. In this study, we evaluated the effects of anisotropic behaviors on the heat treatment of cold-rolling high-Mn steels. Despite the heat treatment, differences between transverse and longitudinal direction in the cold-rolled conditions generally affected the recrystallized microstructure. Such anisotropic behaviors caused changes in mechanical properties such as tensile and Charpy impact test, as microstructure along cold-rolling direction.",Table 6 Mechanical properties of the specimens used in this study,CW5_H1000_L-T,"('Averagetensile Strength, (MPa)', 'Averagetensile Strength, (MPa)')",880,MPa,"('Averageyield Strength, (MPa)', 'Averageyield Strength, (MPa)')",313,MPa,"('Elongation(%)', 'Elongation(%)')",108,%,0,0,0.44,0,0,0,0,0,0,0.27,0.013,0.0023,0,0,0,0,3.4,24,0,0,0,0.429,0,0,0,0,0,0,0,0,0,0,0,0,0,0,"The high-Mn steel with a thickness of 20 mm was fabricated through hot rolling process after heating to 1250 °C. In order to evaluate anisotropy on the mechanical properties, the as-received high-Mn plates (AS) were cold-rolled into 5% thickness reduction. For the recrystallization behavior analysis, cold-rolled samples were annealed at different temperatures ranging from 1000 °C for 15 min and followed by water quenching. Schematic diagram of annealing process and specimen direction for high-Mn austenitic steels in this study is presented in Fig. 1 and specimen information on cold-rolling, annealing and direction condition used in this study was shown in Table 2.The microstructure of longitudinal–transverse (L-T) direction specimen was observed by optical microscopy. "
10.1007/s12540-020-00785-8,Effects of Annealing Treatment on the Anisotropy Behavior of Cold-Rolled High-Manganese Austenite Stainless Steels,"High-Mn (over 24 wt%) austenitic steels recently have been developed with excellent mechanical properties such as high strength and ductility at very low temperatures for cryogenic application. Especially, cold-rolling process is and effective method to increased yield and tensile strength of high-Mn steel when making products. In our previous work, we have investigated the correlation between microstructure and mechanical properties due to recrystallization without considering the characteristics of the cold-rolling direction of high-Mn steels. In this study, we evaluated the effects of anisotropic behaviors on the heat treatment of cold-rolling high-Mn steels. Despite the heat treatment, differences between transverse and longitudinal direction in the cold-rolled conditions generally affected the recrystallized microstructure. Such anisotropic behaviors caused changes in mechanical properties such as tensile and Charpy impact test, as microstructure along cold-rolling direction.",Table 7 Mechanical properties of the specimens used in this study,CW5_H1000_T–L,"('Averagetensile Strength, (MPa)', 'Averagetensile Strength, (MPa)')",811,MPa,"('Averageyield Strength, (MPa)', 'Averageyield Strength, (MPa)')",261,MPa,"('Elongation(%)', 'Elongation(%)')",105,%,0,0,0.44,0,0,0,0,0,0,0.27,0.013,0.0023,0,0,0,0,3.4,24,0,0,0,0.429,0,0,0,0,0,0,0,0,0,0,0,0,0,0,"The high-Mn steel with a thickness of 20 mm was fabricated through hot rolling process after heating to 1250 °C. In order to evaluate anisotropy on the mechanical properties, the as-received high-Mn plates (AS) were cold-rolled into 5% thickness reduction. For the recrystallization behavior analysis, cold-rolled samples were annealed at different temperatures ranging from 1000 °C for 15 min and followed by water quenching. Schematic diagram of annealing process and specimen direction for high-Mn austenitic steels in this study is presented in Fig. 1 and specimen information on cold-rolling, annealing and direction condition used in this study was shown in Table 2.The microstructure of transverse–longitudinal (T–L) direction specimen specimen was observed by optical microscopy."
10.1007/s12540-020-00785-8,Effects of Annealing Treatment on the Anisotropy Behavior of Cold-Rolled High-Manganese Austenite Stainless Steels,"High-Mn (over 24 wt%) austenitic steels recently have been developed with excellent mechanical properties such as high strength and ductility at very low temperatures for cryogenic application. Especially, cold-rolling process is and effective method to increased yield and tensile strength of high-Mn steel when making products. In our previous work, we have investigated the correlation between microstructure and mechanical properties due to recrystallization without considering the characteristics of the cold-rolling direction of high-Mn steels. In this study, we evaluated the effects of anisotropic behaviors on the heat treatment of cold-rolling high-Mn steels. Despite the heat treatment, differences between transverse and longitudinal direction in the cold-rolled conditions generally affected the recrystallized microstructure. Such anisotropic behaviors caused changes in mechanical properties such as tensile and Charpy impact test, as microstructure along cold-rolling direction.",Table 8 Mechanical properties of the specimens used in this study,CW10_L-T,"('Averagetensile Strength, (MPa)', 'Averagetensile Strength, (MPa)')",1167,MPa,"('Averageyield Strength, (MPa)', 'Averageyield Strength, (MPa)')",993,MPa,"('Elongation(%)', 'Elongation(%)')",33.3,%,0,0,0.44,0,0,0,0,0,0,0.27,0.013,0.0023,0,0,0,0,3.4,24,0,0,0,0.429,0,0,0,0,0,0,0,0,0,0,0,0,0,0,"The high-Mn steel with a thickness of 20 mm was fabricated through hot rolling process after heating to 1250 °C. In order to evaluate anisotropy on the mechanical properties, the as-received high-Mn plates (AS) were cold-rolled into 10% thickness reduction. Schematic diagram of annealing process and specimen direction for high-Mn austenitic steels in this study is presented in Fig. 1 and specimen information on cold-rolling, annealing and direction condition used in this study was shown in Table 2. The microstructure of longitudinal–transverse (L-T) direction specimen was observed by optical microscopy. "
10.1007/s12540-020-00785-8,Effects of Annealing Treatment on the Anisotropy Behavior of Cold-Rolled High-Manganese Austenite Stainless Steels,"High-Mn (over 24 wt%) austenitic steels recently have been developed with excellent mechanical properties such as high strength and ductility at very low temperatures for cryogenic application. Especially, cold-rolling process is and effective method to increased yield and tensile strength of high-Mn steel when making products. In our previous work, we have investigated the correlation between microstructure and mechanical properties due to recrystallization without considering the characteristics of the cold-rolling direction of high-Mn steels. In this study, we evaluated the effects of anisotropic behaviors on the heat treatment of cold-rolling high-Mn steels. Despite the heat treatment, differences between transverse and longitudinal direction in the cold-rolled conditions generally affected the recrystallized microstructure. Such anisotropic behaviors caused changes in mechanical properties such as tensile and Charpy impact test, as microstructure along cold-rolling direction.",Table 9 Mechanical properties of the specimens used in this study,CW10_T–L,"('Averagetensile Strength, (MPa)', 'Averagetensile Strength, (MPa)')",1169,MPa,"('Averageyield Strength, (MPa)', 'Averageyield Strength, (MPa)')",1056,MPa,"('Elongation(%)', 'Elongation(%)')",27.5,%,0,0,0.44,0,0,0,0,0,0,0.27,0.013,0.0023,0,0,0,0,3.4,24,0,0,0,0.429,0,0,0,0,0,0,0,0,0,0,0,0,0,0,"The high-Mn steel with a thickness of 20 mm was fabricated through hot rolling process after heating to 1250 °C. In order to evaluate anisotropy on the mechanical properties, the as-received high-Mn plates (AS) were cold-rolled into 10% thickness reduction. Schematic diagram of annealing process and specimen direction for high-Mn austenitic steels in this study is presented in Fig. 1 and specimen information on cold-rolling, annealing and direction condition used in this study was shown in Table 2. The microstructure of transverse–longitudinal (T–L) direction specimen specimen was observed by optical microscopy."
10.1007/s12540-020-00785-8,Effects of Annealing Treatment on the Anisotropy Behavior of Cold-Rolled High-Manganese Austenite Stainless Steels,"High-Mn (over 24 wt%) austenitic steels recently have been developed with excellent mechanical properties such as high strength and ductility at very low temperatures for cryogenic application. Especially, cold-rolling process is and effective method to increased yield and tensile strength of high-Mn steel when making products. In our previous work, we have investigated the correlation between microstructure and mechanical properties due to recrystallization without considering the characteristics of the cold-rolling direction of high-Mn steels. In this study, we evaluated the effects of anisotropic behaviors on the heat treatment of cold-rolling high-Mn steels. Despite the heat treatment, differences between transverse and longitudinal direction in the cold-rolled conditions generally affected the recrystallized microstructure. Such anisotropic behaviors caused changes in mechanical properties such as tensile and Charpy impact test, as microstructure along cold-rolling direction.",Table 10 Mechanical properties of the specimens used in this study,CW10_H600_L-T,"('Averagetensile Strength, (MPa)', 'Averagetensile Strength, (MPa)')",1163,MPa,"('Averageyield Strength, (MPa)', 'Averageyield Strength, (MPa)')",838,MPa,"('Elongation(%)', 'Elongation(%)')",43.4,%,0,0,0.44,0,0,0,0,0,0,0.27,0.013,0.0023,0,0,0,0,3.4,24,0,0,0,0.429,0,0,0,0,0,0,0,0,0,0,0,0,0,0,"The high-Mn steel with a thickness of 20 mm was fabricated through hot rolling process after heating to 1250 °C. In order to evaluate anisotropy on the mechanical properties, the as-received high-Mn plates (AS) were cold-rolled into 10% thickness reduction. For the recrystallization behavior analysis, cold-rolled samples were annealed at different temperatures ranging from 600 °C for 15 min and followed by water quenching. Schematic diagram of annealing process and specimen direction for high-Mn austenitic steels in this study is presented in Fig. 1 and specimen information on cold-rolling, annealing and direction condition used in this study was shown in Table 2.The microstructure of longitudinal–transverse (L-T) direction specimen was observed by optical microscopy. "
10.1007/s12540-020-00785-8,Effects of Annealing Treatment on the Anisotropy Behavior of Cold-Rolled High-Manganese Austenite Stainless Steels,"High-Mn (over 24 wt%) austenitic steels recently have been developed with excellent mechanical properties such as high strength and ductility at very low temperatures for cryogenic application. Especially, cold-rolling process is and effective method to increased yield and tensile strength of high-Mn steel when making products. In our previous work, we have investigated the correlation between microstructure and mechanical properties due to recrystallization without considering the characteristics of the cold-rolling direction of high-Mn steels. In this study, we evaluated the effects of anisotropic behaviors on the heat treatment of cold-rolling high-Mn steels. Despite the heat treatment, differences between transverse and longitudinal direction in the cold-rolled conditions generally affected the recrystallized microstructure. Such anisotropic behaviors caused changes in mechanical properties such as tensile and Charpy impact test, as microstructure along cold-rolling direction.",Table 11 Mechanical properties of the specimens used in this study,CW10_H600_T–L,"('Averagetensile Strength, (MPa)', 'Averagetensile Strength, (MPa)')",1110,MPa,"('Averageyield Strength, (MPa)', 'Averageyield Strength, (MPa)')",843,MPa,"('Elongation(%)', 'Elongation(%)')",41.1,%,0,0,0.44,0,0,0,0,0,0,0.27,0.013,0.0023,0,0,0,0,3.4,24,0,0,0,0.429,0,0,0,0,0,0,0,0,0,0,0,0,0,0,"The high-Mn steel with a thickness of 20 mm was fabricated through hot rolling process after heating to 1250 °C. In order to evaluate anisotropy on the mechanical properties, the as-received high-Mn plates (AS) were cold-rolled into 10% thickness reduction. For the recrystallization behavior analysis, cold-rolled samples were annealed at different temperatures ranging from 600 °C for 15 min and followed by water quenching. Schematic diagram of annealing process and specimen direction for high-Mn austenitic steels in this study is presented in Fig. 1 and specimen information on cold-rolling, annealing and direction condition used in this study was shown in Table 2.The microstructure of transverse–longitudinal (T–L) direction specimen specimen was observed by optical microscopy."
10.1007/s12540-020-00785-8,Effects of Annealing Treatment on the Anisotropy Behavior of Cold-Rolled High-Manganese Austenite Stainless Steels,"High-Mn (over 24 wt%) austenitic steels recently have been developed with excellent mechanical properties such as high strength and ductility at very low temperatures for cryogenic application. Especially, cold-rolling process is and effective method to increased yield and tensile strength of high-Mn steel when making products. In our previous work, we have investigated the correlation between microstructure and mechanical properties due to recrystallization without considering the characteristics of the cold-rolling direction of high-Mn steels. In this study, we evaluated the effects of anisotropic behaviors on the heat treatment of cold-rolling high-Mn steels. Despite the heat treatment, differences between transverse and longitudinal direction in the cold-rolled conditions generally affected the recrystallized microstructure. Such anisotropic behaviors caused changes in mechanical properties such as tensile and Charpy impact test, as microstructure along cold-rolling direction.",Table 12 Mechanical properties of the specimens used in this study,CW10_H700_L-T,"('Averagetensile Strength, (MPa)', 'Averagetensile Strength, (MPa)')",1133,MPa,"('Averageyield Strength, (MPa)', 'Averageyield Strength, (MPa)')",724,MPa,"('Elongation(%)', 'Elongation(%)')",51.7,%,0,0,0.44,0,0,0,0,0,0,0.27,0.013,0.0023,0,0,0,0,3.4,24,0,0,0,0.429,0,0,0,0,0,0,0,0,0,0,0,0,0,0,"The high-Mn steel with a thickness of 20 mm was fabricated through hot rolling process after heating to 1250 °C. In order to evaluate anisotropy on the mechanical properties, the as-received high-Mn plates (AS) were cold-rolled into 10% thickness reduction. For the recrystallization behavior analysis, cold-rolled samples were annealed at different temperatures ranging from 700 °C for 15 min and followed by water quenching. Schematic diagram of annealing process and specimen direction for high-Mn austenitic steels in this study is presented in Fig. 1 and specimen information on cold-rolling, annealing and direction condition used in this study was shown in Table 2.The microstructure of longitudinal–transverse (L-T) direction specimen was observed by optical microscopy. "
10.1007/s12540-020-00785-8,Effects of Annealing Treatment on the Anisotropy Behavior of Cold-Rolled High-Manganese Austenite Stainless Steels,"High-Mn (over 24 wt%) austenitic steels recently have been developed with excellent mechanical properties such as high strength and ductility at very low temperatures for cryogenic application. Especially, cold-rolling process is and effective method to increased yield and tensile strength of high-Mn steel when making products. In our previous work, we have investigated the correlation between microstructure and mechanical properties due to recrystallization without considering the characteristics of the cold-rolling direction of high-Mn steels. In this study, we evaluated the effects of anisotropic behaviors on the heat treatment of cold-rolling high-Mn steels. Despite the heat treatment, differences between transverse and longitudinal direction in the cold-rolled conditions generally affected the recrystallized microstructure. Such anisotropic behaviors caused changes in mechanical properties such as tensile and Charpy impact test, as microstructure along cold-rolling direction.",Table 13 Mechanical properties of the specimens used in this study,CW10_H700_T–L,"('Averagetensile Strength, (MPa)', 'Averagetensile Strength, (MPa)')",1061,MPa,"('Averageyield Strength, (MPa)', 'Averageyield Strength, (MPa)')",744,MPa,"('Elongation(%)', 'Elongation(%)')",46.6,%,0,0,0.44,0,0,0,0,0,0,0.27,0.013,0.0023,0,0,0,0,3.4,24,0,0,0,0.429,0,0,0,0,0,0,0,0,0,0,0,0,0,0,"The high-Mn steel with a thickness of 20 mm was fabricated through hot rolling process after heating to 1250 °C. In order to evaluate anisotropy on the mechanical properties, the as-received high-Mn plates (AS) were cold-rolled into 10% thickness reduction. For the recrystallization behavior analysis, cold-rolled samples were annealed at different temperatures ranging from 700 °C for 15 min and followed by water quenching. Schematic diagram of annealing process and specimen direction for high-Mn austenitic steels in this study is presented in Fig. 1 and specimen information on cold-rolling, annealing and direction condition used in this study was shown in Table 2.The microstructure of transverse–longitudinal (T–L) direction specimen specimen was observed by optical microscopy."
10.1007/s12540-020-00785-8,Effects of Annealing Treatment on the Anisotropy Behavior of Cold-Rolled High-Manganese Austenite Stainless Steels,"High-Mn (over 24 wt%) austenitic steels recently have been developed with excellent mechanical properties such as high strength and ductility at very low temperatures for cryogenic application. Especially, cold-rolling process is and effective method to increased yield and tensile strength of high-Mn steel when making products. In our previous work, we have investigated the correlation between microstructure and mechanical properties due to recrystallization without considering the characteristics of the cold-rolling direction of high-Mn steels. In this study, we evaluated the effects of anisotropic behaviors on the heat treatment of cold-rolling high-Mn steels. Despite the heat treatment, differences between transverse and longitudinal direction in the cold-rolled conditions generally affected the recrystallized microstructure. Such anisotropic behaviors caused changes in mechanical properties such as tensile and Charpy impact test, as microstructure along cold-rolling direction.",Table 14 Mechanical properties of the specimens used in this study,CW10_H800_L-T,"('Averagetensile Strength, (MPa)', 'Averagetensile Strength, (MPa)')",1044,MPa,"('Averageyield Strength, (MPa)', 'Averageyield Strength, (MPa)')",550,MPa,"('Elongation(%)', 'Elongation(%)')",60,%,0,0,0.44,0,0,0,0,0,0,0.27,0.013,0.0023,0,0,0,0,3.4,24,0,0,0,0.429,0,0,0,0,0,0,0,0,0,0,0,0,0,0,"The high-Mn steel with a thickness of 20 mm was fabricated through hot rolling process after heating to 1250 °C. In order to evaluate anisotropy on the mechanical properties, the as-received high-Mn plates (AS) were cold-rolled into 10% thickness reduction. For the recrystallization behavior analysis, cold-rolled samples were annealed at different temperatures ranging from 800 °C for 15 min and followed by water quenching. Schematic diagram of annealing process and specimen direction for high-Mn austenitic steels in this study is presented in Fig. 1 and specimen information on cold-rolling, annealing and direction condition used in this study was shown in Table 2.The microstructure of longitudinal–transverse (L-T) direction specimen was observed by optical microscopy. "
10.1007/s12540-020-00785-8,Effects of Annealing Treatment on the Anisotropy Behavior of Cold-Rolled High-Manganese Austenite Stainless Steels,"High-Mn (over 24 wt%) austenitic steels recently have been developed with excellent mechanical properties such as high strength and ductility at very low temperatures for cryogenic application. Especially, cold-rolling process is and effective method to increased yield and tensile strength of high-Mn steel when making products. In our previous work, we have investigated the correlation between microstructure and mechanical properties due to recrystallization without considering the characteristics of the cold-rolling direction of high-Mn steels. In this study, we evaluated the effects of anisotropic behaviors on the heat treatment of cold-rolling high-Mn steels. Despite the heat treatment, differences between transverse and longitudinal direction in the cold-rolled conditions generally affected the recrystallized microstructure. Such anisotropic behaviors caused changes in mechanical properties such as tensile and Charpy impact test, as microstructure along cold-rolling direction.",Table 15 Mechanical properties of the specimens used in this study,CW10_H800_T–L,"('Averagetensile Strength, (MPa)', 'Averagetensile Strength, (MPa)')",1015,MPa,"('Averageyield Strength, (MPa)', 'Averageyield Strength, (MPa)')",603,MPa,"('Elongation(%)', 'Elongation(%)')",54,%,0,0,0.44,0,0,0,0,0,0,0.27,0.013,0.0023,0,0,0,0,3.4,24,0,0,0,0.429,0,0,0,0,0,0,0,0,0,0,0,0,0,0,"The high-Mn steel with a thickness of 20 mm was fabricated through hot rolling process after heating to 1250 °C. In order to evaluate anisotropy on the mechanical properties, the as-received high-Mn plates (AS) were cold-rolled into 10% thickness reduction. For the recrystallization behavior analysis, cold-rolled samples were annealed at different temperatures ranging from 800 °C for 15 min and followed by water quenching. Schematic diagram of annealing process and specimen direction for high-Mn austenitic steels in this study is presented in Fig. 1 and specimen information on cold-rolling, annealing and direction condition used in this study was shown in Table 2.The microstructure of transverse–longitudinal (T–L) direction specimen specimen was observed by optical microscopy."
10.1007/s12540-020-00785-8,Effects of Annealing Treatment on the Anisotropy Behavior of Cold-Rolled High-Manganese Austenite Stainless Steels,"High-Mn (over 24 wt%) austenitic steels recently have been developed with excellent mechanical properties such as high strength and ductility at very low temperatures for cryogenic application. Especially, cold-rolling process is and effective method to increased yield and tensile strength of high-Mn steel when making products. In our previous work, we have investigated the correlation between microstructure and mechanical properties due to recrystallization without considering the characteristics of the cold-rolling direction of high-Mn steels. In this study, we evaluated the effects of anisotropic behaviors on the heat treatment of cold-rolling high-Mn steels. Despite the heat treatment, differences between transverse and longitudinal direction in the cold-rolled conditions generally affected the recrystallized microstructure. Such anisotropic behaviors caused changes in mechanical properties such as tensile and Charpy impact test, as microstructure along cold-rolling direction.",Table 16 Mechanical properties of the specimens used in this study,CW10_H900_L-T,"('Averagetensile Strength, (MPa)', 'Averagetensile Strength, (MPa)')",953,MPa,"('Averageyield Strength, (MPa)', 'Averageyield Strength, (MPa)')",344,MPa,"('Elongation(%)', 'Elongation(%)')",90.2,%,0,0,0.44,0,0,0,0,0,0,0.27,0.013,0.0023,0,0,0,0,3.4,24,0,0,0,0.429,0,0,0,0,0,0,0,0,0,0,0,0,0,0,"The high-Mn steel with a thickness of 20 mm was fabricated through hot rolling process after heating to 1250 °C. In order to evaluate anisotropy on the mechanical properties, the as-received high-Mn plates (AS) were cold-rolled into 10% thickness reduction. For the recrystallization behavior analysis, cold-rolled samples were annealed at different temperatures ranging from 900 °C for 15 min and followed by water quenching. Schematic diagram of annealing process and specimen direction for high-Mn austenitic steels in this study is presented in Fig. 1 and specimen information on cold-rolling, annealing and direction condition used in this study was shown in Table 2.The microstructure of longitudinal–transverse (L-T) direction specimen was observed by optical microscopy. "
10.1007/s12540-020-00785-8,Effects of Annealing Treatment on the Anisotropy Behavior of Cold-Rolled High-Manganese Austenite Stainless Steels,"High-Mn (over 24 wt%) austenitic steels recently have been developed with excellent mechanical properties such as high strength and ductility at very low temperatures for cryogenic application. Especially, cold-rolling process is and effective method to increased yield and tensile strength of high-Mn steel when making products. In our previous work, we have investigated the correlation between microstructure and mechanical properties due to recrystallization without considering the characteristics of the cold-rolling direction of high-Mn steels. In this study, we evaluated the effects of anisotropic behaviors on the heat treatment of cold-rolling high-Mn steels. Despite the heat treatment, differences between transverse and longitudinal direction in the cold-rolled conditions generally affected the recrystallized microstructure. Such anisotropic behaviors caused changes in mechanical properties such as tensile and Charpy impact test, as microstructure along cold-rolling direction.",Table 17 Mechanical properties of the specimens used in this study,CW10_H900_T–L,"('Averagetensile Strength, (MPa)', 'Averagetensile Strength, (MPa)')",898,MPa,"('Averageyield Strength, (MPa)', 'Averageyield Strength, (MPa)')",302,MPa,"('Elongation(%)', 'Elongation(%)')",91.8,%,0,0,0.44,0,0,0,0,0,0,0.27,0.013,0.0023,0,0,0,0,3.4,24,0,0,0,0.429,0,0,0,0,0,0,0,0,0,0,0,0,0,0,"The high-Mn steel with a thickness of 20 mm was fabricated through hot rolling process after heating to 1250 °C. In order to evaluate anisotropy on the mechanical properties, the as-received high-Mn plates (AS) were cold-rolled into 10% thickness reduction. For the recrystallization behavior analysis, cold-rolled samples were annealed at different temperatures ranging from 900 °C for 15 min and followed by water quenching. Schematic diagram of annealing process and specimen direction for high-Mn austenitic steels in this study is presented in Fig. 1 and specimen information on cold-rolling, annealing and direction condition used in this study was shown in Table 2.The microstructure of transverse–longitudinal (T–L) direction specimen specimen was observed by optical microscopy."
10.1007/s12540-020-00785-8,Effects of Annealing Treatment on the Anisotropy Behavior of Cold-Rolled High-Manganese Austenite Stainless Steels,"High-Mn (over 24 wt%) austenitic steels recently have been developed with excellent mechanical properties such as high strength and ductility at very low temperatures for cryogenic application. Especially, cold-rolling process is and effective method to increased yield and tensile strength of high-Mn steel when making products. In our previous work, we have investigated the correlation between microstructure and mechanical properties due to recrystallization without considering the characteristics of the cold-rolling direction of high-Mn steels. In this study, we evaluated the effects of anisotropic behaviors on the heat treatment of cold-rolling high-Mn steels. Despite the heat treatment, differences between transverse and longitudinal direction in the cold-rolled conditions generally affected the recrystallized microstructure. Such anisotropic behaviors caused changes in mechanical properties such as tensile and Charpy impact test, as microstructure along cold-rolling direction.",Table 18 Mechanical properties of the specimens used in this study,CW10_H1000_L-T,"('Averagetensile Strength, (MPa)', 'Averagetensile Strength, (MPa)')",867,MPa,"('Averageyield Strength, (MPa)', 'Averageyield Strength, (MPa)')",317,MPa,"('Elongation(%)', 'Elongation(%)')",105.3,%,0,0,0.44,0,0,0,0,0,0,0.27,0.013,0.0023,0,0,0,0,3.4,24,0,0,0,0.429,0,0,0,0,0,0,0,0,0,0,0,0,0,0,"The high-Mn steel with a thickness of 20 mm was fabricated through hot rolling process after heating to 1250 °C. In order to evaluate anisotropy on the mechanical properties, the as-received high-Mn plates (AS) were cold-rolled into 10% thickness reduction. For the recrystallization behavior analysis, cold-rolled samples were annealed at different temperatures ranging from 1000 °C for 15 min and followed by water quenching. Schematic diagram of annealing process and specimen direction for high-Mn austenitic steels in this study is presented in Fig. 1 and specimen information on cold-rolling, annealing and direction condition used in this study was shown in Table 2.The microstructure of longitudinal–transverse (L-T) direction specimen was observed by optical microscopy. "
