Repository: MGEdata/SteelScientist

# SteelScientist

## 📝Cite  


**Paper link:**[Steel design based on a large language model](https://doi.org/10.1016/j.actamat.2024.120663)  

@article{tian2025steel,  
&nbsp;&nbsp;&nbsp;&nbsp;&nbsp;&nbsp;&nbsp;&nbsp;title={Steel design based on a large language model},  
&nbsp;&nbsp;&nbsp;&nbsp;&nbsp;&nbsp;&nbsp;&nbsp;author={Tian, Shaohan and Jiang, Xue and Wang, Weiren and Jing, Zhihua and Zhang, Chi and Zhang, Cheng and Lookman, Turab and Su, Yanjing},  
&nbsp;&nbsp;&nbsp;&nbsp;&nbsp;&nbsp;&nbsp;&nbsp;journal={Acta Materialia},  
&nbsp;&nbsp;&nbsp;&nbsp;&nbsp;&nbsp;&nbsp;&nbsp;volume={285},    
&nbsp;&nbsp;&nbsp;&nbsp;&nbsp;&nbsp;&nbsp;&nbsp;pages={120663},

File: datasets/data.csv (part 6 of 19)
DOIs,Table_topic,Material,Tensile_name,Tensile_value,Tensile_unit,Yield_name,Yield_value,Yield_unit,Elongation_name,Elongation_value,Elongation_unit,H,B,C,N,O,F,Na,Mg,Al,Si,P,S,Cl,Ca,Ti,V,Cr,Mn,Fe,Co,Ni,Cu,Zn,As,Y,Zr,Nb,Mo,Sn,Sb,La,Ce,Ta,W,Pb,Bi,Text
10.1007/s11661-021-06308-3,Table II Mechanical Properties of the Experimental Steels After Q&amp;P Treatment,QC-QP,UTS (MPa),1553.1,MPa,YS (MPa),1438.3,MPa,TEL (Pct),10.9,no mentioned,0,0,0.38,0,0,0,0,0,0,1.6,0,0,0,0,0,0,0,1.58,0,0,0,0,0,0,0,0,0,0,0,0,0,0,0,0,0,0,"The experimental steels were smelted in a vacuum induction furnace and cast as 150 kg ingots. Slabs with thicknesses of 30 mm were heated to 1200 °C by a heating furnace for homogenization. The slabs were held at 1200 °C for 2 hours before air cooling to 1050 °C for hot rolling. The homogenized slabs were rolled to 3 mm on a trial hot rolling mill with a roll diameter of 450 mm via 7 passes and a total thickness reduction of 90 pct. The finishing temperature of hot rolling was controlled at 900 °C. Based on thermodynamic calculation results from Thermo-Calc, three different cooling modes after hot rolling were designed to ensure different initial microstructures: (i) Quenching (HR-QC), the hot-rolled plate was quenched to room temperature with water;The samples were put into a 900 °C muffle furnace for 300 seconds (average heating rate of ~ 5 °C/s) before the Q&P process, and the actual austenitizing time was approximately 120 seconds. The fully austenitized steels were cooled to the QT by a salt bath at a cooling rate of 71 °C/s to inhibit ferrite formation. The quenching temperature of 230 °C was determined with the constrained carbon equilibrium (CCE) model using the nominal composition of the steel.  Therefore, immediately after the initial quenching to QT, the samples were put into the second salt bath furnace, heated to 400 °C at a rate of 4 °C/s and then kept at 400 °C for 50 seconds. Finally, the steels were quenched in water."
10.1007/s11661-021-06308-3,Table II Mechanical Properties of the Experimental Steels After Q&amp;P Treatment,AC-QP,UTS (MPa),1538.3,MPa,YS (MPa),1395.4,MPa,TEL (Pct),12.7,no mentioned,0,0,0.38,0,0,0,0,0,0,1.6,0,0,0,0,0,0,0,1.58,0,0,0,0,0,0,0,0,0,0,0,0,0,0,0,0,0,0,"The experimental steels were smelted in a vacuum induction furnace and cast as 150 kg ingots. Slabs with thicknesses of 30 mm were heated to 1200 °C by a heating furnace for homogenization. The slabs were held at 1200 °C for 2 hours before air cooling to 1050 °C for hot rolling. The homogenized slabs were rolled to 3 mm on a trial hot rolling mill with a roll diameter of 450 mm via 7 passes and a total thickness reduction of 90 pct. The finishing temperature of hot rolling was controlled at 900 °C. Based on thermodynamic calculation results from Thermo-Calc, three different cooling modes after hot rolling were designed to ensure different initial microstructures:  (ii) Air cooling (HR-AC), the hot-rolled plate was placed in air and cooled to room temperature; The samples were put into a 900 °C muffle furnace for 300 seconds (average heating rate of ~ 5 °C/s) before the Q&P process, and the actual austenitizing time was approximately 120 seconds. The fully austenitized steels were cooled to the QT by a salt bath at a cooling rate of 71 °C/s to inhibit ferrite formation. The quenching temperature of 230 °C was determined with the constrained carbon equilibrium (CCE) model using the nominal composition of the steel.  Therefore, immediately after the initial quenching to QT, the samples were put into the second salt bath furnace, heated to 400 °C at a rate of 4 °C/s and then kept at 400 °C for 50 seconds. Finally, the steels were quenched in water."
10.1007/s11661-021-06308-3,Table II Mechanical Properties of the Experimental Steels After Q&amp;P Treatment,CC-QP,UTS (MPa),1533.9,MPa,YS (MPa),1350.2,MPa,TEL (Pct),14.5,no mentioned,0,0,0.38,0,0,0,0,0,0,1.6,0,0,0,0,0,0,0,1.58,0,0,0,0,0,0,0,0,0,0,0,0,0,0,0,0,0,0,"The experimental steels were smelted in a vacuum induction furnace and cast as 150 kg ingots. Slabs with thicknesses of 30 mm were heated to 1200 °C by a heating furnace for homogenization. The slabs were held at 1200 °C for 2 hours before air cooling to 1050 °C for hot rolling. The homogenized slabs were rolled to 3 mm on a trial hot rolling mill with a roll diameter of 450 mm via 7 passes and a total thickness reduction of 90 pct. The finishing temperature of hot rolling was controlled at 900 °C. Based on thermodynamic calculation results from Thermo-Calc, three different cooling modes after hot rolling were designed to ensure different initial microstructures:  (iii) Coil cooling (HR-CC), the hot-rolled plate was directly placed in a 600 °C furnace and furnaced cooled to simulate coil cooling. The samples were put into a 900 °C muffle furnace for 300 seconds (average heating rate of ~ 5 °C/s) before the Q&P process, and the actual austenitizing time was approximately 120 seconds. The fully austenitized steels were cooled to the QT by a salt bath at a cooling rate of 71 °C/s to inhibit ferrite formation. The quenching temperature of 230 °C was determined with the constrained carbon equilibrium (CCE) model using the nominal composition of the steel.  Therefore, immediately after the initial quenching to QT, the samples were put into the second salt bath furnace, heated to 400 °C at a rate of 4 °C/s and then kept at 400 °C for 50 seconds. Finally, the steels were quenched in water."
10.1007/s11661-016-3798-7,Table III Summary of the Mechanical Properties,Alloy 1,"('Ultimate Strength (MPa)', 'UTS')",1067,MPa,"('Yield Strength (MPa)', 'YS')",701,MPa,"('Total Elongation (pct)', 'TE')",18.46,no mentioned,0,0,0.468,0,0,0,0,0,0.893,1.99,0.0404,0.0169,0,0,0,0,0.863,1.53,0,0,0,0.127,0,0,0,0,0,0,0,0,0,0,0,0,0,0,"Therefore, in this study, medium-carbon steel was alloyed with Mn, Cr, Si, and Al to obtain carbide-free bainite. A casting of a 100 kg of steel with different alloying elements in an open-air induction furnace was carried out. The yield metal was made in Y-block shapes of 40 mm thickness. The chemical composition is listed in Table I. A thermomechanical process was carried out at 1473 K (1200 °C) as shown in Figure 1. A thermomechanical process was carried out at 1473 K (1200 °C). A cross-section area reduction of 95 pct was performed using hot forging followed by air cooling."
10.1007/s11661-016-3798-7,Table III Summary of the Mechanical Properties,Alloy 2,"('Ultimate Strength (MPa)', 'UTS')",942,MPa,"('Yield Strength (MPa)', 'YS')",646,MPa,"('Total Elongation (pct)', 'TE')",19.88,no mentioned,0,0,0.393,0,0,0,0,0,1.92,1.78,0.0386,0.0155,0,0,0,0,0.938,1.47,0,0,0,0.128,0,0,0,0,0,0,0,0,0,0,0,0,0,0,"Therefore, in this study, medium-carbon steel was alloyed with Mn, Cr, Si, and Al to obtain carbide-free bainite. A casting of a 100 kg of steel with different alloying elements in an open-air induction furnace was carried out. The yield metal was made in Y-block shapes of 40 mm thickness. The chemical composition is listed in Table I. A thermomechanical process was carried out at 1473 K (1200 °C) as shown in Figure 1. A thermomechanical process was carried out at 1473 K (1200 °C). A cross-section area reduction of 95 pct was performed using hot forging followed by air cooling."
10.1016/j.mtcomm.2020.101272,Mechanical properties of QP980 samples with different initial heating rates.,QP-4,UTS (MPa),1180,MPa,YS (MPa),1050,MPa,TEL (%),16.5,%,0,0,0.18,0,0,0,0,0,0.002,1.4,0.011,0,0,0,0,0,0,1.8,0,0,0,0,0,0,0,0,0.001,0,0,0,0,0,0,0,0,0,"Rectangular sheet samples with dimensions of approximate 4.3 mm (width) ×10.5 mm (length) ×1.20 mm (thickness) were wire-cut along the rolling direction and then mechanically polished for quenching and partitioning (Q&amp;P) treatment. Q&amp;P treatment simulated using a DIL 805 L quenching dilatometer. The rectangular samples was firstly induction heated to 1210 K (just above the austenite finish temperature Ac 3) with preset heating rates of 4 K/s, respectively, followed by quenching into 583 K (below the martensite start temperature M s) at 70 K/s, and then were reheated to 703 K and partitioned for 90 s, finished by cooling at 30 K/s to room temperature. Samples directly quenched from 1210 K were prepared for comparison. The austenitization completes at 1157 K (the austenite finish temperature Ac 3). Regarding to the conventional slow-heating annealing, the cold-rolled ferrite/pearlite microstructure undergoes full recovery and recrystallization prior to austenitization. However, all samples in the present study were fully austenitized since the peak temperature of 1210 K is about 50 K higher than the Ac 3 temperature. The initial heating temperature was set to be 1173 K (just above the Ac3 temperature) and quenching/partitioning parameters were the same as shown in Fig. 1. "
10.1016/j.mtcomm.2020.101272,Mechanical properties of QP980 samples with different initial heating rates.,QP-300,UTS (MPa),1185,MPa,YS (MPa),970,MPa,TEL (%),21.7,%,0,0,0.18,0,0,0,0,0,0.002,1.4,0.011,0,0,0,0,0,0,1.8,0,0,0,0,0,0,0,0,0.001,0,0,0,0,0,0,0,0,0,"Rectangular sheet samples with dimensions of approximate 4.3 mm (width) ×10.5 mm (length) ×1.20 mm (thickness) were wire-cut along the rolling direction and then mechanically polished for quenching and partitioning (Q&amp;P) treatment. Q&amp;P treatment simulated using a DIL 805 L quenching dilatometer. The rectangular samples was firstly induction heated to 1210 K (just above the austenite finish temperature Ac 3) with preset heating rates of 300 K/s, respectively, followed by quenching into 583 K (below the martensite start temperature M s) at 70 K/s, and then were reheated to 703 K and partitioned for 90 s, finished by cooling at 30 K/s to room temperature. Samples directly quenched from 1210 K were prepared for comparison. The austenitization completes at 1157 K (the austenite finish temperature Ac 3). Regarding to the conventional slow-heating annealing, the cold-rolled ferrite/pearlite microstructure undergoes full recovery and recrystallization prior to austenitization. However, all samples in the present study were fully austenitized since the peak temperature of 1210 K is about 50 K higher than the Ac 3 temperature. The initial heating temperature was set to be 1173 K (just above the Ac3 temperature) and quenching/partitioning parameters were the same as shown in Fig. 1. "
10.1016/j.msea.2012.05.007,Room-temperature tensile properties of the API X80 steels.,A,Ultimate tensile strength (MPa),734,MPa,Yield strength (MPa),657,MPa,Elongation (%),19,%,0,0,0.05,0,0,0,0,0,0,0.3,0,0,0,0,0.02,0,0.3,1.8,0,0,0,0,0,0,0,0,0.1,0.2,0,0,0,0,0,0,0,0,"The rolling of the steel was finished at the temperature of austenite region above Ar3. After the finish rolling, the steel sheet was rapidly cooled from 1063K (790°C)  down to 793K (520°C) at a cooling rate of 20K/s, and was coiled. The final width and thickness of the sheets were 1500mm and 18.4mm, respectively."
10.1016/j.msea.2012.05.007,Room-temperature tensile properties of the API X80 steels.,B,Ultimate tensile strength (MPa),753,MPa,Yield strength (MPa),612,MPa,Elongation (%),21,%,0,0,0.05,0,0,0,0,0,0,0.3,0,0,0,0,0.02,0,0.3,1.8,0,0,0,0,0,0,0,0,0.1,0.2,0,0,0,0,0,0,0,0,"The rolling of the steel was finished at the temperature of austenite region above Ar3. After the finish rolling, the steel sheet was rapidly cooled from 1113K (840°C) down to 793K (520°C) at a cooling rate of 20K/s, and was coiled. The final width and thickness of the sheets were 1500mm and 18.4mm, respectively."
10.1016/j.net.2020.07.014,Tensile properties resulting from testing.,Type 304 SS,Tensile Strength (MPa),579.5,MPa,Yield Strength (MPa),226.3,MPa,Total Elongation (%),85.8,%,0,0,0.018,0,0,0,0,0,0,0.31,0.025,0.0002,0,0,0,0,18.43,1.76,0,0,10.24,0,0,0,0,0,0,0,0,0,0,0,0,0,0,0,"The materials to be tested is the type 304 stainless steels in accordance with the material requirements of the ASME B&PV Code Section II, which are broadly used for safety class components such as piping, reactor vessel internals, and containments for radioactive material transportation in nuclear power plants. The tensile test specimens illustrated in Fig. 1 were machined in the shape of round bars with a uniform length of 32 mm, a gauge length of 25 mm, and a diameter of 6 mm for quasi-static testing and 5 mm for dynamic testing, respectively, in accordance with the testing requirements of the ASTM E8 standard."
10.1016/j.net.2020.07.014,Tensile properties resulting from testing.,Type 316 SS,Tensile Strength (MPa),590.4,MPa,Yield Strength (MPa),313.6,MPa,Total Elongation (%),71.4,%,0,0,0.009,0,0,0,0,0,0,0.38,0.008,0,0,0,0,0,16.2,1.22,0,0,11.2,0,0,0,0,0,0,2.08,0,0,0,0,0,0,0,0,"The materials to be tested is the type 316 austenitic stainless steels in accordance with the material requirements of the ASME B&PV Code Section II, which are broadly used for safety class components such as piping, reactor vessel internals, and containments for radioactive material transportation in nuclear power plants. The tensile test specimens illustrated in Fig. 1 were machined in the shape of round bars with a uniform length of 32 mm, a gauge length of 25 mm, and a diameter of 6 mm for quasi-static testing and 5 mm for dynamic testing, respectively, in accordance with the testing requirements of the ASTM E8 standard."
10.1016/j.msea.2020.139885,Tensile properties of the 304Cu steel after various reversion annealing treatments compared to those of as-received (hot rolled) and cold-rolled conditions.,304Cu steel,Tensile strength (MPa),1008,mpa,Yield strength (MPa),791,mpa,Total elongation (%),51,%,0,0,0.023,0,0,0,0,0,0,0.55,0.025,0.011,0,0,0,0,17.4,0.85,0,0,7.32,3.15,0,0,0,0,0,0,0,0,0,0,0,0,0,0,"The steel was made as a laboratory casting using standard melting practice. For cold rolling, the steel was received in the form of a hot rolled sheet, ~3.2 mm in thickness. The as-received steel sheet was cold rolled in a laboratory rolling mill to 0.93 mm thickness (~71% reduction) and subsequently annealed in a Gleeble 3800 simulator at various temperatures in the range 650-950 °C using isothermal holding times between 1 and 5400 s. For reversion treatment, the samples were heated at 200 °C/s to the annealing temperature, held for desired duration and then cooled at the same rate at least down to 300 °C. The initial grain size of the sample was estimated as 31 ± 4 μm. Cold rolling in 13 passes (about 15% each) to the total reduction of 71% resulted in the DIM fraction of 80%, so that still a significant amount of deformed austenite (DA) was retained. The objective of the applied reversion treatment applied was to improve the strength properties of the steel."
10.1016/j.msea.2021.141563,Summary of tensile properties at room temperature for solution-treated and aged 1.5Ni and 3Ni steels.,Solution treated at 1050 degC for 2 h,Tensile strength (MPa),787,MPa,Yield strength (MPa),553,MPa,Elongation (%),77,%,0,0,0.94,0,0,0,0,0,10.01,0.55,0,0,0,0,0,0,0,29.36,0,0,1.5,0,0,0,0,0,0,1.55,0,0,0,0,0,0,0,0," The cast steels used in this study, referred to as ‘1.5Ni' and ‘3Ni' steels, had nominal compositions of Fe-30Mn-10Al-0.9C-0.5Si-1.5Mo-(1.5 or 3)Ni (wt.%). The chemical compositions of the steels are listed in Table 1 . Ingots were prepared with rods of 25 mm in diameter and 220 mm in length using commercial vacuum induction melting (VIM) in an Ar atmosphere. The ingots were homogenized at 1050 °C for 2 h and subsequently water-quenched."
10.1016/j.msea.2021.141563,Summary of tensile properties at room temperature for solution-treated and aged 1.5Ni and 3Ni steels.,Solution treated at 1050 degC for 2 h,Tensile strength (MPa),837,MPa,Yield strength (MPa),621,MPa,Elongation (%),40,%,0,0,0.94,0,0,0,0,0,10.02,0.56,0,0,0,0,0,0,0,29.69,0,0,3.08,0,0,0,0,0,0,1.53,0,0,0,0,0,0,0,0," The cast steels used in this study, referred to as ‘1.5Ni' and ‘3Ni' steels, had nominal compositions of Fe-30Mn-10Al-0.9C-0.5Si-1.5Mo-(1.5 or 3)Ni (wt.%). The chemical compositions of the steels are listed in Table 1 . Ingots were prepared with rods of 25 mm in diameter and 220 mm in length using commercial vacuum induction melting (VIM) in an Ar atmosphere. The ingots were homogenized at 1050 °C for 2 h and subsequently water-quenched."
10.1016/j.msea.2021.141563,Summary of tensile properties at room temperature for solution-treated and aged 1.5Ni and 3Ni steels.,Aged at 550 °C for 1 h,Tensile strength (MPa),944,MPa,Yield strength (MPa),858,MPa,Elongation (%),38,%,0,0,0.94,0,0,0,0,0,10.01,0.55,0,0,0,0,0,0,0,29.36,0,0,1.5,0,0,0,0,0,0,1.55,0,0,0,0,0,0,0,0," The cast steels used in this study, referred to as ‘1.5Ni' and ‘3Ni' steels, had nominal compositions of Fe-30Mn-10Al-0.9C-0.5Si-1.5Mo-(1.5 or 3)Ni (wt.%). The chemical compositions of the steels are listed in Table 1 . Ingots were prepared with rods of 25 mm in diameter and 220 mm in length using commercial vacuum induction melting (VIM) in an Ar atmosphere. The ingots were homogenized at 1050 °C for 2 h and subsequently water-quenched. For the precipitation of κ-carbides, aging heat treatments were conducted at 550 °C for various times, up to 1 h."
10.1016/j.msea.2021.141563,Summary of tensile properties at room temperature for solution-treated and aged 1.5Ni and 3Ni steels.,Aged at 550 °C for 1 h,Tensile strength (MPa),974,MPa,Yield strength (MPa),874,MPa,Elongation (%),13,%,0,0,0.94,0,0,0,0,0,10.02,0.56,0,0,0,0,0,0,0,29.69,0,0,3.08,0,0,0,0,0,0,1.53,0,0,0,0,0,0,0,0," The cast steels used in this study, referred to as ‘1.5Ni' and ‘3Ni' steels, had nominal compositions of Fe-30Mn-10Al-0.9C-0.5Si-1.5Mo-(1.5 or 3)Ni (wt.%). The chemical compositions of the steels are listed in Table 1 . Ingots were prepared with rods of 25 mm in diameter and 220 mm in length using commercial vacuum induction melting (VIM) in an Ar atmosphere. The ingots were homogenized at 1050 °C for 2 h and subsequently water-quenched. For the precipitation of κ-carbides, aging heat treatments were conducted at 550 °C for various times, up to 1 h."
10.1016/j.msea.2021.141563,Summary of tensile properties at room temperature for solution-treated and aged 1.5Ni and 3Ni steels.,Aged at 550 °C for 20 h,Tensile strength (MPa),1044,MPa,Yield strength (MPa),962,MPa,Elongation (%),31,%,0,0,0.94,0,0,0,0,0,10.01,0.55,0,0,0,0,0,0,0,29.36,0,0,1.5,0,0,0,0,0,0,1.55,0,0,0,0,0,0,0,0," The cast steels used in this study, referred to as ‘1.5Ni' and ‘3Ni' steels, had nominal compositions of Fe-30Mn-10Al-0.9C-0.5Si-1.5Mo-(1.5 or 3)Ni (wt.%). The chemical compositions of the steels are listed in Table 1 . Ingots were prepared with rods of 25 mm in diameter and 220 mm in length using commercial vacuum induction melting (VIM) in an Ar atmosphere. The ingots were homogenized at 1050 °C for 2 h and subsequently water-quenched. For the precipitation of κ-carbides, aging heat treatments were conducted at 550 °C for various times, up to 20 h."
10.1016/j.msea.2021.141563,Summary of tensile properties at room temperature for solution-treated and aged 1.5Ni and 3Ni steels.,Aged at 550 °C for 20 h,Tensile strength (MPa),1146,MPa,Yield strength (MPa),1029,MPa,Elongation (%),10,%,0,0,0.94,0,0,0,0,0,10.02,0.56,0,0,0,0,0,0,0,29.69,0,0,3.08,0,0,0,0,0,0,1.53,0,0,0,0,0,0,0,0," The cast steels used in this study, referred to as ‘1.5Ni' and ‘3Ni' steels, had nominal compositions of Fe-30Mn-10Al-0.9C-0.5Si-1.5Mo-(1.5 or 3)Ni (wt.%). The chemical compositions of the steels are listed in Table 1 . Ingots were prepared with rods of 25 mm in diameter and 220 mm in length using commercial vacuum induction melting (VIM) in an Ar atmosphere. The ingots were homogenized at 1050 °C for 2 h and subsequently water-quenched. For the precipitation of κ-carbides, aging heat treatments were conducted at 550 °C for various times, up to 20 h."
10.1016/j.msea.2021.141563,Summary of tensile properties at room temperature for solution-treated and aged 1.5Ni and 3Ni steels.,Aged at 550 °C for 100 h,Tensile strength (MPa),1049,MPa,Yield strength (MPa),956,MPa,Elongation (%),30,%,0,0,0.94,0,0,0,0,0,10.01,0.55,0,0,0,0,0,0,0,29.69,0,0,1.5,0,0,0,0,0,0,1.55,0,0,0,0,0,0,0,0," The cast steels used in this study, referred to as ‘1.5Ni' and ‘3Ni' steels, had nominal compositions of Fe-30Mn-10Al-0.9C-0.5Si-1.5Mo-(1.5 or 3)Ni (wt.%). The chemical compositions of the steels are listed in Table 1 . Ingots were prepared with rods of 25 mm in diameter and 220 mm in length using commercial vacuum induction melting (VIM) in an Ar atmosphere. The ingots were homogenized at 1050 °C for 2 h and subsequently water-quenched. For the precipitation of κ-carbides, aging heat treatments were conducted at 550 °C for various times, up to 100 h."
10.1016/j.msea.2019.03.070,Average tensile test values of specimens.,TRIP-310,Tensile strength (MPa),1142,MPa,Yield strength (MPa),511,MPa,Total elongation (%),20.72,%,0,0,0.22,0,0,0,0,0,0.02,1.8,0.006,0.001,0,0,0.1,0,0,1.64,0,0,0,0,0,0,0,0,0,0,0,0,0,0,0,0,0,0,"The steel was first melted in a vacuum furnace and cast into a 100 kg ingot. The ingot was forged into billets with thickness of 60 mm. The billets were homogenized at 1200 °C for 2 h, then hot rolled to 4 mm through seven passes with the finish rolling temperature of about 820 °C, and subsequently air cooled to 660 °C, followed by cooling inside the furnace to simulate coiling. The hot-rolled plates were cold rolled to 1 mm after acid pickling. Tensile specimens with a gauge portion of 12.5 mm in width, 1 mm in thickness and 25 mm in length were machined with longitudinal axis parallel to the rolling direction.  Some cold-rolled samples were heated to 810 °C for ~2 s in a resistance furnace, which is referred as non-isothermal annealing process. Subsequently, all the samples were quenched to 310 °C in salt bath and isothermal held for 500 s. Finally, the samples after heat treatment were water quenched to ambient temperature."
10.1016/j.msea.2019.03.070,Average tensile test values of specimens.,TRIP-330,Tensile strength (MPa),1059,MPa,Yield strength (MPa),505,MPa,Total elongation (%),23.64,%,0,0,0.22,0,0,0,0,0,0.02,1.8,0.006,0.001,0,0,0.1,0,0,1.64,0,0,0,0,0,0,0,0,0,0,0,0,0,0,0,0,0,0,"The steel was first melted in a vacuum furnace and cast into a 100 kg ingot. The ingot was forged into billets with thickness of 60 mm. The billets were homogenized at 1200 °C for 2 h, then hot rolled to 4 mm through seven passes with the finish rolling temperature of about 820 °C, and subsequently air cooled to 660 °C, followed by cooling inside the furnace to simulate coiling. The hot-rolled plates were cold rolled to 1 mm after acid pickling. Tensile specimens with a gauge portion of 12.5 mm in width, 1 mm in thickness and 25 mm in length were machined with longitudinal axis parallel to the rolling direction.  Some cold-rolled samples were heated to 810 °C for ~2 s in a resistance furnace, which is referred as non-isothermal annealing process. Subsequently, all the samples were quenched to 330 °C in salt bath and isothermal held for 500 s. Finally, the samples after heat treatment were water quenched to ambient temperature."
10.1016/j.msea.2019.03.070,Average tensile test values of specimens.,TRIP-350,Tensile strength (MPa),1011,MPa,Yield strength (MPa),645,MPa,Total elongation (%),28.8,%,0,0,0.22,0,0,0,0,0,0.02,1.8,0.006,0.001,0,0,0.1,0,0,1.64,0,0,0,0,0,0,0,0,0,0,0,0,0,0,0,0,0,0,"The steel was first melted in a vacuum furnace and cast into a 100 kg ingot. The ingot was forged into billets with thickness of 60 mm. The billets were homogenized at 1200 °C for 2 h, then hot rolled to 4 mm through seven passes with the finish rolling temperature of about 820 °C, and subsequently air cooled to 660 °C, followed by cooling inside the furnace to simulate coiling. The hot-rolled plates were cold rolled to 1 mm after acid pickling. Tensile specimens with a gauge portion of 12.5 mm in width, 1 mm in thickness and 25 mm in length were machined with longitudinal axis parallel to the rolling direction.  Some cold-rolled samples were heated to 810 °C for ~2 s in a resistance furnace, which is referred as non-isothermal annealing process. Subsequently, all the samples were quenched to 350 °C in salt bath and isothermal held for 500 s. Finally, the samples after heat treatment were water quenched to ambient temperature."
10.1016/j.msea.2019.03.070,Average tensile test values of specimens.,TRIP-380,Tensile strength (MPa),946,MPa,Yield strength (MPa),649,MPa,Total elongation (%),32.34,%,0,0,0.22,0,0,0,0,0,0.02,1.8,0.006,0.001,0,0,0.1,0,0,1.64,0,0,0,0,0,0,0,0,0,0,0,0,0,0,0,0,0,0,"The steel was first melted in a vacuum furnace and cast into a 100 kg ingot. The ingot was forged into billets with thickness of 60 mm. The billets were homogenized at 1200 °C for 2 h, then hot rolled to 4 mm through seven passes with the finish rolling temperature of about 820 °C, and subsequently air cooled to 660 °C, followed by cooling inside the furnace to simulate coiling. The hot-rolled plates were cold rolled to 1 mm after acid pickling. Tensile specimens with a gauge portion of 12.5 mm in width, 1 mm in thickness and 25 mm in length were machined with longitudinal axis parallel to the rolling direction.  Some cold-rolled samples were heated to 810 °C for ~2 s in a resistance furnace, which is referred as non-isothermal annealing process. Subsequently, all the samples were quenched to 380 °C in salt bath and isothermal held for 500 s. Finally, the samples after heat treatment were water quenched to ambient temperature."
10.1016/j.msea.2019.03.070,Average tensile test values of specimens.,Q&P-380,Tensile strength (MPa),1005,MPa,Yield strength (MPa),696,MPa,Total elongation (%),26.64,%,0,0,0.22,0,0,0,0,0,0.02,1.8,0.006,0.001,0,0,0.1,0,0,1.64,0,0,0,0,0,0,0,0,0,0,0,0,0,0,0,0,0,0,"The steel was first melted in a vacuum furnace and cast into a 100 kg ingot. The ingot was forged into billets with thickness of 60 mm. The billets were homogenized at 1200 °C for 2 h, then hot rolled to 4 mm through seven passes with the finish rolling temperature of about 820 °C, and subsequently air cooled to 660 °C, followed by cooling inside the furnace to simulate coiling. The hot-rolled plates were cold rolled to 1 mm after acid pickling. Tensile specimens with a gauge portion of 12.5 mm in width, 1 mm in thickness and 25 mm in length were machined with longitudinal axis parallel to the rolling direction. Quenching and partitioning process was also conducted using an identical non-isothermal annealing process, after which they were quenched in salt bath at 150 °C for 30 s, followed by direct soaking in another salt bath at 380 °C for 500 s to initiate the partitioning process. The specimen subjected to Q&amp;P process was finally water quenched to room temperature."
10.1007/s11661-016-3720-3,Table II Hardness and Tensile Properties of the Experimental Steels,Steel 1,Ultimate Tensile Strength (MPa),668,MPa,0.2 pct Yield Strength (MPa),507,MPa,Elongation pct EL,20,no mentioned,0,0,0.025,0,0,0,0,0,0,0.29,0.007,0.01,0,0,0.025,0.04,0.27,1.69,0,0,0.89,0,0,0,0,0,0.042,0.28,0,0,0,0,0,0,0,0,"The present work thus, aimed at production of fine-grained, low-carbon bainitic steels with high strength and toughness through industry-friendly conventional hot-rolling and air-cooling routes without the necessity of tempering treatment. Three experimental heats of 25 kg each were made in a Inductotherm laboratory air induction furnace with varying alloying combinations. The cast cylindrical ingots were 100 mm in diameter. The defective portion comprising about 25 pct from top and 10 pct from bottom of the ingots was discarded. The trimmed ingots were heated to 1373 K (1100 °C) and soaked for 3 hours. After soaking, the ingots were hot-rolled into 20-mm-thick plates in a HILLE, UK 2-Hi experimental rolling mill. Samples for dilatometry and hot compression studies were prepared from the as-rolled plates. After determining the optimum process parameters for obtaining the desired microstructural morphology of the steels, the plates were further rolled into 6-mm plates in three passes with the final rolling temperature (FRT) of 1173 K (900 °C) followed by air cooling (AC)."
10.1007/s11661-016-3720-3,Table II Hardness and Tensile Properties of the Experimental Steels,Steel 2,Ultimate Tensile Strength (MPa),678,MPa,0.2 pct Yield Strength (MPa),513,MPa,Elongation pct EL,23,no mentioned,0,0,0.026,0,0,0,0,0,0,0.29,0.007,0.01,0,0,0.014,0.039,0.27,1.65,0,0,0.88,0.47,0,0,0,0,0.042,0.28,0,0,0,0,0,0,0,0,"The present work thus, aimed at production of fine-grained, low-carbon bainitic steels with high strength and toughness through industry-friendly conventional hot-rolling and air-cooling routes without the necessity of tempering treatment. Three experimental heats of 25 kg each were made in a Inductotherm laboratory air induction furnace with varying alloying combinations. The cast cylindrical ingots were 100 mm in diameter. The defective portion comprising about 25 pct from top and 10 pct from bottom of the ingots was discarded. The trimmed ingots were heated to 1373 K (1100 °C) and soaked for 3 hours. After soaking, the ingots were hot-rolled into 20-mm-thick plates in a HILLE, UK 2-Hi experimental rolling mill. Samples for dilatometry and hot compression studies were prepared from the as-rolled plates. After determining the optimum process parameters for obtaining the desired microstructural morphology of the steels, the plates were further rolled into 6-mm plates in three passes with the final rolling temperature (FRT) of 1173 K (900 °C) followed by air cooling (AC)."
10.1007/s11661-016-3720-3,Table II Hardness and Tensile Properties of the Experimental Steels,Steel 3,Ultimate Tensile Strength (MPa),705,MPa,0.2 pct Yield Strength (MPa),575,MPa,Elongation pct EL,17,no mentioned,0,0.001,0.027,0,0,0,0,0,0,0.27,0.007,0.01,0,0,0.008,0.039,0.01,1.59,0,0,0.88,0.47,0,0,0,0,0.041,0.28,0,0,0,0,0,0,0,0,"The present work thus, aimed at production of fine-grained, low-carbon bainitic steels with high strength and toughness through industry-friendly conventional hot-rolling and air-cooling routes without the necessity of tempering treatment. Three experimental heats of 25 kg each were made in a Inductotherm laboratory air induction furnace with varying alloying combinations. The cast cylindrical ingots were 100 mm in diameter. The defective portion comprising about 25 pct from top and 10 pct from bottom of the ingots was discarded. The trimmed ingots were heated to 1373 K (1100 °C) and soaked for 3 hours. After soaking, the ingots were hot-rolled into 20-mm-thick plates in a HILLE, UK 2-Hi experimental rolling mill. Samples for dilatometry and hot compression studies were prepared from the as-rolled plates. After determining the optimum process parameters for obtaining the desired microstructural morphology of the steels, the plates were further rolled into 6-mm plates in three passes with the final rolling temperature (FRT) of 1173 K (900 °C) followed by air cooling (AC)."
10.1016/j.msea.2018.03.085,Mechanical properties of the as-received TRIP samples.,unECAPed,TS/MPa,734,MPa,YS/MPa,507,MPa,TEL/%,25.6,%,0,0,0.18,0,0,0,0,0,0.56,0.67,0.0075,0.0048,0,0,0,0,0,1.38,0,0,0,0,0,0,0,0,0.014,0,0,0,0,0,0,0,0,0,"The steel was melted in a 50 kg vacuum furnace and cast as ingot. The ingot was subsequently forged into a rectangular slab of size 150 × 100 × 30 mm. The slab was reheated to 1200 °C for 2 h, followed by three passes hot-rolled with the thickness reduction of 33%, 25% and 27% in each pass, respectively. The rods of size 10 mm dia x 70 mm were used for equal channel angular pressing (ECAP) from the hot rolled plate."
10.1016/j.msea.2018.03.085,Mechanical properties of the as-received TRIP samples.,1 pass ECAPed,TS/MPa,755,MPa,YS/MPa,617,MPa,TEL/%,34.2,%,0,0,0.18,0,0,0,0,0,0.56,0.67,0.0075,0.0048,0,0,0,0,0,1.38,0,0,0,0,0,0,0,0,0.014,0,0,0,0,0,0,0,0,0,"The steel was melted in a 50 kg vacuum furnace and cast as ingot. The ingot was subsequently forged into a rectangular slab of size 150 × 100 × 30 mm. The slab was reheated to 1200 °C for 2 h, followed by three passes hot-rolled with the thickness reduction of 33%, 25% and 27% in each pass, respectively. The rods of size 10 mm dia x 70 mm were used for equal channel angular pressing (ECAP) from the hot rolled plate. 1 pass ECAP was conducted at 400 °C by using route C (which in the next pass of ECAP was rotated 180° around the rod's longitudinal axis) with a 50 MPa squeeze pressure and the squeeze speed was 5 mm/min. After ECAP, the rods were processed into tensile specimens with a width of 3 mm and a length of 10 mm. Two stage salt bath heat treatment was applied to the ECAPed samples. First, the strip was annealed at 800 °C for 5 min, and then quenched to the isothermal bainitic transformation (IBT) temperature at 400 °C for 3 min, followed by cooling in air to room temperature. Subsequently, the slices were manually thinned to 30 μm and punched into 3 mm dia disks."
10.1016/j.msea.2018.03.085,Mechanical properties of the as-received TRIP samples.,2 passes ECAPed,TS/MPa,751,MPa,YS/MPa,606,MPa,TEL/%,36.5,%,0,0,0.18,0,0,0,0,0,0.56,0.67,0.0075,0.0048,0,0,0,0,0,1.38,0,0,0,0,0,0,0,0,0.014,0,0,0,0,0,0,0,0,0,"The steel was melted in a 50 kg vacuum furnace and cast as ingot. The ingot was subsequently forged into a rectangular slab of size 150 × 100 × 30 mm. The slab was reheated to 1200 °C for 2 h, followed by three passes hot-rolled with the thickness reduction of 33%, 25% and 27% in each pass, respectively. The rods of size 10 mm dia x 70 mm were used for equal channel angular pressing (ECAP) from the hot rolled plate. 2 passes ECAP was conducted at 400 °C by using route C (which in the next pass of ECAP was rotated 180° around the rod's longitudinal axis) with a 50 MPa squeeze pressure and the squeeze speed was 5 mm/min. After ECAP, the rods were processed into tensile specimens with a width of 3 mm and a length of 10 mm. Two stage salt bath heat treatment was applied to the ECAPed samples. First, the strip was annealed at 800 °C for 5 min, and then quenched to the isothermal bainitic transformation (IBT) temperature at 400 °C for 3 min, followed by cooling in air to room temperature. Subsequently, the slices were manually thinned to 30 μm and punched into 3 mm dia disks."
10.1016/j.msea.2018.03.085,Mechanical properties of the as-received TRIP samples.,4 passes ECAPed,TS/MPa,739,MPa,YS/MPa,635,MPa,TEL/%,39.8,%,0,0,0.18,0,0,0,0,0,0.56,0.67,0.0075,0.0048,0,0,0,0,0,1.38,0,0,0,0,0,0,0,0,0.014,0,0,0,0,0,0,0,0,0,"The steel was melted in a 50 kg vacuum furnace and cast as ingot. The ingot was subsequently forged into a rectangular slab of size 150 × 100 × 30 mm. The slab was reheated to 1200 °C for 2 h, followed by three passes hot-rolled with the thickness reduction of 33%, 25% and 27% in each pass, respectively. The rods of size 10 mm dia x 70 mm were used for equal channel angular pressing (ECAP) from the hot rolled plate. 4 passes ECAP was conducted at 400 °C by using route C (which in the next pass of ECAP was rotated 180° around the rod's longitudinal axis) with a 50 MPa squeeze pressure and the squeeze speed was 5 mm/min. After ECAP, the rods were processed into tensile specimens with a width of 3 mm and a length of 10 mm. Two stage salt bath heat treatment was applied to the ECAPed samples. First, the strip was annealed at 800 °C for 5 min, and then quenched to the isothermal bainitic transformation (IBT) temperature at 400 °C for 3 min, followed by cooling in air to room temperature. Subsequently, the slices were manually thinned to 30 μm and punched into 3 mm dia disks."
10.1016/j.msea.2021.141795,Tensile results of hot-rolled experimental steel samples.,AL,"Ultimate tensile strength, MPa",530,MPa,"Yield strength, MPa",370,MPa,"Elongation,%",27.6,%,0,0,0.12,0,0.001,0,0,0,0.031,0.1,0,0.01,0,0,0,0,0,1.55,0,0,0,0,0,0,0,0,0.01,0,0,0,0,0,0,0,0,0,"Two experimental steel ingots (AL and TM) were melted in a 10-kg vacuum induction furnace, and their chemical compositions were determined as shown in Table 1 . TM steel was deoxidized by Ti-Mg to obtain fine Ti-Mg oxide inclusions. A common Nb-microalloyed low carbon steel was deoxidized by Al for comparison (AL). The experimental steel ingots were reheated to 1250 °C and held for 30 min, then rolled to 12-mm-thick plates with a final rolling temperature about 1050 °C. The hot-rolled plates were cooled to 600 °C at ~15 °C/s by a water jet device, and then air cooled to room temperature. Cylinder samples of ∅3 mm × 10 mm were machined from the hot-rolled plates, and the thermal simulation experiment was carried out on L78 Rita full-automatic transformation equipment. The samples were held at 1050 °C, 1150 °C, 1250 °C, and 1320 °C for 300 s, cooled to 900 °C at 10 °C/s, and then cooled to room temperature at 2 °C/s. For the measurement of austenite grain size, samples were heated to 1050 °C, 1150 °C, 1250 °C, and 1320 °C, holding 300s and then water quenching to room temperature."
10.1016/j.msea.2016.02.035,Mechanical properties of tested steels.,Zr-Ti-killed,"Tensile strength, MPa",845,MPa,"Yield strength, MPa",807,MPa,"Elongation, %",35.2,%,0,0.0015,0.056,0.006,0,0,0,0,0,0.23,0.015,0.002,0,0,0,0,0.21,1.62,0,0,0.02,0,0,0,0,0,0.057,0.23,0,0,0,0,0,0,0,0," These steels have been widely used to fabricate large engineering structures such as oil storage tanks, ships and pressure vessels because of their desirable combination of mechanical properties, such as high strength and toughness, as well as good weldability. Two HSLA steel plates, one deoxidized using Zr-Ti based agents with an overall composition of 0.01-0.02wt% and the other deoxidized by adding 0.025wt% Al, were made in an industrial scale. Ca treatment was carried out at the final stage of liquid steel for both steels. The precise chemical composition of these two steels in tundish is listed in Table 1. Both of them were virtually identical produced by vacuum-refined, continuously cast, thermo-mechanical control processed and tempered at 550°C for several hours to obtain high strength and excellent toughness combination."
10.1016/j.msea.2016.02.035,Mechanical properties of tested steels.,Al-killed,"Tensile strength, MPa",839,MPa,"Yield strength, MPa",801,MPa,"Elongation, %",26.9,%,0,0.0015,0.056,0.006,0,0,0,0,0,0.23,0.015,0.002,0,0,0,0,0.21,1.62,0,0,0.02,0,0,0,0,0,0.057,0.23,0,0,0,0,0,0,0,0," These steels have been widely used to fabricate large engineering structures such as oil storage tanks, ships and pressure vessels because of their desirable combination of mechanical properties, such as high strength and toughness, as well as good weldability. Two HSLA steel plates, one deoxidized using Zr-Ti based agents with an overall composition of 0.01-0.02wt% and the other deoxidized by adding 0.025wt% Al, were made in an industrial scale. Ca treatment was carried out at the final stage of liquid steel for both steels. The precise chemical composition of these two steels in tundish is listed in Table 1. Both of them were virtually identical produced by vacuum-refined, continuously cast, thermo-mechanical control processed and tempered at 550°C for several hours to obtain high strength and excellent toughness combination."
10.1016/j.msea.2014.09.063,The mechanical properties of the investigated steel by different heat treatments.,DQT,Ultimate tensile strength (MPa),735,MPa,Yield strength (MPa),634,MPa,Elongation to failure (%),23.2,%,0,0,0.1,0,0,0,0,0,0,0.75,0.01,0.001,0,0,0,0.1,5,0.6,0,0,0.55,0,0,0,0,0,0,0,0,0,0,0,0,0,0,0,"To prepare the DSC sample, a slice of about 0.2mm in thickness was cut from the electroslag casting rod. The heat treatment specimens with size of 15mm×15mm×80mm were cut from the half of radius in the steel rod. All the specimens were heated to 1000°C in an electric resistance furnace for 45min, followed by oil quenching (OQ)."
