Repository: MGEdata/SteelScientist

# SteelScientist

## 📝Cite  


**Paper link:**[Steel design based on a large language model](https://doi.org/10.1016/j.actamat.2024.120663)  

@article{tian2025steel,  
&nbsp;&nbsp;&nbsp;&nbsp;&nbsp;&nbsp;&nbsp;&nbsp;title={Steel design based on a large language model},  
&nbsp;&nbsp;&nbsp;&nbsp;&nbsp;&nbsp;&nbsp;&nbsp;author={Tian, Shaohan and Jiang, Xue and Wang, Weiren and Jing, Zhihua and Zhang, Chi and Zhang, Cheng and Lookman, Turab and Su, Yanjing},  
&nbsp;&nbsp;&nbsp;&nbsp;&nbsp;&nbsp;&nbsp;&nbsp;journal={Acta Materialia},  
&nbsp;&nbsp;&nbsp;&nbsp;&nbsp;&nbsp;&nbsp;&nbsp;volume={285},    
&nbsp;&nbsp;&nbsp;&nbsp;&nbsp;&nbsp;&nbsp;&nbsp;pages={120663},

File: datasets/train_data.csv (part 6 of 46)
DOIs,title,abstract,Table_topic,Material,Tensile_name,Tensile_value,Tensile_unit,Yield_name,Yield_value,Yield_unit,Elongation_name,Elongation_value,Elongation_unit,H,B,C,N,O,F,Na,Mg,Al,Si,P,S,Cl,Ca,Ti,V,Cr,Mn,Fe,Co,Ni,Cu,Zn,As,Y,Zr,Nb,Mo,Sn,Sb,La,Ce,Ta,W,Pb,Bi,Text
10.1007/s12540-020-00785-8,Effects of Annealing Treatment on the Anisotropy Behavior of Cold-Rolled High-Manganese Austenite Stainless Steels,"High-Mn (over 24 wt%) austenitic steels recently have been developed with excellent mechanical properties such as high strength and ductility at very low temperatures for cryogenic application. Especially, cold-rolling process is and effective method to increased yield and tensile strength of high-Mn steel when making products. In our previous work, we have investigated the correlation between microstructure and mechanical properties due to recrystallization without considering the characteristics of the cold-rolling direction of high-Mn steels. In this study, we evaluated the effects of anisotropic behaviors on the heat treatment of cold-rolling high-Mn steels. Despite the heat treatment, differences between transverse and longitudinal direction in the cold-rolled conditions generally affected the recrystallized microstructure. Such anisotropic behaviors caused changes in mechanical properties such as tensile and Charpy impact test, as microstructure along cold-rolling direction.",Table 19 Mechanical properties of the specimens used in this study,CW10_H1000_T–L,"('Averagetensile Strength, (MPa)', 'Averagetensile Strength, (MPa)')",820,MPa,"('Averageyield Strength, (MPa)', 'Averageyield Strength, (MPa)')",267,MPa,"('Elongation(%)', 'Elongation(%)')",104.1,%,0,0,0.44,0,0,0,0,0,0,0.27,0.013,0.0023,0,0,0,0,3.4,24,0,0,0,0.429,0,0,0,0,0,0,0,0,0,0,0,0,0,0,"The high-Mn steel with a thickness of 20 mm was fabricated through hot rolling process after heating to 1250 °C. In order to evaluate anisotropy on the mechanical properties, the as-received high-Mn plates (AS) were cold-rolled into 10% thickness reduction. For the recrystallization behavior analysis, cold-rolled samples were annealed at different temperatures ranging from 1000 °C for 15 min and followed by water quenching. Schematic diagram of annealing process and specimen direction for high-Mn austenitic steels in this study is presented in Fig. 1 and specimen information on cold-rolling, annealing and direction condition used in this study was shown in Table 2.The microstructure of transverse–longitudinal (T–L) direction specimen specimen was observed by optical microscopy."
10.1007/s12540-020-00785-8,Effects of Annealing Treatment on the Anisotropy Behavior of Cold-Rolled High-Manganese Austenite Stainless Steels,"High-Mn (over 24 wt%) austenitic steels recently have been developed with excellent mechanical properties such as high strength and ductility at very low temperatures for cryogenic application. Especially, cold-rolling process is and effective method to increased yield and tensile strength of high-Mn steel when making products. In our previous work, we have investigated the correlation between microstructure and mechanical properties due to recrystallization without considering the characteristics of the cold-rolling direction of high-Mn steels. In this study, we evaluated the effects of anisotropic behaviors on the heat treatment of cold-rolling high-Mn steels. Despite the heat treatment, differences between transverse and longitudinal direction in the cold-rolled conditions generally affected the recrystallized microstructure. Such anisotropic behaviors caused changes in mechanical properties such as tensile and Charpy impact test, as microstructure along cold-rolling direction.",Table 20 Mechanical properties of the specimens used in this study,CW30_L-T,"('Averagetensile Strength, (MPa)', 'Averagetensile Strength, (MPa)')",1443,MPa,"('Averageyield Strength, (MPa)', 'Averageyield Strength, (MPa)')",1426,MPa,"('Elongation(%)', 'Elongation(%)')",13.3,%,0,0,0.44,0,0,0,0,0,0,0.27,0.013,0.0023,0,0,0,0,3.4,24,0,0,0,0.429,0,0,0,0,0,0,0,0,0,0,0,0,0,0,"The high-Mn steel with a thickness of 20 mm was fabricated through hot rolling process after heating to 1250 °C. In order to evaluate anisotropy on the mechanical properties, the as-received high-Mn plates (AS) were cold-rolled into 30% thickness reduction. Schematic diagram of annealing process and specimen direction for high-Mn austenitic steels in this study is presented in Fig. 1 and specimen information on cold-rolling, annealing and direction condition used in this study was shown in Table 2. The microstructure of longitudinal–transverse (L-T) direction specimen was observed by optical microscopy. "
10.1007/s12540-020-00785-8,Effects of Annealing Treatment on the Anisotropy Behavior of Cold-Rolled High-Manganese Austenite Stainless Steels,"High-Mn (over 24 wt%) austenitic steels recently have been developed with excellent mechanical properties such as high strength and ductility at very low temperatures for cryogenic application. Especially, cold-rolling process is and effective method to increased yield and tensile strength of high-Mn steel when making products. In our previous work, we have investigated the correlation between microstructure and mechanical properties due to recrystallization without considering the characteristics of the cold-rolling direction of high-Mn steels. In this study, we evaluated the effects of anisotropic behaviors on the heat treatment of cold-rolling high-Mn steels. Despite the heat treatment, differences between transverse and longitudinal direction in the cold-rolled conditions generally affected the recrystallized microstructure. Such anisotropic behaviors caused changes in mechanical properties such as tensile and Charpy impact test, as microstructure along cold-rolling direction.",Table 21 Mechanical properties of the specimens used in this study,CW30_T–L,"('Averagetensile Strength, (MPa)', 'Averagetensile Strength, (MPa)')",1524,MPa,"('Averageyield Strength, (MPa)', 'Averageyield Strength, (MPa)')",1492,MPa,"('Elongation(%)', 'Elongation(%)')",18.3,%,0,0,0.44,0,0,0,0,0,0,0.27,0.013,0.0023,0,0,0,0,3.4,24,0,0,0,0.429,0,0,0,0,0,0,0,0,0,0,0,0,0,0,"The high-Mn steel with a thickness of 20 mm was fabricated through hot rolling process after heating to 1250 °C. In order to evaluate anisotropy on the mechanical properties, the as-received high-Mn plates (AS) were cold-rolled into 30% thickness reduction. Schematic diagram of annealing process and specimen direction for high-Mn austenitic steels in this study is presented in Fig. 1 and specimen information on cold-rolling, annealing and direction condition used in this study was shown in Table 2. The microstructure of transverse–longitudinal (T–L) direction specimen specimen was observed by optical microscopy."
10.1007/s12540-020-00785-8,Effects of Annealing Treatment on the Anisotropy Behavior of Cold-Rolled High-Manganese Austenite Stainless Steels,"High-Mn (over 24 wt%) austenitic steels recently have been developed with excellent mechanical properties such as high strength and ductility at very low temperatures for cryogenic application. Especially, cold-rolling process is and effective method to increased yield and tensile strength of high-Mn steel when making products. In our previous work, we have investigated the correlation between microstructure and mechanical properties due to recrystallization without considering the characteristics of the cold-rolling direction of high-Mn steels. In this study, we evaluated the effects of anisotropic behaviors on the heat treatment of cold-rolling high-Mn steels. Despite the heat treatment, differences between transverse and longitudinal direction in the cold-rolled conditions generally affected the recrystallized microstructure. Such anisotropic behaviors caused changes in mechanical properties such as tensile and Charpy impact test, as microstructure along cold-rolling direction.",Table 22 Mechanical properties of the specimens used in this study,CW30_H600_L-T,"('Averagetensile Strength, (MPa)', 'Averagetensile Strength, (MPa)')",1366,MPa,"('Averageyield Strength, (MPa)', 'Averageyield Strength, (MPa)')",1173,MPa,"('Elongation(%)', 'Elongation(%)')",31.7,%,0,0,0.44,0,0,0,0,0,0,0.27,0.013,0.0023,0,0,0,0,3.4,24,0,0,0,0.429,0,0,0,0,0,0,0,0,0,0,0,0,0,0,"The high-Mn steel with a thickness of 20 mm was fabricated through hot rolling process after heating to 1250 °C. In order to evaluate anisotropy on the mechanical properties, the as-received high-Mn plates (AS) were cold-rolled into 30% thickness reduction. For the recrystallization behavior analysis, cold-rolled samples were annealed at different temperatures ranging from 600 °C for 15 min and followed by water quenching. Schematic diagram of annealing process and specimen direction for high-Mn austenitic steels in this study is presented in Fig. 1 and specimen information on cold-rolling, annealing and direction condition used in this study was shown in Table 2.The microstructure of longitudinal–transverse (L-T) direction specimen was observed by optical microscopy. "
10.1007/s12540-020-00785-8,Effects of Annealing Treatment on the Anisotropy Behavior of Cold-Rolled High-Manganese Austenite Stainless Steels,"High-Mn (over 24 wt%) austenitic steels recently have been developed with excellent mechanical properties such as high strength and ductility at very low temperatures for cryogenic application. Especially, cold-rolling process is and effective method to increased yield and tensile strength of high-Mn steel when making products. In our previous work, we have investigated the correlation between microstructure and mechanical properties due to recrystallization without considering the characteristics of the cold-rolling direction of high-Mn steels. In this study, we evaluated the effects of anisotropic behaviors on the heat treatment of cold-rolling high-Mn steels. Despite the heat treatment, differences between transverse and longitudinal direction in the cold-rolled conditions generally affected the recrystallized microstructure. Such anisotropic behaviors caused changes in mechanical properties such as tensile and Charpy impact test, as microstructure along cold-rolling direction.",Table 23 Mechanical properties of the specimens used in this study,CW30_H600_T–L,"('Averagetensile Strength, (MPa)', 'Averagetensile Strength, (MPa)')",1464,MPa,"('Averageyield Strength, (MPa)', 'Averageyield Strength, (MPa)')",1314,MPa,"('Elongation(%)', 'Elongation(%)')",28.3,%,0,0,0.44,0,0,0,0,0,0,0.27,0.013,0.0023,0,0,0,0,3.4,24,0,0,0,0.429,0,0,0,0,0,0,0,0,0,0,0,0,0,0,"The high-Mn steel with a thickness of 20 mm was fabricated through hot rolling process after heating to 1250 °C. In order to evaluate anisotropy on the mechanical properties, the as-received high-Mn plates (AS) were cold-rolled into 30% thickness reduction. For the recrystallization behavior analysis, cold-rolled samples were annealed at different temperatures ranging from 600 °C for 15 min and followed by water quenching. Schematic diagram of annealing process and specimen direction for high-Mn austenitic steels in this study is presented in Fig. 1 and specimen information on cold-rolling, annealing and direction condition used in this study was shown in Table 2.The microstructure of transverse–longitudinal (T–L) direction specimen specimen was observed by optical microscopy."
10.1007/s12540-020-00785-8,Effects of Annealing Treatment on the Anisotropy Behavior of Cold-Rolled High-Manganese Austenite Stainless Steels,"High-Mn (over 24 wt%) austenitic steels recently have been developed with excellent mechanical properties such as high strength and ductility at very low temperatures for cryogenic application. Especially, cold-rolling process is and effective method to increased yield and tensile strength of high-Mn steel when making products. In our previous work, we have investigated the correlation between microstructure and mechanical properties due to recrystallization without considering the characteristics of the cold-rolling direction of high-Mn steels. In this study, we evaluated the effects of anisotropic behaviors on the heat treatment of cold-rolling high-Mn steels. Despite the heat treatment, differences between transverse and longitudinal direction in the cold-rolled conditions generally affected the recrystallized microstructure. Such anisotropic behaviors caused changes in mechanical properties such as tensile and Charpy impact test, as microstructure along cold-rolling direction.",Table 24 Mechanical properties of the specimens used in this study,CW30_H700_L-T,"('Averagetensile Strength, (MPa)', 'Averagetensile Strength, (MPa)')",1201,MPa,"('Averageyield Strength, (MPa)', 'Averageyield Strength, (MPa)')",878,MPa,"('Elongation(%)', 'Elongation(%)')",38.8,%,0,0,0.44,0,0,0,0,0,0,0.27,0.013,0.0023,0,0,0,0,3.4,24,0,0,0,0.429,0,0,0,0,0,0,0,0,0,0,0,0,0,0,"The high-Mn steel with a thickness of 20 mm was fabricated through hot rolling process after heating to 1250 °C. In order to evaluate anisotropy on the mechanical properties, the as-received high-Mn plates (AS) were cold-rolled into 30% thickness reduction. For the recrystallization behavior analysis, cold-rolled samples were annealed at different temperatures ranging from 700 °C for 15 min and followed by water quenching. Schematic diagram of annealing process and specimen direction for high-Mn austenitic steels in this study is presented in Fig. 1 and specimen information on cold-rolling, annealing and direction condition used in this study was shown in Table 2.The microstructure of longitudinal–transverse (L-T) direction specimen was observed by optical microscopy. "
10.1007/s12540-020-00785-8,Effects of Annealing Treatment on the Anisotropy Behavior of Cold-Rolled High-Manganese Austenite Stainless Steels,"High-Mn (over 24 wt%) austenitic steels recently have been developed with excellent mechanical properties such as high strength and ductility at very low temperatures for cryogenic application. Especially, cold-rolling process is and effective method to increased yield and tensile strength of high-Mn steel when making products. In our previous work, we have investigated the correlation between microstructure and mechanical properties due to recrystallization without considering the characteristics of the cold-rolling direction of high-Mn steels. In this study, we evaluated the effects of anisotropic behaviors on the heat treatment of cold-rolling high-Mn steels. Despite the heat treatment, differences between transverse and longitudinal direction in the cold-rolled conditions generally affected the recrystallized microstructure. Such anisotropic behaviors caused changes in mechanical properties such as tensile and Charpy impact test, as microstructure along cold-rolling direction.",Table 25 Mechanical properties of the specimens used in this study,CW30_H700_T–L,"('Averagetensile Strength, (MPa)', 'Averagetensile Strength, (MPa)')",1299,MPa,"('Averageyield Strength, (MPa)', 'Averageyield Strength, (MPa)')",1050,MPa,"('Elongation(%)', 'Elongation(%)')",31.7,%,0,0,0.44,0,0,0,0,0,0,0.27,0.013,0.0023,0,0,0,0,3.4,24,0,0,0,0.429,0,0,0,0,0,0,0,0,0,0,0,0,0,0,"The high-Mn steel with a thickness of 20 mm was fabricated through hot rolling process after heating to 1250 °C. In order to evaluate anisotropy on the mechanical properties, the as-received high-Mn plates (AS) were cold-rolled into 30% thickness reduction. For the recrystallization behavior analysis, cold-rolled samples were annealed at different temperatures ranging from 700 °C for 15 min and followed by water quenching. Schematic diagram of annealing process and specimen direction for high-Mn austenitic steels in this study is presented in Fig. 1 and specimen information on cold-rolling, annealing and direction condition used in this study was shown in Table 2.The microstructure of transverse–longitudinal (T–L) direction specimen specimen was observed by optical microscopy."
10.1007/s12540-020-00785-8,Effects of Annealing Treatment on the Anisotropy Behavior of Cold-Rolled High-Manganese Austenite Stainless Steels,"High-Mn (over 24 wt%) austenitic steels recently have been developed with excellent mechanical properties such as high strength and ductility at very low temperatures for cryogenic application. Especially, cold-rolling process is and effective method to increased yield and tensile strength of high-Mn steel when making products. In our previous work, we have investigated the correlation between microstructure and mechanical properties due to recrystallization without considering the characteristics of the cold-rolling direction of high-Mn steels. In this study, we evaluated the effects of anisotropic behaviors on the heat treatment of cold-rolling high-Mn steels. Despite the heat treatment, differences between transverse and longitudinal direction in the cold-rolled conditions generally affected the recrystallized microstructure. Such anisotropic behaviors caused changes in mechanical properties such as tensile and Charpy impact test, as microstructure along cold-rolling direction.",Table 26 Mechanical properties of the specimens used in this study,CW30_H800_L-T,"('Averagetensile Strength, (MPa)', 'Averagetensile Strength, (MPa)')",1057,MPa,"('Averageyield Strength, (MPa)', 'Averageyield Strength, (MPa)')",494,MPa,"('Elongation(%)', 'Elongation(%)')",61.8,%,0,0,0.44,0,0,0,0,0,0,0.27,0.013,0.0023,0,0,0,0,3.4,24,0,0,0,0.429,0,0,0,0,0,0,0,0,0,0,0,0,0,0,"The high-Mn steel with a thickness of 20 mm was fabricated through hot rolling process after heating to 1250 °C. In order to evaluate anisotropy on the mechanical properties, the as-received high-Mn plates (AS) were cold-rolled into 30% thickness reduction. For the recrystallization behavior analysis, cold-rolled samples were annealed at different temperatures ranging from 800 °C for 15 min and followed by water quenching. Schematic diagram of annealing process and specimen direction for high-Mn austenitic steels in this study is presented in Fig. 1 and specimen information on cold-rolling, annealing and direction condition used in this study was shown in Table 2.The microstructure of longitudinal–transverse (L-T) direction specimen was observed by optical microscopy. "
10.1007/s12540-020-00785-8,Effects of Annealing Treatment on the Anisotropy Behavior of Cold-Rolled High-Manganese Austenite Stainless Steels,"High-Mn (over 24 wt%) austenitic steels recently have been developed with excellent mechanical properties such as high strength and ductility at very low temperatures for cryogenic application. Especially, cold-rolling process is and effective method to increased yield and tensile strength of high-Mn steel when making products. In our previous work, we have investigated the correlation between microstructure and mechanical properties due to recrystallization without considering the characteristics of the cold-rolling direction of high-Mn steels. In this study, we evaluated the effects of anisotropic behaviors on the heat treatment of cold-rolling high-Mn steels. Despite the heat treatment, differences between transverse and longitudinal direction in the cold-rolled conditions generally affected the recrystallized microstructure. Such anisotropic behaviors caused changes in mechanical properties such as tensile and Charpy impact test, as microstructure along cold-rolling direction.",Table 27 Mechanical properties of the specimens used in this study,CW30_H800_T–L,"('Averagetensile Strength, (MPa)', 'Averagetensile Strength, (MPa)')",1107,MPa,"('Averageyield Strength, (MPa)', 'Averageyield Strength, (MPa)')",550,MPa,"('Elongation(%)', 'Elongation(%)')",53.3,%,0,0,0.44,0,0,0,0,0,0,0.27,0.013,0.0023,0,0,0,0,3.4,24,0,0,0,0.429,0,0,0,0,0,0,0,0,0,0,0,0,0,0,"The high-Mn steel with a thickness of 20 mm was fabricated through hot rolling process after heating to 1250 °C. In order to evaluate anisotropy on the mechanical properties, the as-received high-Mn plates (AS) were cold-rolled into 30% thickness reduction. For the recrystallization behavior analysis, cold-rolled samples were annealed at different temperatures ranging from 800 °C for 15 min and followed by water quenching. Schematic diagram of annealing process and specimen direction for high-Mn austenitic steels in this study is presented in Fig. 1 and specimen information on cold-rolling, annealing and direction condition used in this study was shown in Table 2.The microstructure of transverse–longitudinal (T–L) direction specimen specimen was observed by optical microscopy."
10.1007/s12540-020-00785-8,Effects of Annealing Treatment on the Anisotropy Behavior of Cold-Rolled High-Manganese Austenite Stainless Steels,"High-Mn (over 24 wt%) austenitic steels recently have been developed with excellent mechanical properties such as high strength and ductility at very low temperatures for cryogenic application. Especially, cold-rolling process is and effective method to increased yield and tensile strength of high-Mn steel when making products. In our previous work, we have investigated the correlation between microstructure and mechanical properties due to recrystallization without considering the characteristics of the cold-rolling direction of high-Mn steels. In this study, we evaluated the effects of anisotropic behaviors on the heat treatment of cold-rolling high-Mn steels. Despite the heat treatment, differences between transverse and longitudinal direction in the cold-rolled conditions generally affected the recrystallized microstructure. Such anisotropic behaviors caused changes in mechanical properties such as tensile and Charpy impact test, as microstructure along cold-rolling direction.",Table 28 Mechanical properties of the specimens used in this study,CW30_H900_L-T,"('Averagetensile Strength, (MPa)', 'Averagetensile Strength, (MPa)')",964,MPa,"('Averageyield Strength, (MPa)', 'Averageyield Strength, (MPa)')",359,MPa,"('Elongation(%)', 'Elongation(%)')",88.2,%,0,0,0.44,0,0,0,0,0,0,0.27,0.013,0.0023,0,0,0,0,3.4,24,0,0,0,0.429,0,0,0,0,0,0,0,0,0,0,0,0,0,0,"The high-Mn steel with a thickness of 20 mm was fabricated through hot rolling process after heating to 1250 °C. In order to evaluate anisotropy on the mechanical properties, the as-received high-Mn plates (AS) were cold-rolled into 30% thickness reduction. For the recrystallization behavior analysis, cold-rolled samples were annealed at different temperatures ranging from 900 °C for 15 min and followed by water quenching. Schematic diagram of annealing process and specimen direction for high-Mn austenitic steels in this study is presented in Fig. 1 and specimen information on cold-rolling, annealing and direction condition used in this study was shown in Table 2.The microstructure of longitudinal–transverse (L-T) direction specimen was observed by optical microscopy. "
10.1007/s12540-020-00785-8,Effects of Annealing Treatment on the Anisotropy Behavior of Cold-Rolled High-Manganese Austenite Stainless Steels,"High-Mn (over 24 wt%) austenitic steels recently have been developed with excellent mechanical properties such as high strength and ductility at very low temperatures for cryogenic application. Especially, cold-rolling process is and effective method to increased yield and tensile strength of high-Mn steel when making products. In our previous work, we have investigated the correlation between microstructure and mechanical properties due to recrystallization without considering the characteristics of the cold-rolling direction of high-Mn steels. In this study, we evaluated the effects of anisotropic behaviors on the heat treatment of cold-rolling high-Mn steels. Despite the heat treatment, differences between transverse and longitudinal direction in the cold-rolled conditions generally affected the recrystallized microstructure. Such anisotropic behaviors caused changes in mechanical properties such as tensile and Charpy impact test, as microstructure along cold-rolling direction.",Table 29 Mechanical properties of the specimens used in this study,CW30_H900_T–L,"('Averagetensile Strength, (MPa)', 'Averagetensile Strength, (MPa)')",964,MPa,"('Averageyield Strength, (MPa)', 'Averageyield Strength, (MPa)')",351,MPa,"('Elongation(%)', 'Elongation(%)')",89.9,%,0,0,0.44,0,0,0,0,0,0,0.27,0.013,0.0023,0,0,0,0,3.4,24,0,0,0,0.429,0,0,0,0,0,0,0,0,0,0,0,0,0,0,"The high-Mn steel with a thickness of 20 mm was fabricated through hot rolling process after heating to 1250 °C. In order to evaluate anisotropy on the mechanical properties, the as-received high-Mn plates (AS) were cold-rolled into 30% thickness reduction. For the recrystallization behavior analysis, cold-rolled samples were annealed at different temperatures ranging from 900 °C for 15 min and followed by water quenching. Schematic diagram of annealing process and specimen direction for high-Mn austenitic steels in this study is presented in Fig. 1 and specimen information on cold-rolling, annealing and direction condition used in this study was shown in Table 2.The microstructure of transverse–longitudinal (T–L) direction specimen specimen was observed by optical microscopy."
10.1007/s12540-020-00785-8,Effects of Annealing Treatment on the Anisotropy Behavior of Cold-Rolled High-Manganese Austenite Stainless Steels,"High-Mn (over 24 wt%) austenitic steels recently have been developed with excellent mechanical properties such as high strength and ductility at very low temperatures for cryogenic application. Especially, cold-rolling process is and effective method to increased yield and tensile strength of high-Mn steel when making products. In our previous work, we have investigated the correlation between microstructure and mechanical properties due to recrystallization without considering the characteristics of the cold-rolling direction of high-Mn steels. In this study, we evaluated the effects of anisotropic behaviors on the heat treatment of cold-rolling high-Mn steels. Despite the heat treatment, differences between transverse and longitudinal direction in the cold-rolled conditions generally affected the recrystallized microstructure. Such anisotropic behaviors caused changes in mechanical properties such as tensile and Charpy impact test, as microstructure along cold-rolling direction.",Table 30 Mechanical properties of the specimens used in this study,CW30_H1000_L-T,"('Averagetensile Strength, (MPa)', 'Averagetensile Strength, (MPa)')",866,MPa,"('Averageyield Strength, (MPa)', 'Averageyield Strength, (MPa)')",310,MPa,"('Elongation(%)', 'Elongation(%)')",108.6,%,0,0,0.44,0,0,0,0,0,0,0.27,0.013,0.0023,0,0,0,0,3.4,24,0,0,0,0.429,0,0,0,0,0,0,0,0,0,0,0,0,0,0,"The high-Mn steel with a thickness of 20 mm was fabricated through hot rolling process after heating to 1250 °C. In order to evaluate anisotropy on the mechanical properties, the as-received high-Mn plates (AS) were cold-rolled into 30% thickness reduction. For the recrystallization behavior analysis, cold-rolled samples were annealed at different temperatures ranging from 1000 °C for 15 min and followed by water quenching. Schematic diagram of annealing process and specimen direction for high-Mn austenitic steels in this study is presented in Fig. 1 and specimen information on cold-rolling, annealing and direction condition used in this study was shown in Table 2.The microstructure of longitudinal–transverse (L-T) direction specimen was observed by optical microscopy. "
10.1007/s12540-020-00785-8,Effects of Annealing Treatment on the Anisotropy Behavior of Cold-Rolled High-Manganese Austenite Stainless Steels,"High-Mn (over 24 wt%) austenitic steels recently have been developed with excellent mechanical properties such as high strength and ductility at very low temperatures for cryogenic application. Especially, cold-rolling process is and effective method to increased yield and tensile strength of high-Mn steel when making products. In our previous work, we have investigated the correlation between microstructure and mechanical properties due to recrystallization without considering the characteristics of the cold-rolling direction of high-Mn steels. In this study, we evaluated the effects of anisotropic behaviors on the heat treatment of cold-rolling high-Mn steels. Despite the heat treatment, differences between transverse and longitudinal direction in the cold-rolled conditions generally affected the recrystallized microstructure. Such anisotropic behaviors caused changes in mechanical properties such as tensile and Charpy impact test, as microstructure along cold-rolling direction.",Table 31 Mechanical properties of the specimens used in this study,CW30_H1000_T–L,"('Averagetensile Strength, (MPa)', 'Averagetensile Strength, (MPa)')",901,MPa,"('Averageyield Strength, (MPa)', 'Averageyield Strength, (MPa)')",315,MPa,"('Elongation(%)', 'Elongation(%)')",101.3,%,0,0,0.44,0,0,0,0,0,0,0.27,0.013,0.0023,0,0,0,0,3.4,24,0,0,0,0.429,0,0,0,0,0,0,0,0,0,0,0,0,0,0,"The high-Mn steel with a thickness of 20 mm was fabricated through hot rolling process after heating to 1250 °C. In order to evaluate anisotropy on the mechanical properties, the as-received high-Mn plates (AS) were cold-rolled into 30% thickness reduction. For the recrystallization behavior analysis, cold-rolled samples were annealed at different temperatures ranging from 1000 °C for 15 min and followed by water quenching. Schematic diagram of annealing process and specimen direction for high-Mn austenitic steels in this study is presented in Fig. 1 and specimen information on cold-rolling, annealing and direction condition used in this study was shown in Table 2.The microstructure of transverse–longitudinal (T–L) direction specimen specimen was observed by optical microscopy."
10.1016/j.msea.2021.141670,Strength-ductility enhancement in multi-layered sheet with high-entropy alloy and high-Mn twinning-induced plasticity steel,"In this study, a high-entropy-alloy-cored multi-layered sheet (MLS) clad with an austenitic high-Mn twinning-induced-plasticity steel (HEA/high-Mn MLS) is proposed and its room- and cryogenic-temperature tensile behaviors were investigated. The MLS was fabricated using a commercial roll-bonding procedure. Its interface was well bonded without critical defects such as pores or voids. During the MLS fabrication and subsequent annealing, the interdiffusion of alloying elements and interfacial friction resulted in the formation of epsilon-martensite and V-rich carbides in the high-Mn and HEA layers, respectively, as well as grain refinement. Nevertheless, the interface remained strongly bonded after the tensile deformation at room and cryogenic temperatures, thereby providing larger strength and elongation than the values calculated based on the rule of mixtures. The improvement in tensile properties beyond the calculated values was interpreted by the activation of deformation twins, transformation-induced plasticity, and generation of geometrically necessary dislocations in the HEA/high-Mn interfacial region. Deformation twins were populated at both high-Mn and HEA layers at room temperature. However, at cryogenic temperatures, epsilon-martensite and body-centered cubic martensite were additionally formed in the high-Mn and HEA layers. Thus, both strength and ductility were considerably improved. In addition, the consequent good strength-ductility balance was comparable to or better than those of other HEAs or medium-entropy alloys. This indicates that our MLS can be an attractive design strategy to tailor various properties by controlling the thickness fraction of each layer and develop strong alloys for cryogenic applications.",Engineering tensile test data at 25 and -196 degC for the HEA/high-Mn MLS and nonclad HEA and high-Mn steel sheets.,MLS,Tensile Strength (MPa),909,MPa,Yield Strength (MPa),469,MPa,Elongation (%),53.4,%,0,0,0.34,0,0,0,0,0,0,0,0,0,0,0,0,1.48,6.73,16.75,59.52,7.58,1.45,0,0,0,0,0,0,0,0,0,0,0,0,0,0,0," The HEA ingot (8 kg) was rolled at 1100-900 °C to a 12-mm-thick plate after homogenization at 1100 °C for 6 h. The actual composition of the HEA, measured by inductively coupled plasma mass spectroscopy, was determined to be V8 . 95Cr9 . 34Fe43 . 00Co30 . 20Ni5.21 (at.%). The austenitic high-Mn TWIP steel was also fabricated using a vacuum induction furnace with a composition of 0.45C-24Mn-6Cr (wt.%) with small amounts of P, S, and N. After homogenization at 1200 °C for 1 h, the high-Mn steel ingot was rolled at 1100-900 °C, water-cooled to 450 °C, held at this temperature for 1 h, and cooled to room temperature to produce a 12-mm-thick plate. The welded stack (total thickness: 36 mm) was homogenized at 1200 °C for 1 h, hot-rolled at 1100-900 °C, and then cold-rolled to produce a 2-mm-thick sheet. This MLS was annealed at 850 °C for 10 min under an argon atmosphere and water-quenched to obtain fully recrystallized microstructures in both HEA and high-Mn layers. The fabrication procedures for the high-Mn/HEA/high-Mn MLS are illustrated in Fig. 1 ."
10.1016/j.actamat.2015.08.027,Effects of Mn and Al contents on cryogenic-temperature tensile and Charpy impact properties in four austenitic high-Mn steels,"Effects of Mn (19 and 22 wt.%) and Al (0 and 2 wt.%) contents on tensile and Charpy impact properties in four austenitic high-Mn steels were investigated at room and cryogenic temperatures. The cryogenictemperature tensile test results indicated that the yield strength was higher in the Al-added steels than non-Al-added steels, which could be explained by a stress-induced martensitic transformation in the non-Al-added steels. The reduction in ductility was largest in the 19Mn steel, where the transformations to epsilon- and alpha'-martensites occurred and their fraction was highest. Charpy impact energies of the 19Mn and 22Mn steels rapidly dropped with decreasing temperature, whereas those of the 19Mn2Al and 22Mn2Al steels slowly decreased. According to the EBSD analysis data of the cryogenic-temperature Charpy impact specimen, the transformation to epsilon- and alpha'-martensites readily occurred in the 19Mn and 22Mn steels, which resulted in the large reduction in impact energy. In the 19Mn2Al steel composed of highly stable austenite, the time needed for sufficient deformation to trigger the martensitic transformation was very short under the impact testing condition. In the Al-added steels, any martensites were not found, while many deformation twins were formed, thereby leading to high Charpy impact energy. (C) 2015 Acta Materialia Inc. Published by Elsevier Ltd. All rights reserved.",Room- and cryogenic-temperature (-196degC) tensile and Charpy impact test data of the four high-Mn steels.,25degC,Tensile strength (MPa),1087,MPa,Yield strength (MPa),438,MPa,Tensile elongation (%),60.8,%,0,0,0.45,0.005,0,0,0,0,0,0.05,0.01,0.003,0,0,0,0,0,19.1,0,0,0,0,0,0,0,0,0,0,0,0,0,0,0,0,0,0,"Thick plates of 30mm in thickness were homogenized at 1200°C for 1h, and were rolled in the range of 1100-900°C to produce 5.5-mm-thick sheet. The hot-rolled sheets were water-cooled to 450°C, held at this temperature for 1h in order to simulate a coiling procedure, and cooled to room temperature in the air."
10.1016/j.actamat.2015.08.027,Effects of Mn and Al contents on cryogenic-temperature tensile and Charpy impact properties in four austenitic high-Mn steels,"Effects of Mn (19 and 22 wt.%) and Al (0 and 2 wt.%) contents on tensile and Charpy impact properties in four austenitic high-Mn steels were investigated at room and cryogenic temperatures. The cryogenictemperature tensile test results indicated that the yield strength was higher in the Al-added steels than non-Al-added steels, which could be explained by a stress-induced martensitic transformation in the non-Al-added steels. The reduction in ductility was largest in the 19Mn steel, where the transformations to epsilon- and alpha'-martensites occurred and their fraction was highest. Charpy impact energies of the 19Mn and 22Mn steels rapidly dropped with decreasing temperature, whereas those of the 19Mn2Al and 22Mn2Al steels slowly decreased. According to the EBSD analysis data of the cryogenic-temperature Charpy impact specimen, the transformation to epsilon- and alpha'-martensites readily occurred in the 19Mn and 22Mn steels, which resulted in the large reduction in impact energy. In the 19Mn2Al steel composed of highly stable austenite, the time needed for sufficient deformation to trigger the martensitic transformation was very short under the impact testing condition. In the Al-added steels, any martensites were not found, while many deformation twins were formed, thereby leading to high Charpy impact energy. (C) 2015 Acta Materialia Inc. Published by Elsevier Ltd. All rights reserved.",Room- and cryogenic-temperature (-196degC) tensile and Charpy impact test data of the four high-Mn steels.,25degC,Tensile strength (MPa),997,MPa,Yield strength (MPa),435,MPa,Tensile elongation (%),73.8,%,0,0,0.45,0.009,0,0,0,0,0,0.05,0.01,0.002,0,0,0,0,0,21.8,0,0,0,0,0,0,0,0,0,0,0,0,0,0,0,0,0,0,"Thick plates of 30mm in thickness were homogenized at 1200°C for 1h, and were rolled in the range of 1100-900°C to produce 5.5-mm-thick sheet. The hot-rolled sheets were water-cooled to 450°C, held at this temperature for 1h in order to simulate a coiling procedure, and cooled to room temperature in the air."
10.1016/j.actamat.2015.08.027,Effects of Mn and Al contents on cryogenic-temperature tensile and Charpy impact properties in four austenitic high-Mn steels,"Effects of Mn (19 and 22 wt.%) and Al (0 and 2 wt.%) contents on tensile and Charpy impact properties in four austenitic high-Mn steels were investigated at room and cryogenic temperatures. The cryogenictemperature tensile test results indicated that the yield strength was higher in the Al-added steels than non-Al-added steels, which could be explained by a stress-induced martensitic transformation in the non-Al-added steels. The reduction in ductility was largest in the 19Mn steel, where the transformations to epsilon- and alpha'-martensites occurred and their fraction was highest. Charpy impact energies of the 19Mn and 22Mn steels rapidly dropped with decreasing temperature, whereas those of the 19Mn2Al and 22Mn2Al steels slowly decreased. According to the EBSD analysis data of the cryogenic-temperature Charpy impact specimen, the transformation to epsilon- and alpha'-martensites readily occurred in the 19Mn and 22Mn steels, which resulted in the large reduction in impact energy. In the 19Mn2Al steel composed of highly stable austenite, the time needed for sufficient deformation to trigger the martensitic transformation was very short under the impact testing condition. In the Al-added steels, any martensites were not found, while many deformation twins were formed, thereby leading to high Charpy impact energy. (C) 2015 Acta Materialia Inc. Published by Elsevier Ltd. All rights reserved.",Room- and cryogenic-temperature (-196degC) tensile and Charpy impact test data of the four high-Mn steels.,25degC,Tensile strength (MPa),843,MPa,Yield strength (MPa),446,MPa,Tensile elongation (%),70.5,%,0,0,0.45,0.007,0,0,0,0,2,0.05,0.01,0.002,0,0,0,0,0,19.3,0,0,0,0,0,0,0,0,0,0,0,0,0,0,0,0,0,0,"Thick plates of 30mm in thickness were homogenized at 1200°C for 1h, and were rolled in the range of 1100-900°C to produce 5.5-mm-thick sheet. The hot-rolled sheets were water-cooled to 450°C, held at this temperature for 1h in order to simulate a coiling procedure, and cooled to room temperature in the air."
