Repository: MGEdata/SteelScientist

# SteelScientist

## 📝Cite  


**Paper link:**[Steel design based on a large language model](https://doi.org/10.1016/j.actamat.2024.120663)  

@article{tian2025steel,  
&nbsp;&nbsp;&nbsp;&nbsp;&nbsp;&nbsp;&nbsp;&nbsp;title={Steel design based on a large language model},  
&nbsp;&nbsp;&nbsp;&nbsp;&nbsp;&nbsp;&nbsp;&nbsp;author={Tian, Shaohan and Jiang, Xue and Wang, Weiren and Jing, Zhihua and Zhang, Chi and Zhang, Cheng and Lookman, Turab and Su, Yanjing},  
&nbsp;&nbsp;&nbsp;&nbsp;&nbsp;&nbsp;&nbsp;&nbsp;journal={Acta Materialia},  
&nbsp;&nbsp;&nbsp;&nbsp;&nbsp;&nbsp;&nbsp;&nbsp;volume={285},    
&nbsp;&nbsp;&nbsp;&nbsp;&nbsp;&nbsp;&nbsp;&nbsp;pages={120663},

File: datasets/data.csv (part 7 of 19)
DOIs,Table_topic,Material,Tensile_name,Tensile_value,Tensile_unit,Yield_name,Yield_value,Yield_unit,Elongation_name,Elongation_value,Elongation_unit,H,B,C,N,O,F,Na,Mg,Al,Si,P,S,Cl,Ca,Ti,V,Cr,Mn,Fe,Co,Ni,Cu,Zn,As,Y,Zr,Nb,Mo,Sn,Sb,La,Ce,Ta,W,Pb,Bi,Text
10.1016/j.msea.2014.09.063,The mechanical properties of the investigated steel by different heat treatments.,CQT,Ultimate tensile strength (MPa),714,MPa,Yield strength (MPa),605,MPa,Elongation to failure (%),20,%,0,0,0.1,0,0,0,0,0,0,0.75,0.01,0.001,0,0,0,0.1,5,0.6,0,0,0.55,0,0,0,0,0,0,0,0,0,0,0,0,0,0,0,"To prepare the DSC sample, a slice of about 0.2mm in thickness was cut from the electroslag casting rod. The heat treatment specimens with size of 15mm×15mm×80mm were cut from the half of radius in the steel rod. All the specimens were heated to 1000°C in an electric resistance furnace for 45min, followed by oil quenching (OQ). Then the CQT specimens were tempered at 625°C for 90min followed by air cooling (AC). The DQT heat treatment specimens were reheated to 880°C with a soaking time of 30min, and then quenched in oil again, followed by finally tempering at 625°C for 90min."
10.1016/j.matdes.2013.07.036,Tensile properties of tested steels.,A,Tensile strength (MPa),610,MPa,Yield strength (MPa),570,MPa,Elongation (%),26,%,0,0,0.09,0,0,0,0,0,0.04,0.17,0.007,0.0015,0,0,0,0,0,1.5,0,0,0,0,0,0,0,0,0,0,0,0,0,0,0,0,0,0,"The ingots were forged into slabs. The 40mm thick slabs were heated to 1200°C, and held at that temperature for 1h for the dissolution of microalloyed elements, then air-cooled to 920°C. The slabs were then rolled into steel plates with 7mm thickness after seven passes on the φ450mm trial rolling mill. The end temperature of finishing roll was controlled to 820°C. Plate A was watercooled at a cooling rates of 13°C/s, and then coiled at 650°C."
10.1016/j.matdes.2013.07.036,Tensile properties of tested steels.,B,Tensile strength (MPa),655,MPa,Yield strength (MPa),600,MPa,Elongation (%),22,%,0,0,0.09,0,0,0,0,0,0.04,0.17,0.007,0.0015,0,0,0,0,0,1.5,0,0,0,0,0,0,0,0,0,0,0,0,0,0,0,0,0,0,"The ingots were forged into slabs. The 40mm thick slabs were heated to 1200°C, and held at that temperature for 1h for the dissolution of microalloyed elements, then air-cooled to 920°C. The slabs were then rolled into steel plates with 7mm thickness after seven passes on the φ450mm trial rolling mill. The end temperature of finishing roll was controlled to 820°C. Plate B was watercooled at a cooling rate of 30°C/s, then coiled at 430°C. Finally, the plates were cooled slowly to room temperature in an insulated blanket."
10.1016/j.matdes.2012.09.014,The mechanical characteristics of the present TWIP steels at room temperature.,Fe-20Mn-1.3C,Ultimate tensile strength (MPa),1353,MPa,Yield stress (MPa),470,MPa,Elongation at fracture (%),61.2,%,0,0,1.3,0,0,0,0,0,0,0,0,0.006,0,0,0,0,0,19.84,0,0,0,0,0,0,0,0,0,0,0,0,0,0,0,0,0,0," For this purpose, Cu was added to the Fe-20Mn-1.3C base composition. The ingots of three grades TWIP steels with the different Cu contents, i.e. Fe-20Mn-1.3C, Fe-20Mn-1.5Cu-1.3C and Fe-20Mn-3.0Cu-1.3C in wt.% (the 0 Cu, 1.5 Cu and 3.0 Cu TWIP steel, respectively), were prepared by vacuum induction melting. After austenite annealed at 1050°C for 4.5h, the cast ingots were hot rolled to the plate of 3mm thickness: hot rolling temperature was 900°C. The hot-rolled sheets were cold rolled to 1.2mm thick sheets and subsequently solution treated at 1050°C for 4.5h for 20min prior to water quenched. The chemical compositions of the three steels are listed in Table 1 . The tensile tests were performed according to Chinese Standard GB/T 228-2002 . The tensile samples were cut out of the sheets parallel to the transverse direction and conducted at room temperature by applying a strain rate of 10-4 s-1. In the initial state before deformation at room temperature, X-ray analysis (Fig. 1 a) revealed that all steels were fully austenitic after solution treatment followed by water quenching. The microstructure of the annealed sample before tensile test was fully austenitic, and the mean grain size of all the steels is 41±2μm, when annealing twin boundaries were considered in the grain size measurement. The mechanical characteristics of present TWIP steels are shown in Table 2 . Microstructures of the Fe-20Mn-3.0Cu-1.3C TWIP steel deformed to different strain levels are presented in Fig. 5 . Three fully austenitic experimental high-carbon TWIP steel grades, differing in their content of Cu were produced and the stacking fault energies of the TWIP steels increased from ~24.36 to 28.74mJm-2 on the addition of 3.0wt.% Cu."
10.1016/j.matdes.2012.09.014,The mechanical characteristics of the present TWIP steels at room temperature.,Fe-20Mn-1.5Cu-1.3C,Ultimate tensile strength (MPa),1284,MPa,Yield stress (MPa),504,MPa,Elongation at fracture (%),73,%,0,0,1.31,0,0,0,0,0,0,0,0,0.006,0,0,0,0,0,19.87,0,0,0,1.5,0,0,0,0,0,0,0,0,0,0,0,0,0,0," For this purpose, Cu was added to the Fe-20Mn-1.3C base composition. The ingots of three grades TWIP steels with the different Cu contents, i.e. Fe-20Mn-1.3C, Fe-20Mn-1.5Cu-1.3C and Fe-20Mn-3.0Cu-1.3C in wt.% (the 0 Cu, 1.5 Cu and 3.0 Cu TWIP steel, respectively), were prepared by vacuum induction melting. After austenite annealed at 1050°C for 4.5h, the cast ingots were hot rolled to the plate of 3mm thickness: hot rolling temperature was 900°C. The hot-rolled sheets were cold rolled to 1.2mm thick sheets and subsequently solution treated at 1050°C for 4.5h for 20min prior to water quenched. The chemical compositions of the three steels are listed in Table 1 . The tensile tests were performed according to Chinese Standard GB/T 228-2002 . The tensile samples were cut out of the sheets parallel to the transverse direction and conducted at room temperature by applying a strain rate of 10-4 s-1. In the initial state before deformation at room temperature, X-ray analysis (Fig. 1 a) revealed that all steels were fully austenitic after solution treatment followed by water quenching. The microstructure of the annealed sample before tensile test was fully austenitic, and the mean grain size of all the steels is 41±2μm, when annealing twin boundaries were considered in the grain size measurement. The mechanical characteristics of present TWIP steels are shown in Table 2 . Microstructures of the Fe-20Mn-3.0Cu-1.3C TWIP steel deformed to different strain levels are presented in Fig. 5 . Three fully austenitic experimental high-carbon TWIP steel grades, differing in their content of Cu were produced and the stacking fault energies of the TWIP steels increased from ~24.36 to 28.74mJm-2 on the addition of 3.0wt.% Cu."
10.1016/j.matdes.2012.09.014,The mechanical characteristics of the present TWIP steels at room temperature.,Fe-20Mn-3.0Cu-1.3C,Ultimate tensile strength (MPa),1256,MPa,Yield stress (MPa),538,MPa,Elongation at fracture (%),77.6,%,0,0,1.31,0,0,0,0,0,0,0,0,0.006,0,0,0,0,0,19.87,0,0,0,3.04,0,0,0,0,0,0,0,0,0,0,0,0,0,0," For this purpose, Cu was added to the Fe-20Mn-1.3C base composition. The ingots of three grades TWIP steels with the different Cu contents, i.e. Fe-20Mn-1.3C, Fe-20Mn-1.5Cu-1.3C and Fe-20Mn-3.0Cu-1.3C in wt.% (the 0 Cu, 1.5 Cu and 3.0 Cu TWIP steel, respectively), were prepared by vacuum induction melting. After austenite annealed at 1050°C for 4.5h, the cast ingots were hot rolled to the plate of 3mm thickness: hot rolling temperature was 900°C. The hot-rolled sheets were cold rolled to 1.2mm thick sheets and subsequently solution treated at 1050°C for 4.5h for 20min prior to water quenched. The chemical compositions of the three steels are listed in Table 1 . The tensile tests were performed according to Chinese Standard GB/T 228-2002 . The tensile samples were cut out of the sheets parallel to the transverse direction and conducted at room temperature by applying a strain rate of 10-4 s-1. In the initial state before deformation at room temperature, X-ray analysis (Fig. 1 a) revealed that all steels were fully austenitic after solution treatment followed by water quenching. The microstructure of the annealed sample before tensile test was fully austenitic, and the mean grain size of all the steels is 41±2μm, when annealing twin boundaries were considered in the grain size measurement. The mechanical characteristics of present TWIP steels are shown in Table 2 . Microstructures of the Fe-20Mn-3.0Cu-1.3C TWIP steel deformed to different strain levels are presented in Fig. 5 . Three fully austenitic experimental high-carbon TWIP steel grades, differing in their content of Cu were produced and the stacking fault energies of the TWIP steels increased from ~24.36 to 28.74mJm-2 on the addition of 3.0wt.% Cu."
10.1007/s11661-015-2843-2,Table II Mechanical Properties of the Experimental UHS Steel Austenitized at 1173 K (900 °C) for Different Tempering Conditions,758 K (485 °C)/4 h,UTS (MPa),2105,MPa,Yield Strength (MPa),1855,MPa,Elongation (pct),12.6,no mentioned,0,0,0.37,0,0,0,0,0,0,0,0,0,0,0,0,0.2,2,0,0,14.8,13.7,0,0,0,0,0,0,1,0,0,0,0,0,0,0,0,"The microstructure of these steels in the as-quenched condition consists essentially of lath martensite. The samples had been austenitized at 1173 K (900 °C) for 1 hour, followed by oil quenching, subjected to refrigeration in LN2 for 2 hours, and subsequently tempered at 758 K (485 °C) for 4 and 8 hours. The steel under investigation was produced in a 40-kg batch by vacuum induction melting of electrolytically pure raw materials and pouring, under vacuum, into a rectangular mold of 100 × 300 mm cross section. The resultant ingot was homogenized at 1323 K (1050 °C) for 24 hours and subsequently radiographed, and the defective ""pipe"" portions were removed. The sound portion of the ingot was soaked at 1323 K (1050 °C) for 4 hours and hot-rolled into 15-mm-thick plates. Samples for heat treatment were cut from the rolled plate, austenitized at 1173 K (900 °C) for 1 hour, oil quenched to room temperature, and subsequently LN2 treated to minimize retained austenite. The samples were then subjected to tempering at different temperatures, viz., 758 K (485 °C) for either 4 hours, followed by quenching in oil."
10.1007/s11661-015-2843-2,Table II Mechanical Properties of the Experimental UHS Steel Austenitized at 1173 K (900 °C) for Different Tempering Conditions,758 K (485 °C)/8 h,UTS (MPa),2040,MPa,Yield Strength (MPa),1825,MPa,Elongation (pct),13.4,no mentioned,0,0,0.37,0,0,0,0,0,0,0,0,0,0,0,0,0.2,2,0,0,14.8,13.7,0,0,0,0,0,0,1,0,0,0,0,0,0,0,0,"The microstructure of these steels in the as-quenched condition consists essentially of lath martensite. The samples had been austenitized at 1173 K (900 °C) for 1 hour, followed by oil quenching, subjected to refrigeration in LN2 for 2 hours, and subsequently tempered at 758 K (485 °C) for 4 and 8 hours. The steel under investigation was produced in a 40-kg batch by vacuum induction melting of electrolytically pure raw materials and pouring, under vacuum, into a rectangular mold of 100 × 300 mm cross section. The resultant ingot was homogenized at 1323 K (1050 °C) for 24 hours and subsequently radiographed, and the defective ""pipe"" portions were removed. The sound portion of the ingot was soaked at 1323 K (1050 °C) for 4 hours and hot-rolled into 15-mm-thick plates. Samples for heat treatment were cut from the rolled plate, austenitized at 1173 K (900 °C) for 1 hour, oil quenched to room temperature, and subsequently LN2 treated to minimize retained austenite. The samples were then subjected to tempering at different temperatures, viz., 758 K (485 °C) for either 8 hours, followed by quenching in oil."
10.1007/s11661-015-2843-2,Table II Mechanical Properties of the Experimental UHS Steel Austenitized at 1173 K (900 °C) for Different Tempering Conditions,768 K (495 °C)/4 h,UTS (MPa),2050,MPa,Yield Strength (MPa),1825,MPa,Elongation (pct),14,no mentioned,0,0,0.37,0,0,0,0,0,0,0,0,0,0,0,0,0.2,2,0,0,14.8,13.7,0,0,0,0,0,0,1,0,0,0,0,0,0,0,0,"The microstructure of these steels in the as-quenched condition consists essentially of lath martensite. The samples had been austenitized at 1173 K (900 °C) for 1 hour, followed by oil quenching, subjected to refrigeration in LN2 for 2 hours, and subsequently tempered at 758 K (485 °C) for 4 and 8 hours. The steel under investigation was produced in a 40-kg batch by vacuum induction melting of electrolytically pure raw materials and pouring, under vacuum, into a rectangular mold of 100 × 300 mm cross section. The resultant ingot was homogenized at 1323 K (1050 °C) for 24 hours and subsequently radiographed, and the defective ""pipe"" portions were removed. The sound portion of the ingot was soaked at 1323 K (1050 °C) for 4 hours and hot-rolled into 15-mm-thick plates. Samples for heat treatment were cut from the rolled plate, austenitized at 1173 K (900 °C) for 1 hour, oil quenched to room temperature, and subsequently LN2 treated to minimize retained austenite. The samples were then subjected to tempering at different temperatures, viz., 768 K (495 °C) for either 4 hours, followed by quenching in oil."
10.1007/s11661-015-2843-2,Table II Mechanical Properties of the Experimental UHS Steel Austenitized at 1173 K (900 °C) for Different Tempering Conditions,768 K (495 °C)/8 h,UTS (MPa),2030,MPa,Yield Strength (MPa),1775,MPa,Elongation (pct),15,no mentioned,0,0,0.37,0,0,0,0,0,0,0,0,0,0,0,0,0.2,2,0,0,14.8,13.7,0,0,0,0,0,0,1,0,0,0,0,0,0,0,0,"The microstructure of these steels in the as-quenched condition consists essentially of lath martensite. The samples had been austenitized at 1173 K (900 °C) for 1 hour, followed by oil quenching, subjected to refrigeration in LN2 for 2 hours, and subsequently tempered at 758 K (485 °C) for 4 and 8 hours. The steel under investigation was produced in a 40-kg batch by vacuum induction melting of electrolytically pure raw materials and pouring, under vacuum, into a rectangular mold of 100 × 300 mm cross section. The resultant ingot was homogenized at 1323 K (1050 °C) for 24 hours and subsequently radiographed, and the defective ""pipe"" portions were removed. The sound portion of the ingot was soaked at 1323 K (1050 °C) for 4 hours and hot-rolled into 15-mm-thick plates. Samples for heat treatment were cut from the rolled plate, austenitized at 1173 K (900 °C) for 1 hour, oil quenched to room temperature, and subsequently LN2 treated to minimize retained austenite. The samples were then subjected to tempering at different temperatures, viz., 768 K (495 °C) for either 8 hours, followed by quenching in oil."
10.1007/s11661-015-2843-2,Table II Mechanical Properties of the Experimental UHS Steel Austenitized at 1173 K (900 °C) for Different Tempering Conditions,783 K (510 °C)/8 h,UTS (MPa),1765,MPa,Yield Strength (MPa),1600,MPa,Elongation (pct),15.2,no mentioned,0,0,0.37,0,0,0,0,0,0,0,0,0,0,0,0,0.2,2,0,0,14.8,13.7,0,0,0,0,0,0,1,0,0,0,0,0,0,0,0,"The microstructure of these steels in the as-quenched condition consists essentially of lath martensite. The samples had been austenitized at 1173 K (900 °C) for 1 hour, followed by oil quenching, subjected to refrigeration in LN2 for 2 hours, and subsequently tempered at 758 K (485 °C) for 4 and 8 hours. The steel under investigation was produced in a 40-kg batch by vacuum induction melting of electrolytically pure raw materials and pouring, under vacuum, into a rectangular mold of 100 × 300 mm cross section. The resultant ingot was homogenized at 1323 K (1050 °C) for 24 hours and subsequently radiographed, and the defective ""pipe"" portions were removed. The sound portion of the ingot was soaked at 1323 K (1050 °C) for 4 hours and hot-rolled into 15-mm-thick plates. Samples for heat treatment were cut from the rolled plate, austenitized at 1173 K (900 °C) for 1 hour, oil quenched to room temperature, and subsequently LN2 treated to minimize retained austenite. The samples were then subjected to tempering at different temperatures, viz., 783 K (510 °C) for either 8 hours, followed by quenching in oil."
10.1007/s11665-008-9245-1,Table 2 The mechanical properties of the samples after different heat treatment processes,Spheroidizing annealing,"Tensile strength σb, MPa",712,MPa,"Yield strength σs, MPa",423,MPa,"Elongation δ5, %",26.3,%,0,0,0.89,0,0,0,0,0,0,0.42,0.002,0.005,0,0,0,0.1,1.8,0.31,0,0,0.03,0,0,0,0,0,0,0.27,0,0,0,0,0,0,0,0,"The original material was produced in open-hearth furnace, then refined in vacuum refinery furnace, and cast into ingots of 60 mm diameter. The ingots were reheated to 1200 °C, held for 3 h, and forged into the bars about 16 mm diameter. The forged bars were cooled to room temperature in air. After forging, the forged bars were spheroidize annealed. During the spheroidizing annealing process, the specimens were heated to 800 °C, held for 2 h, and cooled to 720 °C, held for 3 h, then cooled to 250 °C in furnace, and finally cooled to room temperature in air."
10.1007/s11665-008-9245-1,Table 2 The mechanical properties of the samples after different heat treatment processes,Quenching-and-tempering,"Tensile strength σb, MPa",890,MPa,"Yield strength σs, MPa",680,MPa,"Elongation δ5, %",20.3,%,0,0,0.89,0,0,0,0,0,0,0.42,0.002,0.005,0,0,0,0.1,1.8,0.31,0,0,0.03,0,0,0,0,0,0,0.27,0,0,0,0,0,0,0,0,"The original material was produced in open-hearth furnace, then refined in vacuum refinery furnace, and cast into ingots of 60 mm diameter. The ingots were reheated to 1200 °C, held for 3 h, and forged into the bars about 16 mm diameter. The forged bars were cooled to room temperature in air. After forging, the forged bars were spheroidize annealed. During the spheroidizing annealing process, the specimens were heated to 800 °C, held for 2 h, and cooled to 720 °C, held for 3 h, then cooled to 250 °C in furnace, and finally cooled to room temperature in air. The specimens were reheated to 1200 °C, then cooled to 750-1150 °C."
10.1007/s11665-008-9245-1,Table 2 The mechanical properties of the samples after different heat treatment processes,Ausforging and tempering at 600 °C,"Tensile strength σb, MPa",1463,MPa,"Yield strength σs, MPa",1284,MPa,"Elongation δ5, %",10.1,%,0,0,0.89,0,0,0,0,0,0,0.42,0.002,0.005,0,0,0,0.1,1.8,0.31,0,0,0.03,0,0,0,0,0,0,0.27,0,0,0,0,0,0,0,0,"The original material was produced in open-hearth furnace, then refined in vacuum refinery furnace, and cast into ingots of 60 mm diameter. The ingots were reheated to 1200 °C, held for 3 h, and forged into the bars about 16 mm diameter. The forged bars were cooled to room temperature in air. After forging, the forged bars were spheroidize annealed. During the spheroidizing annealing process, the specimens were heated to 800 °C, held for 2 h, and cooled to 720 °C, held for 3 h, then cooled to 250 °C in furnace, and finally cooled to room temperature in air. The specimens were reheated to 1200 °C, then cooled to 750-1150 °C. In order to observe the microstructure after the dynamic recrystallization, the 0.22-1.0 single compressive deformation with the strain rate of 0.1-10 s-1 was carried out immediately followed by cooling to room temperature in water. The specimen were held 10-90 s at same temperature after deformation, then cooled to room temperature in water in order to observe the microstructure after static recrystallization. For ausforging-and-tempering experiments, the ingot was ausenitized at 1100 °C, and forged at temperatures ranging from 1000 to 800 °C, then quenched in oil directly. After ausforging, the specimens were tempered at temperatures ranging from 600 °C for 5 h."
10.1007/s11665-008-9245-1,Table 2 The mechanical properties of the samples after different heat treatment processes,Ausforging and tempering at 650 °C,"Tensile strength σb, MPa",1163,MPa,"Yield strength σs, MPa",809,MPa,"Elongation δ5, %",13.3,%,0,0,0.89,0,0,0,0,0,0,0.42,0.002,0.005,0,0,0,0.1,1.8,0.31,0,0,0.03,0,0,0,0,0,0,0.27,0,0,0,0,0,0,0,0,"The original material was produced in open-hearth furnace, then refined in vacuum refinery furnace, and cast into ingots of 60 mm diameter. The ingots were reheated to 1200 °C, held for 3 h, and forged into the bars about 16 mm diameter. The forged bars were cooled to room temperature in air. After forging, the forged bars were spheroidize annealed. During the spheroidizing annealing process, the specimens were heated to 800 °C, held for 2 h, and cooled to 720 °C, held for 3 h, then cooled to 250 °C in furnace, and finally cooled to room temperature in air. The specimens were reheated to 1200 °C, then cooled to 750-1150 °C. In order to observe the microstructure after the dynamic recrystallization, the 0.22-1.0 single compressive deformation with the strain rate of 0.1-10 s-1 was carried out immediately followed by cooling to room temperature in water. The specimen were held 10-90 s at same temperature after deformation, then cooled to room temperature in water in order to observe the microstructure after static recrystallization. For ausforging-and-tempering experiments, the ingot was ausenitized at 1100 °C, and forged at temperatures ranging from 1000 to 800 °C, then quenched in oil directly. After ausforging, the specimens were tempered at temperatures ranging from 650 °C for 5 h."
10.1007/s11665-008-9245-1,Table 2 The mechanical properties of the samples after different heat treatment processes,Ausforging and tempering at 700 °C,"Tensile strength σb, MPa",973,MPa,"Yield strength σs, MPa",770,MPa,"Elongation δ5, %",19.4,%,0,0,0.89,0,0,0,0,0,0,0.42,0.002,0.005,0,0,0,0.1,1.8,0.31,0,0,0.03,0,0,0,0,0,0,0.27,0,0,0,0,0,0,0,0,"The original material was produced in open-hearth furnace, then refined in vacuum refinery furnace, and cast into ingots of 60 mm diameter. The ingots were reheated to 1200 °C, held for 3 h, and forged into the bars about 16 mm diameter. The forged bars were cooled to room temperature in air. After forging, the forged bars were spheroidize annealed. During the spheroidizing annealing process, the specimens were heated to 800 °C, held for 2 h, and cooled to 720 °C, held for 3 h, then cooled to 250 °C in furnace, and finally cooled to room temperature in air. The specimens were reheated to 1200 °C, then cooled to 750-1150 °C. In order to observe the microstructure after the dynamic recrystallization, the 0.22-1.0 single compressive deformation with the strain rate of 0.1-10 s-1 was carried out immediately followed by cooling to room temperature in water. The specimen were held 10-90 s at same temperature after deformation, then cooled to room temperature in water in order to observe the microstructure after static recrystallization. For ausforging-and-tempering experiments, the ingot was ausenitized at 1100 °C, and forged at temperatures ranging from 1000 to 800 °C, then quenched in oil directly. After ausforging, the specimens were tempered at temperatures ranging from 700 °C for 5 h."
10.1007/s11665-008-9245-1,Table 2 The mechanical properties of the samples after different heat treatment processes,Ausforging and tempering at 760 °C,"Tensile strength σb, MPa",761,MPa,"Yield strength σs, MPa",434,MPa,"Elongation δ5, %",25.1,%,0,0,0.89,0,0,0,0,0,0,0.42,0.002,0.005,0,0,0,0.1,1.8,0.31,0,0,0.03,0,0,0,0,0,0,0.27,0,0,0,0,0,0,0,0,"The original material was produced in open-hearth furnace, then refined in vacuum refinery furnace, and cast into ingots of 60 mm diameter. The ingots were reheated to 1200 °C, held for 3 h, and forged into the bars about 16 mm diameter. The forged bars were cooled to room temperature in air. After forging, the forged bars were spheroidize annealed. During the spheroidizing annealing process, the specimens were heated to 800 °C, held for 2 h, and cooled to 720 °C, held for 3 h, then cooled to 250 °C in furnace, and finally cooled to room temperature in air. The specimens were reheated to 1200 °C, then cooled to 750-1150 °C. In order to observe the microstructure after the dynamic recrystallization, the 0.22-1.0 single compressive deformation with the strain rate of 0.1-10 s-1 was carried out immediately followed by cooling to room temperature in water. The specimen were held 10-90 s at same temperature after deformation, then cooled to room temperature in water in order to observe the microstructure after static recrystallization. For ausforging-and-tempering experiments, the ingot was ausenitized at 1100 °C, and forged at temperatures ranging from 1000 to 800 °C, then quenched in oil directly. After ausforging, the specimens were tempered at temperatures ranging from 760 °C for 5 h."
10.1007/s11665-008-9245-1,Table 2 The mechanical properties of the samples after different heat treatment processes,Ausforging and tempering at 790 °C,"Tensile strength σb, MPa",760,MPa,"Yield strength σs, MPa",428,MPa,"Elongation δ5, %",26.8,%,0,0,0.89,0,0,0,0,0,0,0.42,0.002,0.005,0,0,0,0.1,1.8,0.31,0,0,0.03,0,0,0,0,0,0,0.27,0,0,0,0,0,0,0,0,"The original material was produced in open-hearth furnace, then refined in vacuum refinery furnace, and cast into ingots of 60 mm diameter. The ingots were reheated to 1200 °C, held for 3 h, and forged into the bars about 16 mm diameter. The forged bars were cooled to room temperature in air. After forging, the forged bars were spheroidize annealed. During the spheroidizing annealing process, the specimens were heated to 800 °C, held for 2 h, and cooled to 720 °C, held for 3 h, then cooled to 250 °C in furnace, and finally cooled to room temperature in air. The specimens were reheated to 1200 °C, then cooled to 750-1150 °C. In order to observe the microstructure after the dynamic recrystallization, the 0.22-1.0 single compressive deformation with the strain rate of 0.1-10 s-1 was carried out immediately followed by cooling to room temperature in water. The specimen were held 10-90 s at same temperature after deformation, then cooled to room temperature in water in order to observe the microstructure after static recrystallization. For ausforging-and-tempering experiments, the ingot was ausenitized at 1100 °C, and forged at temperatures ranging from 1000 to 800 °C, then quenched in oil directly. After ausforging, the specimens were tempered at temperatures ranging from 790 °C for 5 h."
10.1016/j.msea.2005.06.040,Mechanical properties of IF steels for pilot hot-rolled sheet,Steel I,Tensile strength (MPa),537.73,MPa,Yield strength (MPa),459.11,MPa,Total elongation (%),25.32,%,0,0.001,0.004,0.003,0,0,0,0,0,0,0.1,0.002,0,0,0.02,0,0,1.1,0,0,0,0,0,0,0,0,0.04,0,0,0,0,0,0,0,0,0,"These were prepared by a laboratory vacuum induction melting. Laboratory melt ingots were hot-rolled to plate with 20mm thickness. The specimens for pilot hot strip rolling test were obtained in the form of square as-cast slab with 30mm thickness, 150mm width and 300mm length. Samples were reheated to 1200°C at 5°Cs-1 and hold for 2min using direct resistance heating system inside the furnace ( - ). Specimens were then cooled to the isothermal test temperature. The slab was fed into the pilot rolling mill after being homogenized in a furnace at 1200°C. Slab with 25mm in thickness was passed through five passes to produce 3.2mm thick sheet. The finishing rolling temperature was about 900°C. After rolling, the hot bands were cooled to 600°C by water cooling system and then furnace-cooled to simulate coiling process of hot strip mill. The tensile flat specimens with a gauge section of 50mm in length and 25mm in width were machined."
10.1016/j.msea.2005.06.040,Mechanical properties of IF steels for pilot hot-rolled sheet,Steel II,Tensile strength (MPa),514.39,MPa,Yield strength (MPa),423.34,MPa,Total elongation (%),25.27,%,0,0.0005,0.004,0.003,0,0,0,0,0,0,0.05,0.002,0,0,0.02,0,0,1.1,0,0,0,0,0,0,0,0,0.04,0,0,0,0,0,0,0,0,0,"These were prepared by a laboratory vacuum induction melting. Laboratory melt ingots were hot-rolled to plate with 20mm thickness. The specimens for pilot hot strip rolling test were obtained in the form of square as-cast slab with 30mm thickness, 150mm width and 300mm length. Samples were reheated to 1200°C at 5°Cs-1 and hold for 2min using direct resistance heating system inside the furnace ( - ). Specimens were then cooled to the isothermal test temperature. The slab was fed into the pilot rolling mill after being homogenized in a furnace at 1200°C. Slab with 25mm in thickness was passed through five passes to produce 3.2mm thick sheet. The finishing rolling temperature was about 900°C. After rolling, the hot bands were cooled to 600°C by water cooling system and then furnace-cooled to simulate coiling process of hot strip mill. The tensile flat specimens with a gauge section of 50mm in length and 25mm in width were machined."
10.1016/j.msea.2005.06.040,Mechanical properties of IF steels for pilot hot-rolled sheet,Steel III,Tensile strength (MPa),456.03,MPa,Yield strength (MPa),352.59,MPa,Total elongation (%),31.64,%,0,0,0.004,0.003,0,0,0,0,0,0,0,0.002,0,0,0.02,0,0,1.1,0,0,0,0,0,0,0,0,0.04,0,0,0,0,0,0,0,0,0,"These were prepared by a laboratory vacuum induction melting. Laboratory melt ingots were hot-rolled to plate with 20mm thickness. The specimens for pilot hot strip rolling test were obtained in the form of square as-cast slab with 30mm thickness, 150mm width and 300mm length. Samples were reheated to 1200°C at 5°Cs-1 and hold for 2min using direct resistance heating system inside the furnace ( - ). Specimens were then cooled to the isothermal test temperature. The slab was fed into the pilot rolling mill after being homogenized in a furnace at 1200°C. Slab with 25mm in thickness was passed through five passes to produce 3.2mm thick sheet. The finishing rolling temperature was about 900°C. After rolling, the hot bands were cooled to 600°C by water cooling system and then furnace-cooled to simulate coiling process of hot strip mill. The tensile flat specimens with a gauge section of 50mm in length and 25mm in width were machined."
10.1016/j.msea.2014.05.063,Mechanical properties of the investigated steel.,Cold-rolled,UTS/MPa,1323,MPa,YS/MPa,1074,MPa,TEL/%,9.1,%,0,0,0.2,0,0,0,0,0,1.04,0.69,0,0,0,0,0,0,0,1.47,0,0,0,0.5,0,0,0,0,0.04,0.18,0,0,0,0,0,0,0,0,"In this study, the experimental steel was prepared as a vacuum-melted 40Kg ingot. The ingot was reheated to 1200°C and hot-rolled to a thickness of 4mm. The finish temperature is approximately 860°C, followed by coiling at 600°C. After cold rolling to a thickness of 1mm."
10.1016/j.msea.2014.05.063,Mechanical properties of the investigated steel.,830degC-1min-440degC,UTS/MPa,1077,MPa,YS/MPa,522,MPa,TEL/%,22.5,%,0,0,0.2,0,0,0,0,0,1.04,0.69,0,0,0,0,0,0,0,1.47,0,0,0,0.5,0,0,0,0,0.04,0.18,0,0,0,0,0,0,0,0,"In this study, the experimental steel was prepared as a vacuum-melted 40Kg ingot. The ingot was reheated to 1200°C and hot-rolled to a thickness of 4mm. The finish temperature is approximately 860°C, followed by coiling at 600°C. After cold rolling to a thickness of 1mm, a two-stage salt bath heat treatment was adopted. Intercritical annealing (IA) was done at 830°C for 1min. In order to control the morphology of bainite, the isothermal bainitic transformation (IBT) temperature was kept the same for all treatments following. The material was subsequently fast quenched and austempered at 440°C for 3min, followed by cooling in air."
10.1016/j.msea.2014.05.063,Mechanical properties of the investigated steel.,830degC-3min-440degC,UTS/MPa,997,MPa,YS/MPa,483,MPa,TEL/%,19.3,%,0,0,0.2,0,0,0,0,0,1.04,0.69,0,0,0,0,0,0,0,1.47,0,0,0,0.5,0,0,0,0,0.04,0.18,0,0,0,0,0,0,0,0,"In this study, the experimental steel was prepared as a vacuum-melted 40Kg ingot. The ingot was reheated to 1200°C and hot-rolled to a thickness of 4mm. The finish temperature is approximately 860°C, followed by coiling at 600°C. After cold rolling to a thickness of 1mm, a two-stage salt bath heat treatment was adopted. Intercritical annealing (IA) was done at 830°C for 3 min. In order to control the morphology of bainite, the isothermal bainitic transformation (IBT) temperature was kept the same for all treatments following. The material was subsequently fast quenched and austempered at 440°C for 3min, followed by cooling in air."
10.1016/j.msea.2014.05.063,Mechanical properties of the investigated steel.,830degC-15min-440degC,UTS/MPa,891,MPa,YS/MPa,477,MPa,TEL/%,19.8,%,0,0,0.2,0,0,0,0,0,1.04,0.69,0,0,0,0,0,0,0,1.47,0,0,0,0.5,0,0,0,0,0.04,0.18,0,0,0,0,0,0,0,0,"In this study, the experimental steel was prepared as a vacuum-melted 40Kg ingot. The ingot was reheated to 1200°C and hot-rolled to a thickness of 4mm. The finish temperature is approximately 860°C, followed by coiling at 600°C. After cold rolling to a thickness of 1mm, a two-stage salt bath heat treatment was adopted. Intercritical annealing (IA) was done at 830°C for 15min. In order to control the morphology of bainite, the isothermal bainitic transformation (IBT) temperature was kept the same for all treatments following. The material was subsequently fast quenched and austempered at 440°C for 3min, followed by cooling in air."
10.1016/j.msea.2014.05.063,Mechanical properties of the investigated steel.,830degC-30min-440degC,UTS/MPa,869,MPa,YS/MPa,489,MPa,TEL/%,20.2,%,0,0,0.2,0,0,0,0,0,1.04,0.69,0,0,0,0,0,0,0,1.47,0,0,0,0.5,0,0,0,0,0.04,0.18,0,0,0,0,0,0,0,0,"In this study, the experimental steel was prepared as a vacuum-melted 40Kg ingot. The ingot was reheated to 1200°C and hot-rolled to a thickness of 4mm. The finish temperature is approximately 860°C, followed by coiling at 600°C. After cold rolling to a thickness of 1mm, a two-stage salt bath heat treatment was adopted. Intercritical annealing (IA) was done at 830°C for 30min. In order to control the morphology of bainite, the isothermal bainitic transformation (IBT) temperature was kept the same for all treatments following. The material was subsequently fast quenched and austempered at 440°C for 3min, followed by cooling in air."
10.1007/s11661-013-1613-2,Table III Tensile Properties at Room Temperature and 253 K (−20 °C) of the Specimens,A90,Ultimate Tensile Strength (MPa),742,MPa,Yield Strength (MPa),673,MPa,Elongation (Pct),19,no mentioned,0,0,0.06,0,0,0,0,0,0,0.25,0.01,0.001,0,0,0.02,0.05,0,1.85,0,0,0.2,0,0,0,0,0,0.07,0.3,0,0,0,0,0,0,0,0,"In this study, plate-type two API X80 pipeline steels having different distributions of hard phases and elongated grains along the rolling direction were fabricated by controlling a carbon content and hot rolling process. The steels used in this study were API X80 pipeline steels (minimum yield strength level; 615 MPa), and their chemical compositions are shown in Table I. An overall grain refinement effect was expected by rolling with a high rolling reduction ratio of 80 pct in the non-recrystallized region of austenite after austenitization at 1453 K (1180 °C) for 2 hours. Rolling was finished at 1155 K (782 °C) in the austenite region above Ar3. After the finish rolling, the steels were rapidly cooled to finish cooling temperature of 785 K (512 °C) at the cooling speed ranging from 15 to 20 K/s, and then were cooled in the air, to room temperature. Specimens were machined in 90 deg to the rolling direction of the steel plates, which are the directions for guarantees of mechanical properties of the UOE and the spiral pipes. For convenience, these four specimens are referred to as ‘A90', ‘A30', ‘B90', and ‘B30' according to the carbon content and the direction."
10.1007/s11661-013-1613-2,Table III Tensile Properties at Room Temperature and 253 K (−20 °C) of the Specimens,A30,Ultimate Tensile Strength (MPa),691,MPa,Yield Strength (MPa),632,MPa,Elongation (Pct),20,no mentioned,0,0,0.06,0,0,0,0,0,0,0.25,0.01,0.001,0,0,0.02,0.05,0,1.85,0,0,0.2,0,0,0,0,0,0.07,0.3,0,0,0,0,0,0,0,0,"In this study, plate-type two API X80 pipeline steels having different distributions of hard phases and elongated grains along the rolling direction were fabricated by controlling a carbon content and hot rolling process. The steels used in this study were API X80 pipeline steels (minimum yield strength level; 615 MPa), and their chemical compositions are shown in Table I. An overall grain refinement effect was expected by rolling with a high rolling reduction ratio of 80 pct in the non-recrystallized region of austenite after austenitization at 1453 K (1180 °C) for 2 hours. Rolling was finished at 1155 K (782 °C) in the austenite region above Ar3. After the finish rolling, the steels were rapidly cooled to finish cooling temperature of 785 K (512 °C) at the cooling speed ranging from 15 to 20 K/s, and then were cooled in the air, to room temperature. Specimens were machined in 30 deg to the rolling direction of the steel plates, which are the directions for guarantees of mechanical properties of the UOE and the spiral pipes. For convenience, these four specimens are referred to as ‘A90', ‘A30', ‘B90', and ‘B30' according to the carbon content and the direction."
10.1007/s11661-013-1613-2,Table III Tensile Properties at Room Temperature and 253 K (−20 °C) of the Specimens,B90,Ultimate Tensile Strength (MPa),845,MPa,Yield Strength (MPa),720,MPa,Elongation (Pct),17,no mentioned,0,0,0.07,0,0,0,0,0,0,0.25,0.01,0.001,0,0,0.02,0.05,0,1.85,0,0,0.2,0,0,0,0,0,0.07,0.3,0,0,0,0,0,0,0,0,"In this study, plate-type two API X80 pipeline steels having different distributions of hard phases and elongated grains along the rolling direction were fabricated by controlling a carbon content and hot rolling process. The steels used in this study were API X80 pipeline steels (minimum yield strength level; 615 MPa), and their chemical compositions are shown in Table I. An overall grain refinement effect was expected by rolling with a high rolling reduction ratio of 80 pct in the non-recrystallized region of austenite after austenitization at 1453 K (1180 °C) for 2 hours. Rolling was finished at 1155 K (782 °C) in the austenite region above Ar3. After the finish rolling, the steels were rapidly cooled to finish cooling temperature of 785 K (512 °C) at the cooling speed ranging from 15 to 20 K/s, and then were cooled in the air, to room temperature. Specimens were machined in 90 deg to the rolling direction of the steel plates, which are the directions for guarantees of mechanical properties of the UOE and the spiral pipes. For convenience, these four specimens are referred to as ‘A90', ‘A30', ‘B90', and ‘B30' according to the carbon content and the direction."
10.1007/s11661-013-1613-2,Table III Tensile Properties at Room Temperature and 253 K (−20 °C) of the Specimens,B30,Ultimate Tensile Strength (MPa),813,MPa,Yield Strength (MPa),615,MPa,Elongation (Pct),21,no mentioned,0,0,0.07,0,0,0,0,0,0,0.25,0.01,0.001,0,0,0.02,0.05,0,1.85,0,0,0.2,0,0,0,0,0,0.07,0.3,0,0,0,0,0,0,0,0,"In this study, plate-type two API X80 pipeline steels having different distributions of hard phases and elongated grains along the rolling direction were fabricated by controlling a carbon content and hot rolling process. The steels used in this study were API X80 pipeline steels (minimum yield strength level; 615 MPa), and their chemical compositions are shown in Table I. An overall grain refinement effect was expected by rolling with a high rolling reduction ratio of 80 pct in the non-recrystallized region of austenite after austenitization at 1453 K (1180 °C) for 2 hours. Rolling was finished at 1155 K (782 °C) in the austenite region above Ar3. After the finish rolling, the steels were rapidly cooled to finish cooling temperature of 785 K (512 °C) at the cooling speed ranging from 15 to 20 K/s, and then were cooled in the air, to room temperature. Specimens were machined in 30 deg to the rolling direction of the steel plates, which are the directions for guarantees of mechanical properties of the UOE and the spiral pipes. For convenience, these four specimens are referred to as ‘A90', ‘A30', ‘B90', and ‘B30' according to the carbon content and the direction."
