Repository: MGEdata/SteelScientist

# SteelScientist

## 📝Cite  


**Paper link:**[Steel design based on a large language model](https://doi.org/10.1016/j.actamat.2024.120663)  

@article{tian2025steel,  
&nbsp;&nbsp;&nbsp;&nbsp;&nbsp;&nbsp;&nbsp;&nbsp;title={Steel design based on a large language model},  
&nbsp;&nbsp;&nbsp;&nbsp;&nbsp;&nbsp;&nbsp;&nbsp;author={Tian, Shaohan and Jiang, Xue and Wang, Weiren and Jing, Zhihua and Zhang, Chi and Zhang, Cheng and Lookman, Turab and Su, Yanjing},  
&nbsp;&nbsp;&nbsp;&nbsp;&nbsp;&nbsp;&nbsp;&nbsp;journal={Acta Materialia},  
&nbsp;&nbsp;&nbsp;&nbsp;&nbsp;&nbsp;&nbsp;&nbsp;volume={285},    
&nbsp;&nbsp;&nbsp;&nbsp;&nbsp;&nbsp;&nbsp;&nbsp;pages={120663},

File: datasets/train_data.csv (part 7 of 46)
DOIs,title,abstract,Table_topic,Material,Tensile_name,Tensile_value,Tensile_unit,Yield_name,Yield_value,Yield_unit,Elongation_name,Elongation_value,Elongation_unit,H,B,C,N,O,F,Na,Mg,Al,Si,P,S,Cl,Ca,Ti,V,Cr,Mn,Fe,Co,Ni,Cu,Zn,As,Y,Zr,Nb,Mo,Sn,Sb,La,Ce,Ta,W,Pb,Bi,Text
10.1016/j.actamat.2015.08.027,Effects of Mn and Al contents on cryogenic-temperature tensile and Charpy impact properties in four austenitic high-Mn steels,"Effects of Mn (19 and 22 wt.%) and Al (0 and 2 wt.%) contents on tensile and Charpy impact properties in four austenitic high-Mn steels were investigated at room and cryogenic temperatures. The cryogenictemperature tensile test results indicated that the yield strength was higher in the Al-added steels than non-Al-added steels, which could be explained by a stress-induced martensitic transformation in the non-Al-added steels. The reduction in ductility was largest in the 19Mn steel, where the transformations to epsilon- and alpha'-martensites occurred and their fraction was highest. Charpy impact energies of the 19Mn and 22Mn steels rapidly dropped with decreasing temperature, whereas those of the 19Mn2Al and 22Mn2Al steels slowly decreased. According to the EBSD analysis data of the cryogenic-temperature Charpy impact specimen, the transformation to epsilon- and alpha'-martensites readily occurred in the 19Mn and 22Mn steels, which resulted in the large reduction in impact energy. In the 19Mn2Al steel composed of highly stable austenite, the time needed for sufficient deformation to trigger the martensitic transformation was very short under the impact testing condition. In the Al-added steels, any martensites were not found, while many deformation twins were formed, thereby leading to high Charpy impact energy. (C) 2015 Acta Materialia Inc. Published by Elsevier Ltd. All rights reserved.",Room- and cryogenic-temperature (-196degC) tensile and Charpy impact test data of the four high-Mn steels.,25degC,Tensile strength (MPa),828,MPa,Yield strength (MPa),442,MPa,Tensile elongation (%),71.6,%,0,0,0.46,0.011,0,0,0,0,2,0.05,0.01,0,0,0,0,0,0,21.6,0,0,0,0,0,0,0,0,0,0,0,0,0,0,0,0,0,0,"Thick plates of 30mm in thickness were homogenized at 1200°C for 1h, and were rolled in the range of 1100-900°C to produce 5.5-mm-thick sheet. The hot-rolled sheets were water-cooled to 450°C, held at this temperature for 1h in order to simulate a coiling procedure, and cooled to room temperature in the air."
10.1016/j.msea.2019.05.064,Simultaneous enhancement of strength and ductility via nanoscale Cu precipitates and ultrafine filmy retained austenite in a novel quench-partitioned and tempered steel,"A novel Cu-bearing Quench-Partitioned and Tempered (Q&P-T) steel was designed to achieve an excellent strength ductility balance. Tempering after Q&P treatment increased the tensile and yield strength from 1263 and 706 MPa to 1393 and 1003 MPa, and simultaneously improved the uniform and total elongation from 13.2 and 21.1% to 17.0 and 24.0%, respectively. Dilatometric, XRD and APT analyses as well as SEM and TEM observations revealed that the multiphase structure consisting of fresh martensite, tempered martensite and ultrafine filmy retained austenite was formed via Q&P-T process. Copious Cu precipitates with a diameter of 0.66 nm-5.89 nm, which formed during tempering at 500 degrees C for 30 min can account for the remarkable increase in strength. Cu particles invisible under TEM may not harm the ductility due to their coherency with the matrix. Whilst the retained austenite fraction decreased slightly by tempering, it is likely that carbon partitioning further proceeded between the austenite and the martensite matrix, and increased the stability of ultrafine filmy retained austenite, which led to the notable enhancement of ductility.",Summary of tensile properties.,As-quenched,TS(MPa),1661,MPa,YS(MPa),1162,MPa,TEL (%),12.8,%,0,0,0.22,0,0,0,0,0,1.08,0.52,0,0,0,0,0,0,0,2.02,0,0,2.05,2.08,0,0,0,0,0.051,0.28,0,0,0,0,0,0,0,0,"The experimental steel was melted in vacuum and cast into ingots of ~80 mm thickness. The ingot was homogenized at 1200 °C for 2 h, and hot rolled to 12 mm thick strip in several passes with minimum reduction of 20% per pass. The nominal chemical composition of the experimental steel is given in Table 1 . Tensile specimens were machined parallel to the rolling direction, and microstructure was observed in the transverse direction."
10.1016/j.msea.2019.05.064,Simultaneous enhancement of strength and ductility via nanoscale Cu precipitates and ultrafine filmy retained austenite in a novel quench-partitioned and tempered steel,"A novel Cu-bearing Quench-Partitioned and Tempered (Q&P-T) steel was designed to achieve an excellent strength ductility balance. Tempering after Q&P treatment increased the tensile and yield strength from 1263 and 706 MPa to 1393 and 1003 MPa, and simultaneously improved the uniform and total elongation from 13.2 and 21.1% to 17.0 and 24.0%, respectively. Dilatometric, XRD and APT analyses as well as SEM and TEM observations revealed that the multiphase structure consisting of fresh martensite, tempered martensite and ultrafine filmy retained austenite was formed via Q&P-T process. Copious Cu precipitates with a diameter of 0.66 nm-5.89 nm, which formed during tempering at 500 degrees C for 30 min can account for the remarkable increase in strength. Cu particles invisible under TEM may not harm the ductility due to their coherency with the matrix. Whilst the retained austenite fraction decreased slightly by tempering, it is likely that carbon partitioning further proceeded between the austenite and the martensite matrix, and increased the stability of ultrafine filmy retained austenite, which led to the notable enhancement of ductility.",Summary of tensile properties.,Q&P,TS(MPa),1263,MPa,YS(MPa),706,MPa,TEL (%),21.2,%,0,0,0.22,0,0,0,0,0,1.08,0.52,0,0,0,0,0,0,0,2.02,0,0,2.05,2.08,0,0,0,0,0.051,0.28,0,0,0,0,0,0,0,0,"The experimental steel was melted in vacuum and cast into ingots of ~80 mm thickness. The ingot was homogenized at 1200 °C for 2 h, and hot rolled to 12 mm thick strip in several passes with minimum reduction of 20% per pass. The nominal chemical composition of the experimental steel is given in Table 1 . Tensile specimens were machined parallel to the rolling direction, and microstructure was observed in the transverse direction. With these temperatures, the specimens were fully austenitized at 870 °C for 300s, quenched into a salt bath kept at 240 °C, reheated to 400 °C and held for 180s in another salt bath and quenched to room temperature."
10.1016/j.msea.2019.05.064,Simultaneous enhancement of strength and ductility via nanoscale Cu precipitates and ultrafine filmy retained austenite in a novel quench-partitioned and tempered steel,"A novel Cu-bearing Quench-Partitioned and Tempered (Q&P-T) steel was designed to achieve an excellent strength ductility balance. Tempering after Q&P treatment increased the tensile and yield strength from 1263 and 706 MPa to 1393 and 1003 MPa, and simultaneously improved the uniform and total elongation from 13.2 and 21.1% to 17.0 and 24.0%, respectively. Dilatometric, XRD and APT analyses as well as SEM and TEM observations revealed that the multiphase structure consisting of fresh martensite, tempered martensite and ultrafine filmy retained austenite was formed via Q&P-T process. Copious Cu precipitates with a diameter of 0.66 nm-5.89 nm, which formed during tempering at 500 degrees C for 30 min can account for the remarkable increase in strength. Cu particles invisible under TEM may not harm the ductility due to their coherency with the matrix. Whilst the retained austenite fraction decreased slightly by tempering, it is likely that carbon partitioning further proceeded between the austenite and the martensite matrix, and increased the stability of ultrafine filmy retained austenite, which led to the notable enhancement of ductility.",Summary of tensile properties.,Q&P-T,TS(MPa),1393,MPa,YS(MPa),1003,MPa,TEL (%),24,%,0,0,0.22,0,0,0,0,0,1.08,0.52,0,0,0,0,0,0,0,2.02,0,0,2.05,2.08,0,0,0,0,0.051,0.28,0,0,0,0,0,0,0,0,"The experimental steel was melted in vacuum and cast into ingots of ~80 mm thickness. The ingot was homogenized at 1200 °C for 2 h, and hot rolled to 12 mm thick strip in several passes with minimum reduction of 20% per pass. The nominal chemical composition of the experimental steel is given in Table 1 . Tensile specimens were machined parallel to the rolling direction, and microstructure was observed in the transverse direction. With these temperatures, the specimens were fully austenitized at 870 °C for 300s, quenched into a salt bath kept at 240 °C, reheated to 400 °C and held for 180s in another salt bath and quenched to room temperature. After partitioning treatment, specimens were tempered at 500 °C for 1800s, see Fig. 1(b)."
10.1007/s12540-019-00314-2,Microstructure and Tensile Properties of Ferritic Lightweight Steel Produced by Twin-Roll Casting,"Ferritic Fe-8Al-5Mn-0.1Nb-0.1C lightweight steel has been produced by twin-roll casting (TRC) process. The microstructures, in as-cast condition and during subsequent thermomechanical treatments, and tensile properties of the steel have been investigated and compared to those of the similar steel produced with conventional ingot casting (IC). TRC significantly refines the microstructure of the steel in as-cast condition, with a formation of NbC and kappa-carbide particles within matrix and along grain boundaries. NbC particles inhibit the grain coarsening during subsequent homogenization treatment, while kappa-carbide particles promote recrystallization during final annealing by particle-stimulated nucleation mechanism. Tensile properties of the TRC steel are comparable to those of the IC steel; however, such properties of the TRC steel have been achieved under a much smaller number of processing steps, making TRC as an ideal alternative for the production of ferritic lightweight steels. Graphic",Table 2 Tensile properties of the steels after final annealing,TRC,UTS (MPa),612,MPa,YS (MPa),513,MPa,Total elongation (%),28.5,%,0,0,0.101,0,0,0,0,0,8,0,0,0,0,0,0,0,0,4.8,0,0,0,0,0,0,0,0,0.1,0,0,0,0,0,0,0,0,0,"Figure 1 presents the applied TMTs on the steels. The as-cast strip of the TRC steel was cut into small pieces (2.4 × 40 × 100 mm) and homogenized at 1200 °C for 30 min in vacuum. To have similar amount of reduction ratios to those applied in warm and cold rolling stages of the TRC steel (50% and 33%, respectively), the 3 mm sheets were warm rolled at 650 °C to 1.5 mm and subsequently cold rolled to 1 mm in thickness. The cold rolled sheets of both IC and TRC steels were finally annealed at 800 °C for 1 h under protective Ar atmosphere. All specimens were air cooled after hot/warm rolling or annealing."
10.1007/s12540-019-00314-2,Microstructure and Tensile Properties of Ferritic Lightweight Steel Produced by Twin-Roll Casting,"Ferritic Fe-8Al-5Mn-0.1Nb-0.1C lightweight steel has been produced by twin-roll casting (TRC) process. The microstructures, in as-cast condition and during subsequent thermomechanical treatments, and tensile properties of the steel have been investigated and compared to those of the similar steel produced with conventional ingot casting (IC). TRC significantly refines the microstructure of the steel in as-cast condition, with a formation of NbC and kappa-carbide particles within matrix and along grain boundaries. NbC particles inhibit the grain coarsening during subsequent homogenization treatment, while kappa-carbide particles promote recrystallization during final annealing by particle-stimulated nucleation mechanism. Tensile properties of the TRC steel are comparable to those of the IC steel; however, such properties of the TRC steel have been achieved under a much smaller number of processing steps, making TRC as an ideal alternative for the production of ferritic lightweight steels. Graphic",Table 2 Tensile properties of the steels after final annealing,IC,UTS (MPa),657,MPa,YS (MPa),548,MPa,Total elongation (%),34.7,%,0,0,0.094,0,0,0,0,0,8.3,0,0,0,0,0,0,0,0,4.9,0,0,0,0,0,0,0,0,0.095,0,0,0,0,0,0,0,0,0,"Figure 1 presents the applied TMTs on the steels. The homogenized strip was warm rolled at 650 °C to a thickness of 1.2 mm and then cold rolled to a final thickness of 0.8 mm . In the case of the IC steel, the ingot was homogenized at 1200 °C for 1 h, followed by hot rolling between 1100 and 1000 °C to produce plates with a thickness of 20 mm. The hot rolled plate was warm rolled at 650 °C to 3 mm in thickness and then subjected to an intermediate annealing at 850 °C for 15 min. To have similar amount of reduction ratios to those applied in warm and cold rolling stages of the TRC steel (50% and 33%, respectively), the 3 mm sheets were warm rolled at 650 °C to 1.5 mm and subsequently cold rolled to 1 mm in thickness. The cold rolled sheets of both IC and TRC steels were finally annealed at 800 °C for 1 h under protective Ar atmosphere. All specimens were air cooled after hot/warm rolling or annealing."
10.1016/j.matdes.2016.01.048,"An introduction to medium-Mn steel: Metallurgy, mechanical properties and warm stamping process","The medium-Mn steel with M-3 characteristics (multi-phase, multi-scale, meta-stable) is a promising third-generation automotive steel. Its chemical composition, microstructure, thermal and mechanical properties are introduced and a warm stamping process for the medium-Mn steel is proposed. The optimal process parameters are identified through mechanical testing and microscopic analysis to achieve balanced properties of hardenability, hardness, strength, elongation and fracture behavior. The optimal forming process consists of an austenitization temperature of 790-840 degrees C, a soaking time of 4-7 min, an initial stamping temperature of 450-500 degrees C, and a cooling rate of 10-60 degrees C/s. A typical automotive structural part B-pillar was stamped using the proposed process and the final part exhibits ultrafine martensite-lath microstructure and desired mechanical properties for intrusion prevention and energy absorption. (C) 2016 Elsevier Ltd. All rights reserved.",Mechanical properties of the B-pillars made of medium-Mn steel and Boron steel.,Medium-Mn Steel,Tensile strength (MPa),1418,MPa,Yield strength (MPa),1220,MPa,Total elongation (%),11.8,%,0,0,0.14,0,0,0,0,0,0.03,0,0.013,0.03,0,0,0,0,0,5.5,0,0,0,0,0,0,0,0,0,0,0,0,0,0,0,0,0,0,"The medium-Mn steel used in this study was developed by the Central Iron and Research Institute of China. Their chemical composition (wt.%) is shown in Table 1 . The basic process of producing the medium-Mn steel is to quench the prototype steel to obtain a martensite microstructure first and then anneal the quenched steel in the bipolar region (Ac1-Ac3) for austenite reversion transformation to obtain a multi-phase microstructure that consists of austenite, ultrafine ferrite and precipitated phase. The annealing time varies from 2 to 6h depending the content of C and Mn, and the desired mechanical properties such as yield strength, tensile strength and elongation. For the microstructure examination in TEM and EBSD, samples were firstly ground mechanically to a thickness of about 0.04mm, and then electro-polished in a twin-jet machine in a solution of 5% perchloric acid and 95% alcohol at about -20°C. "
10.1016/j.matdes.2016.01.048,"An introduction to medium-Mn steel: Metallurgy, mechanical properties and warm stamping process","The medium-Mn steel with M-3 characteristics (multi-phase, multi-scale, meta-stable) is a promising third-generation automotive steel. Its chemical composition, microstructure, thermal and mechanical properties are introduced and a warm stamping process for the medium-Mn steel is proposed. The optimal process parameters are identified through mechanical testing and microscopic analysis to achieve balanced properties of hardenability, hardness, strength, elongation and fracture behavior. The optimal forming process consists of an austenitization temperature of 790-840 degrees C, a soaking time of 4-7 min, an initial stamping temperature of 450-500 degrees C, and a cooling rate of 10-60 degrees C/s. A typical automotive structural part B-pillar was stamped using the proposed process and the final part exhibits ultrafine martensite-lath microstructure and desired mechanical properties for intrusion prevention and energy absorption. (C) 2016 Elsevier Ltd. All rights reserved.",Mechanical properties of the B-pillars made of medium-Mn steel and Boron steel.,22MnB5 Steel,Tensile strength (MPa),1519,MPa,Yield strength (MPa),1058,MPa,Total elongation (%),7.2,%,0,0.0024,0.22,0,0,0,0,0,0,0.81,0.064,0.014,0,0,0.022,0,0,1.58,0,0,0,0,0,0,0,0,0,0,0,0,0,0,0,0,0,0,"The medium-Mn steel used in this study was developed by the Central Iron and Research Institute of China. Their chemical composition (wt.%) is shown in Table 1 . The basic process of producing the medium-Mn steel is to quench the prototype steel to obtain a martensite microstructure first and then anneal the quenched steel in the bipolar region (Ac1-Ac3) for austenite reversion transformation to obtain a multi-phase microstructure that consists of austenite, ultrafine ferrite and precipitated phase. The annealing time varies from 2 to 6h depending the content of C and Mn, and the desired mechanical properties such as yield strength, tensile strength and elongation. For the microstructure examination in TEM and EBSD, samples were firstly ground mechanically to a thickness of about 0.04mm, and then electro-polished in a twin-jet machine in a solution of 5% perchloric acid and 95% alcohol at about -20°C. "
10.1007/s12540-021-01009-3,"Microstructure Evolution, Mechanical Properties and Strain Hardening Instability of Low and Medium Carbon Quenching & Partitioning Steels","The effect of quenching after martensitic finish (QAM(f)) or quenching & partitioning (Q&P) on microstructure evolution, mechanical properties, and strain hardening instability of low and medium carbon hot rolled steels were investigated. Two heats of low and medium carbon steels were cast in an induction open furnace. The chemical composition of low carbon steel is 0.16C-0.27Si-1.47Mn-0.02Al while medium carbon steel is 0.49C-0.30Si-0.91Mn-0.03Al. They were hot-rolled at 1200 degrees C for 30 min followed by air cooling. The microstructure after hot-rolled gives bands of ferrite and pearlite for 0.16 wt% low carbon steel. On the other hand, 0.49 wt% medium carbon steel produces coarse pearlite islands surrounded by ferrite phase. To enhance mechanical properties, it was necessary to modify the microstructure of low and medium carbon steels using QAM(f) or Q&P processes. The resultant matrix of microstructure after QAM(f) and Q&P processes contained ferrite, bainite, lath martensite, and retained austenite for 0.16 wt% low carbon steel, and polygonal ferrite, lath martensite, and retained austenite for 0.49 wt% medium carbon steel, respectively. In low carbon steel, QAM(f) process increased uniform elongation from 6.6 to 13.5% (105% increase) while ultimate tensile strength (UTS) improved slightly from 645 to 692 MPa (7% increase). However, in medium carbon steel, Q&P reduced uniform elongation from 12.4 to 4.8% (61% decrease) while increased UTS from 769 to 1242 MPa (61.5% increase). It is worthy to mention that QAM(f) process exhibited strain hardening instability zone (7.8% strain before necking) compared to hot-rolled process (0% strain before necking). On the other hand, Q&P process highly decreased strain hardening instability zone (0.77% strain before necking) compared to hot-rolled process (3.4% strain before necking).",Table 3 Tensile and hardness results for low and medium carbon steels,0.16C (hot rolled),Ultimate strength (MPa),645,MPa,Yield strength (MPa),629,MPa,Total elongation (%),16,%,0,0,0.155,0,0,0,0,0,0.021,0.267,0.0168,0.0077,0,0,0,0,0,1.47,0,0,0,0,0,0,0,0,0,0,0,0,0,0,0,0,0,0,"The carbon steel samples with 100 × 40 × 30 mm dimensions were cut and prepared from the as-cast plates using CNC machine for hot rolling process. The samples were hot-rolled at 1200 °C for 30 min followed by air cooling as shown in Fig. 1. The hot-rolled samples were then passed over a series of 6 passes down to a final thickness of 15 mm. After each pass, the sample was then heated to 1200 °C for 10 min in air before being rolled again. Two different heat treatment processes (QAMf and Q&P) were applied in this study, Fig. 2. The first heat treatment of low carbon steel (0.16C) was heating up to intercritical annealing zone (830 °C) followed by quenching in a salt bath after martensitic finish (160 °C). The second one was heating above Ac3 (830 °C) followed by quenching in salt bath after martensitic start (160 °C). The treated samples at 830 °C were in intercritical annealing zone of the two-phase area (i.e. ferrite and austenite). The treated samples at 830 °C were above AC3. The microstructure of trade Q&P steels basically consists of martensite (70%-80%) formed during quenching, ferrite (10%-20%) formed from the austenite phase during slow cooling, and dispersed retained austenite (5%-10%) stabilized by carbon enrichment during partitioning. The investigated low and medium hot rolled carbon steels were heat-treated using QAMf and Q&P processes."
10.1007/s12540-021-01009-3,"Microstructure Evolution, Mechanical Properties and Strain Hardening Instability of Low and Medium Carbon Quenching & Partitioning Steels","The effect of quenching after martensitic finish (QAM(f)) or quenching & partitioning (Q&P) on microstructure evolution, mechanical properties, and strain hardening instability of low and medium carbon hot rolled steels were investigated. Two heats of low and medium carbon steels were cast in an induction open furnace. The chemical composition of low carbon steel is 0.16C-0.27Si-1.47Mn-0.02Al while medium carbon steel is 0.49C-0.30Si-0.91Mn-0.03Al. They were hot-rolled at 1200 degrees C for 30 min followed by air cooling. The microstructure after hot-rolled gives bands of ferrite and pearlite for 0.16 wt% low carbon steel. On the other hand, 0.49 wt% medium carbon steel produces coarse pearlite islands surrounded by ferrite phase. To enhance mechanical properties, it was necessary to modify the microstructure of low and medium carbon steels using QAM(f) or Q&P processes. The resultant matrix of microstructure after QAM(f) and Q&P processes contained ferrite, bainite, lath martensite, and retained austenite for 0.16 wt% low carbon steel, and polygonal ferrite, lath martensite, and retained austenite for 0.49 wt% medium carbon steel, respectively. In low carbon steel, QAM(f) process increased uniform elongation from 6.6 to 13.5% (105% increase) while ultimate tensile strength (UTS) improved slightly from 645 to 692 MPa (7% increase). However, in medium carbon steel, Q&P reduced uniform elongation from 12.4 to 4.8% (61% decrease) while increased UTS from 769 to 1242 MPa (61.5% increase). It is worthy to mention that QAM(f) process exhibited strain hardening instability zone (7.8% strain before necking) compared to hot-rolled process (0% strain before necking). On the other hand, Q&P process highly decreased strain hardening instability zone (0.77% strain before necking) compared to hot-rolled process (3.4% strain before necking).",Table 3 Tensile and hardness results for low and medium carbon steels,0.49C (hot rolled),Ultimate strength (MPa),769,MPa,Yield strength (MPa),575,MPa,Total elongation (%),20,%,0,0,0.155,0,0,0,0,0,0.021,0.267,0.0168,0.0077,0,0,0,0,0,1.47,0,0,0,0,0,0,0,0,0,0,0,0,0,0,0,0,0,0,"The carbon steel samples with 100 × 40 × 30 mm dimensions were cut and prepared from the as-cast plates using CNC machine for hot rolling process. The samples were hot-rolled at 1200 °C for 30 min followed by air cooling as shown in Fig. 1. The hot-rolled samples were then passed over a series of 6 passes down to a final thickness of 15 mm. After each pass, the sample was then heated to 1200 °C for 10 min in air before being rolled again. Two different heat treatment processes (QAMf and Q&P) were applied in this study, Fig. 2. The first heat treatment of low carbon steel (0.16C) was heating up to intercritical annealing zone (830 °C) followed by quenching in a salt bath after martensitic finish (160 °C). The second one was heating above Ac3 (830 °C) followed by quenching in salt bath after martensitic start (160 °C). The treated samples at 830 °C were in intercritical annealing zone of the two-phase area (i.e. ferrite and austenite). The treated samples at 830 °C were above AC3. The microstructure of trade Q&P steels basically consists of martensite (70%-80%) formed during quenching, ferrite (10%-20%) formed from the austenite phase during slow cooling, and dispersed retained austenite (5%-10%) stabilized by carbon enrichment during partitioning. The investigated low and medium hot rolled carbon steels were heat-treated using QAMf and Q&P processes."
10.1016/j.ijplas.2020.102805,Homogeneous elasto-plastic deformation and improved strain compatibility between austenite and ferrite in a co-precipitation hardened medium Mn steel with enhanced hydrogen embrittlement resistance,"A co-precipitation hardened medium-Mn steel with respective NiAl and Cu-rich particles in dual phases (austenite and ferrite) has been designed by using a quenching-partitioning-tempering (QPT) treatment. The influences of co-precipitates on the elasto-plastic transition and strain compatibility has been investigated based on the micro-mechanical behavior of constituent phases, the evolution of lattice strain and stress components. Compared to the Cu-Free steel, in which single NiAl precipitates form in ferrite, co-precipitation in the Cu-Added steel results in an improved strain compatibility between austenite (gamma) and ferrite (alpha). The lattice strains of both gamma and alpha phases show similar evolutions during the entire strain regime, and a homogeneous elastoplastic deformation occurs together with a continuous yielding and weak transient of strain hardening rate. The improved strain compatibility leads to an alleviation of strain localization in the phase interfaces, so that the overall back stress increases slowly with the tensile strain increasing during the whole plastic deformation process, although the transformation-induced plasticity (TRIP) effect of the Cu-Added steel only occurs at low strains (<5%) due to the low mechanical stability of the retained austenite. In contrast, a non-continuous yielding of the constituent phases occurs in the Cu-Free steel leads to strong strain transfer across the alpha/gamma interfaces due to a low deformation compatibility between austenite and ferrite. High internal stress in the phase interfaces results in easy damage-crack formation, but it can be accommodated by the TRIP effect which dominates in large strains, resulting in back stress decreasing and effective stress hardening during the subsequent deformation stage. However, the introduction of hydrogen can aggravate the dislocation accumulation and strain transfer between austenite and ferrite; thus, hydrogen-induced cracks (HICs) are prone to nucleate at the alpha/gamma interfaces while the TRIP effect is not significant, leading to premature failure and significant elongation loss (85.4%) of the Cu-Free steel. Therefore, the improved strain compatibility of the Cu-Added steel contributes to a better resistance to hydrogen embrittlement, although both medium Mn steels possess similar tensile strength (1 GPa) and elongation (25%) values.","The statistic mechanical properties of the two medium steels before and after tensile deformation, i.e. yield strength, tensile strength and uniform elongation.",Cu-Free,Tensile strength (MPa),984,MPa,Yield strength (MPa),965,MPa,Tensile elongation (%),27.9,%,0,0,0.01,0,0,0,0,0,1.5,0,0,0,0,0,0,0,0,7,0,0,2.5,0,0,0,0,0,0,0,0,0,0,0,0,0,0,0,"After homogenization at 1473 K for 60min, hot rolling was conducted in eight passes between 750 and 1050 °C and then air quenching to room temperature. The hot-rolled plates were cold rolled for a total reduction of ~75% in multiple passes. The complex microstructure consisting of ferrite, retained austenite and co-precipitates was obtained by a two-step procedure of partitioning and tempering. Table 1 shows the nominal compositions and heat treatment windows of the two medium-Mn steels. Uniaxial tensile tests were conducted at room temperature (RT) along the rolling direction with a gauge length and width of 25 and 6 mm, respectively, using a constant strain rate of 4 × 10-4 s-1. The tensile properties of the two medium Mn steels before hydrogen charging are shown."
10.1016/j.ijplas.2020.102805,Homogeneous elasto-plastic deformation and improved strain compatibility between austenite and ferrite in a co-precipitation hardened medium Mn steel with enhanced hydrogen embrittlement resistance,"A co-precipitation hardened medium-Mn steel with respective NiAl and Cu-rich particles in dual phases (austenite and ferrite) has been designed by using a quenching-partitioning-tempering (QPT) treatment. The influences of co-precipitates on the elasto-plastic transition and strain compatibility has been investigated based on the micro-mechanical behavior of constituent phases, the evolution of lattice strain and stress components. Compared to the Cu-Free steel, in which single NiAl precipitates form in ferrite, co-precipitation in the Cu-Added steel results in an improved strain compatibility between austenite (gamma) and ferrite (alpha). The lattice strains of both gamma and alpha phases show similar evolutions during the entire strain regime, and a homogeneous elastoplastic deformation occurs together with a continuous yielding and weak transient of strain hardening rate. The improved strain compatibility leads to an alleviation of strain localization in the phase interfaces, so that the overall back stress increases slowly with the tensile strain increasing during the whole plastic deformation process, although the transformation-induced plasticity (TRIP) effect of the Cu-Added steel only occurs at low strains (<5%) due to the low mechanical stability of the retained austenite. In contrast, a non-continuous yielding of the constituent phases occurs in the Cu-Free steel leads to strong strain transfer across the alpha/gamma interfaces due to a low deformation compatibility between austenite and ferrite. High internal stress in the phase interfaces results in easy damage-crack formation, but it can be accommodated by the TRIP effect which dominates in large strains, resulting in back stress decreasing and effective stress hardening during the subsequent deformation stage. However, the introduction of hydrogen can aggravate the dislocation accumulation and strain transfer between austenite and ferrite; thus, hydrogen-induced cracks (HICs) are prone to nucleate at the alpha/gamma interfaces while the TRIP effect is not significant, leading to premature failure and significant elongation loss (85.4%) of the Cu-Free steel. Therefore, the improved strain compatibility of the Cu-Added steel contributes to a better resistance to hydrogen embrittlement, although both medium Mn steels possess similar tensile strength (1 GPa) and elongation (25%) values.","The statistic mechanical properties of the two medium steels before and after tensile deformation, i.e. yield strength, tensile strength and uniform elongation.",Cu-Free,Tensile strength (MPa),966,MPa,Yield strength (MPa),971,MPa,Tensile elongation (%),4.1,%,0,0,0.01,0,0,0,0,0,1.5,0,0,0,0,0,0,0,0,7,0,0,2.5,0,0,0,0,0,0,0,0,0,0,0,0,0,0,0,"After homogenization at 1473 K for 60min, hot rolling was conducted in eight passes between 750 and 1050 °C and then air quenching to room temperature. The hot-rolled plates were cold rolled for a total reduction of ~75% in multiple passes. The complex microstructure consisting of ferrite, retained austenite and co-precipitates was obtained by a two-step procedure of partitioning and tempering. Table 1 shows the nominal compositions and heat treatment windows of the two medium-Mn steels. Uniaxial tensile tests were conducted at room temperature (RT) along the rolling direction with a gauge length and width of 25 and 6 mm, respectively, using a constant strain rate of 4 × 10-4 s-1. The tensile properties of the two medium Mn steels after hydrogen charging are shown."
10.1016/j.ijplas.2020.102805,Homogeneous elasto-plastic deformation and improved strain compatibility between austenite and ferrite in a co-precipitation hardened medium Mn steel with enhanced hydrogen embrittlement resistance,"A co-precipitation hardened medium-Mn steel with respective NiAl and Cu-rich particles in dual phases (austenite and ferrite) has been designed by using a quenching-partitioning-tempering (QPT) treatment. The influences of co-precipitates on the elasto-plastic transition and strain compatibility has been investigated based on the micro-mechanical behavior of constituent phases, the evolution of lattice strain and stress components. Compared to the Cu-Free steel, in which single NiAl precipitates form in ferrite, co-precipitation in the Cu-Added steel results in an improved strain compatibility between austenite (gamma) and ferrite (alpha). The lattice strains of both gamma and alpha phases show similar evolutions during the entire strain regime, and a homogeneous elastoplastic deformation occurs together with a continuous yielding and weak transient of strain hardening rate. The improved strain compatibility leads to an alleviation of strain localization in the phase interfaces, so that the overall back stress increases slowly with the tensile strain increasing during the whole plastic deformation process, although the transformation-induced plasticity (TRIP) effect of the Cu-Added steel only occurs at low strains (<5%) due to the low mechanical stability of the retained austenite. In contrast, a non-continuous yielding of the constituent phases occurs in the Cu-Free steel leads to strong strain transfer across the alpha/gamma interfaces due to a low deformation compatibility between austenite and ferrite. High internal stress in the phase interfaces results in easy damage-crack formation, but it can be accommodated by the TRIP effect which dominates in large strains, resulting in back stress decreasing and effective stress hardening during the subsequent deformation stage. However, the introduction of hydrogen can aggravate the dislocation accumulation and strain transfer between austenite and ferrite; thus, hydrogen-induced cracks (HICs) are prone to nucleate at the alpha/gamma interfaces while the TRIP effect is not significant, leading to premature failure and significant elongation loss (85.4%) of the Cu-Free steel. Therefore, the improved strain compatibility of the Cu-Added steel contributes to a better resistance to hydrogen embrittlement, although both medium Mn steels possess similar tensile strength (1 GPa) and elongation (25%) values.","The statistic mechanical properties of the two medium steels before and after tensile deformation, i.e. yield strength, tensile strength and uniform elongation.",Cu-Added,Tensile strength (MPa),982,MPa,Yield strength (MPa),975,MPa,Tensile elongation (%),26.9,%,0,0,0.01,0,0,0,0,0,1.5,0,0,0,0,0,0,0,0,7,0,0,2.5,2.5,0,0,0,0,0,0,0,0,0,0,0,0,0,0,"After homogenization at 1473 K for 60min, hot rolling was conducted in eight passes between 750 and 1050 °C and then air quenching to room temperature. The hot-rolled plates were cold rolled for a total reduction of ~75% in multiple passes. The complex microstructure consisting of ferrite, retained austenite and co-precipitates was obtained by a two-step procedure of partitioning and tempering. Table 1 shows the nominal compositions and heat treatment windows of the two medium-Mn steels. Uniaxial tensile tests were conducted at room temperature (RT) along the rolling direction with a gauge length and width of 25 and 6 mm, respectively, using a constant strain rate of 4 × 10-4 s-1. The tensile properties of the two medium Mn steels before hydrogen charging are shown."
10.1016/j.ijplas.2020.102805,Homogeneous elasto-plastic deformation and improved strain compatibility between austenite and ferrite in a co-precipitation hardened medium Mn steel with enhanced hydrogen embrittlement resistance,"A co-precipitation hardened medium-Mn steel with respective NiAl and Cu-rich particles in dual phases (austenite and ferrite) has been designed by using a quenching-partitioning-tempering (QPT) treatment. The influences of co-precipitates on the elasto-plastic transition and strain compatibility has been investigated based on the micro-mechanical behavior of constituent phases, the evolution of lattice strain and stress components. Compared to the Cu-Free steel, in which single NiAl precipitates form in ferrite, co-precipitation in the Cu-Added steel results in an improved strain compatibility between austenite (gamma) and ferrite (alpha). The lattice strains of both gamma and alpha phases show similar evolutions during the entire strain regime, and a homogeneous elastoplastic deformation occurs together with a continuous yielding and weak transient of strain hardening rate. The improved strain compatibility leads to an alleviation of strain localization in the phase interfaces, so that the overall back stress increases slowly with the tensile strain increasing during the whole plastic deformation process, although the transformation-induced plasticity (TRIP) effect of the Cu-Added steel only occurs at low strains (<5%) due to the low mechanical stability of the retained austenite. In contrast, a non-continuous yielding of the constituent phases occurs in the Cu-Free steel leads to strong strain transfer across the alpha/gamma interfaces due to a low deformation compatibility between austenite and ferrite. High internal stress in the phase interfaces results in easy damage-crack formation, but it can be accommodated by the TRIP effect which dominates in large strains, resulting in back stress decreasing and effective stress hardening during the subsequent deformation stage. However, the introduction of hydrogen can aggravate the dislocation accumulation and strain transfer between austenite and ferrite; thus, hydrogen-induced cracks (HICs) are prone to nucleate at the alpha/gamma interfaces while the TRIP effect is not significant, leading to premature failure and significant elongation loss (85.4%) of the Cu-Free steel. Therefore, the improved strain compatibility of the Cu-Added steel contributes to a better resistance to hydrogen embrittlement, although both medium Mn steels possess similar tensile strength (1 GPa) and elongation (25%) values.","The statistic mechanical properties of the two medium steels before and after tensile deformation, i.e. yield strength, tensile strength and uniform elongation.",Cu-Added,Tensile strength (MPa),979,MPa,Yield strength (MPa),978,MPa,Tensile elongation (%),11.6,%,0,0,0.01,0,0,0,0,0,1.5,0,0,0,0,0,0,0,0,7,0,0,2.5,2.5,0,0,0,0,0,0,0,0,0,0,0,0,0,0,"After homogenization at 1473 K for 60min, hot rolling was conducted in eight passes between 750 and 1050 °C and then air quenching to room temperature. The hot-rolled plates were cold rolled for a total reduction of ~75% in multiple passes. The complex microstructure consisting of ferrite, retained austenite and co-precipitates was obtained by a two-step procedure of partitioning and tempering. Table 1 shows the nominal compositions and heat treatment windows of the two medium-Mn steels. Uniaxial tensile tests were conducted at room temperature (RT) along the rolling direction with a gauge length and width of 25 and 6 mm, respectively, using a constant strain rate of 4 × 10-4 s-1. The tensile properties of the two medium Mn steels after hydrogen charging are shown."
