Repository: MGEdata/SteelScientist

# SteelScientist

## 📝Cite  


**Paper link:**[Steel design based on a large language model](https://doi.org/10.1016/j.actamat.2024.120663)  

@article{tian2025steel,  
&nbsp;&nbsp;&nbsp;&nbsp;&nbsp;&nbsp;&nbsp;&nbsp;title={Steel design based on a large language model},  
&nbsp;&nbsp;&nbsp;&nbsp;&nbsp;&nbsp;&nbsp;&nbsp;author={Tian, Shaohan and Jiang, Xue and Wang, Weiren and Jing, Zhihua and Zhang, Chi and Zhang, Cheng and Lookman, Turab and Su, Yanjing},  
&nbsp;&nbsp;&nbsp;&nbsp;&nbsp;&nbsp;&nbsp;&nbsp;journal={Acta Materialia},  
&nbsp;&nbsp;&nbsp;&nbsp;&nbsp;&nbsp;&nbsp;&nbsp;volume={285},    
&nbsp;&nbsp;&nbsp;&nbsp;&nbsp;&nbsp;&nbsp;&nbsp;pages={120663},

File: datasets/data.csv (part 8 of 19)
DOIs,Table_topic,Material,Tensile_name,Tensile_value,Tensile_unit,Yield_name,Yield_value,Yield_unit,Elongation_name,Elongation_value,Elongation_unit,H,B,C,N,O,F,Na,Mg,Al,Si,P,S,Cl,Ca,Ti,V,Cr,Mn,Fe,Co,Ni,Cu,Zn,As,Y,Zr,Nb,Mo,Sn,Sb,La,Ce,Ta,W,Pb,Bi,Text
10.1016/j.msea.2016.08.094,Mechanical properties of the investigate steels subjected to various processing conditions.,TMCP+AC,UTS (MPa),1099,MPa,YS (MPa),574,MPa,TEL (%),14,%,0,0,0.2,0,0,0,0,0,1.5,1.4,0.014,0.006,0,0,0,0,0,1.65,0,1.07,1.05,1.3,0,0,0,0,0,0,0,0,0,0,0,0,0,0,"A laboratory scale 25kVA air induction furnace was used to manufacture the steel with the chemical composition as shown in Table 1. After cropping the top section of the ingot containing shrinkage/pipes, the remaining portion of 200mm×50mm×50mm size was hot forged down to about 19mm×19mm cross section. After that, the Ac1, Ac3 and MS temperatures were measured as 725°C, 830°C and 365°C respectively, by a Gleeble 1500D LVDT type dilatometer using cylindrical hollow samples of 1mm wall thickness. At first the samples were heated at a heating rate of 10°C/s at 1000°C and soaked for 5min, and then cooled under constant rate of 20°C/s to room temperature. The forged bars were soaked at 1200°C and subsequently subjected to TMCP with 750°C finish rolling temperature (FRT) according to the laboratory scale schedule as mention in Fig. 2 using two-high rolling mill (10 HP) and finally the rolled plates (≈8mm) were allowed to air cooling (AC)."
10.1016/j.msea.2016.08.094,Mechanical properties of the investigate steels subjected to various processing conditions.,TMCP+PA+Q&P+AC,UTS (MPa),922,MPa,YS (MPa),584,MPa,TEL (%),25,%,0,0,0.2,0,0,0,0,0,1.5,1.4,0.014,0.006,0,0,0,0,0,1.65,0,1.07,1.05,1.3,0,0,0,0,0,0,0,0,0,0,0,0,0,0,"A laboratory scale 25kVA air induction furnace was used to manufacture the steel with the chemical composition as shown in Table 1. After cropping the top section of the ingot containing shrinkage/pipes, the remaining portion of 200mm×50mm×50mm size was hot forged down to about 19mm×19mm cross section. After that, the Ac1, Ac3 and MS temperatures were measured as 725°C, 830°C and 365°C respectively, by a Gleeble 1500D LVDT type dilatometer using cylindrical hollow samples of 1mm wall thickness. At first the samples were heated at a heating rate of 10°C/s at 1000°C and soaked for 5min, and then cooled under constant rate of 20°C/s to room temperature. The forged bars were soaked at 1200°C and subsequently subjected to TMCP with 750°C finish rolling temperature (FRT) according to the laboratory scale schedule as mention in Fig. 2 using two-high rolling mill (10 HP) and finally the rolled plates (≈8mm) were allowed to air cooling (AC). The TMCP samples were treated by Q&amp;P processes, as shown in Fig. 3. All samples were subjected to partial austenitisation (PA) at 800°C temperatures with the same holding time of 30min, followed by rapid quenching in a salt bath maintained at 345°C below MS temperature (365°C) and partitioning at the same temperature for 30min."
10.1016/j.msea.2016.08.094,Mechanical properties of the investigate steels subjected to various processing conditions.,TMCP+FA+Q&P+AC,UTS (MPa),921,MPa,YS (MPa),641,MPa,TEL (%),26,%,0,0,0.2,0,0,0,0,0,1.5,1.4,0.014,0.006,0,0,0,0,0,1.65,0,1.07,1.05,1.3,0,0,0,0,0,0,0,0,0,0,0,0,0,0,"A laboratory scale 25kVA air induction furnace was used to manufacture the steel with the chemical composition as shown in Table 1. After cropping the top section of the ingot containing shrinkage/pipes, the remaining portion of 200mm×50mm×50mm size was hot forged down to about 19mm×19mm cross section. After that, the Ac1, Ac3 and MS temperatures were measured as 725°C, 830°C and 365°C respectively, by a Gleeble 1500D LVDT type dilatometer using cylindrical hollow samples of 1mm wall thickness. At first the samples were heated at a heating rate of 10°C/s at 1000°C and soaked for 5min, and then cooled under constant rate of 20°C/s to room temperature. The forged bars were soaked at 1200°C and subsequently subjected to TMCP with 750°C finish rolling temperature (FRT) according to the laboratory scale schedule as mention in Fig. 2 using two-high rolling mill (10 HP) and finally the rolled plates (≈8mm) were allowed to air cooling (AC). The TMCP samples were treated by Q&amp;P processes, as shown in Fig. 3. All samples were subjected to partial full austenitisation (FA) at 930°C temperatures with the same holding time of 30min, followed by rapid quenching in a salt bath maintained at 345°C below MS temperature (365°C) and partitioning at the same temperature for 30min. "
10.1007/s10921-013-0180-1,Table 3 Mechanical properties of test pieces in tensile testing,TP000,Tensile strength (MPa),488,MPa,Yield stress (MPa),360,MPa,Elongation (%),37,%,0,0,0.13,0,0,0,0,0,0,0.23,0.016,0.017,0,0,0,0,0,0.59,0,0,0,0,0,0,0,0,0,0,0,0,0,0,0,0,0,0,Dog-bone shaped test pieces were cut from low carbon steel sheets with an initial thickness of 6 mm. The thickness was reduced to 2 mm by machining. Table 1 shows the chemical composition of the test pieces used in this study. The test pieces were heat treated in an argon atmosphere at 450 °C for 1.5 h and 700 °C for 10 h and then allowed to cool to room temperature in the furnace. These two heat treatments were used to reduce the dislocation density and to change the microstructure of the pearlite phase.
10.1007/s10921-013-0180-1,Table 3 Mechanical properties of test pieces in tensile testing,TP450,Tensile strength (MPa),489,MPa,Yield stress (MPa),317,MPa,Elongation (%),36,%,0,0,0.13,0,0,0,0,0,0,0.23,0.016,0.017,0,0,0,0,0,0.59,0,0,0,0,0,0,0,0,0,0,0,0,0,0,0,0,0,0,"Dog-bone shaped test pieces were cut from low carbon steel sheets with an initial thickness of 6 mm. The thickness was reduced to 2 mm by machining. Table 1 shows the chemical composition of the test pieces used in this study. The test pieces were heat treated in an argon atmosphere at 450 °C for 1.5 h and 700 °C for 10 h and then allowed to cool to room temperature in the furnace. These two heat treatments were used to reduce the dislocation density and to change the microstructure of the pearlite phase. In this study, test pieces subjected to heat treatments of 450 °C are denoted by TP450 . Although the heat treatments were carried out in an argon atmosphere, TP450 were wrapped in aluminum and titanium foil, respectively, in order to minimize the possibility of oxide formation."
10.1007/s10921-013-0180-1,Table 3 Mechanical properties of test pieces in tensile testing,TP700,Tensile strength (MPa),432,MPa,Yield stress (MPa),288,MPa,Elongation (%),36,%,0,0,0.13,0,0,0,0,0,0,0.23,0.016,0.017,0,0,0,0,0,0.59,0,0,0,0,0,0,0,0,0,0,0,0,0,0,0,0,0,0,"Dog-bone shaped test pieces were cut from low carbon steel sheets with an initial thickness of 6 mm. The thickness was reduced to 2 mm by machining. Table 1 shows the chemical composition of the test pieces used in this study. The test pieces were heat treated in an argon atmosphere at 450 °C for 1.5 h and 700 °C for 10 h and then allowed to cool to room temperature in the furnace. These two heat treatments were used to reduce the dislocation density and to change the microstructure of the pearlite phase. In this study, test pieces subjected to heat treatments of 700 °C are denoted by TP700 . Although the heat treatments were carried out in an argon atmosphere, TP700 were wrapped in aluminum and titanium foil, respectively, in order to minimize the possibility of oxide formation."
10.1016/j.matdes.2010.08.047,Mechanical properties of two steels at ambient temperature.,TiC-304SS,Ultimate tensile strength (MPa),854,MPa,Yield strength (MPa),416,MPa,Elongation (%),36.7,%,0,0,0.05,0,0,0,0,0,0,1,0.045,0.03,0,0,0,0,18.8,2,0,0,8.1,0,0,0,0,0,0,0,0,0,0,0,0,0,0,0,"The matrix alloy used in this work was a commercial 304 austenitic stainless steel (304SS), which chemical composition was given in Table 1 . For the production of in situ 5vol.% TiC particulate reinforced austenitic stainless (TiC-304SS), 304SS ingot, titanium powders, graphite powders and iron powders were used to be the raw materials. After the matrix alloy 304SS had been melted in a medium frequency vacuum induction melting (VIM) furnace at 1873-1923K, the preformed blocks were introduced into the melt. The ingots with 50mm in diameter were hot forged at 1273K into 15mm-thick bars. For comparison, 304SS without TiC addition was also cast and machined into the same dimensions and tested under the same conditions as the above sample, and properties test were also carried out under the same conditions. All of samples for mechanical testing and microstructure observation were cut by electric spark machining from the forged bars. Some samples were heated at 1323K for 40min then quenched in water. The static oxidation tests were carried out in a box furnace at 1073K. The samples with size of 20mm×15mm×2mm were placed in the furnace in individual pre-annealed alumina crucible and oxidized in static air."
10.1016/j.msea.2016.08.106,The overview of the mechanical properties of the investigated TWIP steels with various Mn and Al content. SFE values were calculated based on the thermodynamic model proposed by Saeed-Akbari et al. [15].,Fe18Mn0.6C,UTS (MPa),1105.6,MPa,YS (MPa),484.1,MPa,Total elongation (%),60.4,%,0,0,0.625,0,0,0,0,0,0.025,0,0,0,0,0,0,0,0,18.18,0,0,0,0,0,0,0,0,0,0,0,0,0,0,0,0,0,0,"Slabs taken from vacuum cast ingots were solution-treated at 1200°C for 2h and hot-rolled to a thickness of 2.5mm, prior to cold-rolling to a thickness of 1.25mm. Recrystallization annealing was carried out at 800°C for 100s. All the steels had a fully recrystallized austenitic microstructure consisting of equiaxed grains, some of which containing annealing twins. ASTM E8 standard samples of the annealed steels were machined with their long axis aligned with the rolling direction (RD). In order to remove the deformation-affected surface layer on the samples, about 100μm of thickness was removed from the surface by electrolytic polishing. The overview of the mechanical properties of the investigated Fe-xMn-0.6C-yAl steels is presented in Table 2."
10.1016/j.msea.2016.08.106,The overview of the mechanical properties of the investigated TWIP steels with various Mn and Al content. SFE values were calculated based on the thermodynamic model proposed by Saeed-Akbari et al. [15].,Fe18Mn0.6C1.5Al,UTS (MPa),960.1,MPa,YS (MPa),498.3,MPa,Total elongation (%),59.3,%,0,0,0.624,0,0,0,0,0,1.52,0,0,0,0,0,0,0,0,18.18,0,0,0,0,0,0,0,0,0,0,0,0,0,0,0,0,0,0,"Slabs taken from vacuum cast ingots were solution-treated at 1200°C for 2h and hot-rolled to a thickness of 2.5mm, prior to cold-rolling to a thickness of 1.25mm. Recrystallization annealing was carried out at 800°C for 100s. All the steels had a fully recrystallized austenitic microstructure consisting of equiaxed grains, some of which containing annealing twins. ASTM E8 standard samples of the annealed steels were machined with their long axis aligned with the rolling direction (RD). In order to remove the deformation-affected surface layer on the samples, about 100μm of thickness was removed from the surface by electrolytic polishing. The overview of the mechanical properties of the investigated Fe-xMn-0.6C-yAl steels is presented in Table 2."
10.1016/j.msea.2016.08.106,The overview of the mechanical properties of the investigated TWIP steels with various Mn and Al content. SFE values were calculated based on the thermodynamic model proposed by Saeed-Akbari et al. [15].,Fe18Mn0.6C3Al,UTS (MPa),848.9,MPa,YS (MPa),498.8,MPa,Total elongation (%),49.7,%,0,0,0.628,0,0,0,0,0,3,0,0,0,0,0,0,0,0,18.99,0,0,0,0,0,0,0,0,0,0,0,0,0,0,0,0,0,0,"Slabs taken from vacuum cast ingots were solution-treated at 1200°C for 2h and hot-rolled to a thickness of 2.5mm, prior to cold-rolling to a thickness of 1.25mm. Recrystallization annealing was carried out at 800°C for 100s. All the steels had a fully recrystallized austenitic microstructure consisting of equiaxed grains, some of which containing annealing twins. ASTM E8 standard samples of the annealed steels were machined with their long axis aligned with the rolling direction (RD). In order to remove the deformation-affected surface layer on the samples, about 100μm of thickness was removed from the surface by electrolytic polishing. The overview of the mechanical properties of the investigated Fe-xMn-0.6C-yAl steels is presented in Table 2."
10.1016/j.msea.2016.08.106,The overview of the mechanical properties of the investigated TWIP steels with various Mn and Al content. SFE values were calculated based on the thermodynamic model proposed by Saeed-Akbari et al. [15].,Fe15Mn0.6C,UTS (MPa),1124.1,MPa,YS (MPa),509.3,MPa,Total elongation (%),51.3,%,0,0,0.613,0,0,0,0,0,0.027,0,0,0,0,0,0,0,0,15.23,0,0,0,0,0,0,0,0,0,0,0,0,0,0,0,0,0,0,"Slabs taken from vacuum cast ingots were solution-treated at 1200°C for 2h and hot-rolled to a thickness of 2.5mm, prior to cold-rolling to a thickness of 1.25mm. Recrystallization annealing was carried out at 800°C for 100s. All the steels had a fully recrystallized austenitic microstructure consisting of equiaxed grains, some of which containing annealing twins. ASTM E8 standard samples of the annealed steels were machined with their long axis aligned with the rolling direction (RD). In order to remove the deformation-affected surface layer on the samples, about 100μm of thickness was removed from the surface by electrolytic polishing. The overview of the mechanical properties of the investigated Fe-xMn-0.6C-yAl steels is presented in Table 2."
10.1016/j.msea.2016.08.106,The overview of the mechanical properties of the investigated TWIP steels with various Mn and Al content. SFE values were calculated based on the thermodynamic model proposed by Saeed-Akbari et al. [15].,Fe15Mn0.6C1.5Al,UTS (MPa),976,MPa,YS (MPa),479.5,MPa,Total elongation (%),57.6,%,0,0,0.592,0,0,0,0,0,1.54,0,0,0,0,0,0,0,0,14.97,0,0,0,0,0,0,0,0,0,0,0,0,0,0,0,0,0,0,"Slabs taken from vacuum cast ingots were solution-treated at 1200°C for 2h and hot-rolled to a thickness of 2.5mm, prior to cold-rolling to a thickness of 1.25mm. Recrystallization annealing was carried out at 800°C for 100s. All the steels had a fully recrystallized austenitic microstructure consisting of equiaxed grains, some of which containing annealing twins. ASTM E8 standard samples of the annealed steels were machined with their long axis aligned with the rolling direction (RD). In order to remove the deformation-affected surface layer on the samples, about 100μm of thickness was removed from the surface by electrolytic polishing. The overview of the mechanical properties of the investigated Fe-xMn-0.6C-yAl steels is presented in Table 2."
10.1016/j.msea.2016.08.106,The overview of the mechanical properties of the investigated TWIP steels with various Mn and Al content. SFE values were calculated based on the thermodynamic model proposed by Saeed-Akbari et al. [15].,Fe15Mn0.6C2Al,UTS (MPa),938.9,MPa,YS (MPa),488.2,MPa,Total elongation (%),58.4,%,0,0,0.621,0,0,0,0,0,2.04,0,0,0,0,0,0,0,0,15.47,0,0,0,0,0,0,0,0,0,0,0,0,0,0,0,0,0,0,"Slabs taken from vacuum cast ingots were solution-treated at 1200°C for 2h and hot-rolled to a thickness of 2.5mm, prior to cold-rolling to a thickness of 1.25mm. Recrystallization annealing was carried out at 800°C for 100s. All the steels had a fully recrystallized austenitic microstructure consisting of equiaxed grains, some of which containing annealing twins. ASTM E8 standard samples of the annealed steels were machined with their long axis aligned with the rolling direction (RD). In order to remove the deformation-affected surface layer on the samples, about 100μm of thickness was removed from the surface by electrolytic polishing. The overview of the mechanical properties of the investigated Fe-xMn-0.6C-yAl steels is presented in Table 2."
10.1016/j.msea.2016.08.106,The overview of the mechanical properties of the investigated TWIP steels with various Mn and Al content. SFE values were calculated based on the thermodynamic model proposed by Saeed-Akbari et al. [15].,Fe12Mn0.6C,UTS (MPa),837.8,MPa,YS (MPa),485.6,MPa,Total elongation (%),16.1,%,0,0,0.619,0,0,0,0,0,0.014,0,0,0,0,0,0,0,0,12,0,0,0,0,0,0,0,0,0,0,0,0,0,0,0,0,0,0,"Slabs taken from vacuum cast ingots were solution-treated at 1200°C for 2h and hot-rolled to a thickness of 2.5mm, prior to cold-rolling to a thickness of 1.25mm. Recrystallization annealing was carried out at 800°C for 100s. All the steels had a fully recrystallized austenitic microstructure consisting of equiaxed grains, some of which containing annealing twins. ASTM E8 standard samples of the annealed steels were machined with their long axis aligned with the rolling direction (RD). In order to remove the deformation-affected surface layer on the samples, about 100μm of thickness was removed from the surface by electrolytic polishing. The overview of the mechanical properties of the investigated Fe-xMn-0.6C-yAl steels is presented in Table 2."
10.1016/j.msea.2016.08.106,The overview of the mechanical properties of the investigated TWIP steels with various Mn and Al content. SFE values were calculated based on the thermodynamic model proposed by Saeed-Akbari et al. [15].,Fe12Mn0.6C1.5Al,UTS (MPa),899.5,MPa,YS (MPa),491.9,MPa,Total elongation (%),30.3,%,0,0,0.623,0,0,0,0,0,1.47,0,0,0,0,0,0,0,0,11.82,0,0,0,0,0,0,0,0,0,0,0,0,0,0,0,0,0,0,"Slabs taken from vacuum cast ingots were solution-treated at 1200°C for 2h and hot-rolled to a thickness of 2.5mm, prior to cold-rolling to a thickness of 1.25mm. Recrystallization annealing was carried out at 800°C for 100s. All the steels had a fully recrystallized austenitic microstructure consisting of equiaxed grains, some of which containing annealing twins. ASTM E8 standard samples of the annealed steels were machined with their long axis aligned with the rolling direction (RD). In order to remove the deformation-affected surface layer on the samples, about 100μm of thickness was removed from the surface by electrolytic polishing. The overview of the mechanical properties of the investigated Fe-xMn-0.6C-yAl steels is presented in Table 2."
10.1016/j.msea.2016.08.106,The overview of the mechanical properties of the investigated TWIP steels with various Mn and Al content. SFE values were calculated based on the thermodynamic model proposed by Saeed-Akbari et al. [15].,Fe12Mn0.6C2Al,UTS (MPa),914.6,MPa,YS (MPa),477.6,MPa,Total elongation (%),40.7,%,0,0,0.629,0,0,0,0,0,2,0,0,0,0,0,0,0,0,12.65,0,0,0,0,0,0,0,0,0,0,0,0,0,0,0,0,0,0,"Slabs taken from vacuum cast ingots were solution-treated at 1200°C for 2h and hot-rolled to a thickness of 2.5mm, prior to cold-rolling to a thickness of 1.25mm. Recrystallization annealing was carried out at 800°C for 100s. All the steels had a fully recrystallized austenitic microstructure consisting of equiaxed grains, some of which containing annealing twins. ASTM E8 standard samples of the annealed steels were machined with their long axis aligned with the rolling direction (RD). In order to remove the deformation-affected surface layer on the samples, about 100μm of thickness was removed from the surface by electrolytic polishing. The overview of the mechanical properties of the investigated Fe-xMn-0.6C-yAl steels is presented in Table 2."
10.1016/j.matchar.2016.08.018,Tensile properties of the hot rolled plates produced in different cooling modes.,A,"Tensile strength, MPa",582,MPa,"Yield strength, MPa",502,MPa,"Elongation, %",29.9,%,0,0,0.005,0.005,0,0,0,0,0.03,0.2,0.01,0.004,0,0,0.01,0,0.5,0.7,0,0,2.5,2,0,0,0,0,0.03,0,0,0,0,0,0,0,0,0," Quenching and tempering (QT) is the conventional process to produce high strength and toughness in these steels . Table 1 shows the chemical composition of the extremely low carbon Cu bearing steel. The steel was melted in the vacuum induction furnace and cast into a 40kg ingot, which was then hot forged and cut into billets with the dimension of 80mm×80mm×100mm. The slab was homogenized at 1100°C for 120min. Using a two-high 450mm pilot mill, a two-stage hot rolling was carried out where the respective rolling reduction (RR) was 55% and 58%. The finish rolling temperature was set to be 800°C. For the cooling stage, the slab was first water cooled to 680°C. Two cooling modes were subsequently employed: Process A (furnace cooled to 600°C and then air cooled to room temperature). Then, a twin-jet electropolishing was carried out using a mixture of 87.5% absolute ethyl alcohol and 12.5% perchloric acid at -30°C and potential of 30V."
10.1016/j.matchar.2016.08.018,Tensile properties of the hot rolled plates produced in different cooling modes.,B,"Tensile strength, MPa",692,MPa,"Yield strength, MPa",612,MPa,"Elongation, %",25.2,%,0,0,0.005,0.005,0,0,0,0,0.03,0.2,0.01,0.004,0,0,0.01,0,0.5,0.7,0,0,2.5,2,0,0,0,0,0.03,0,0,0,0,0,0,0,0,0," Quenching and tempering (QT) is the conventional process to produce high strength and toughness in these steels . Table 1 shows the chemical composition of the extremely low carbon Cu bearing steel. The steel was melted in the vacuum induction furnace and cast into a 40kg ingot, which was then hot forged and cut into billets with the dimension of 80mm×80mm×100mm. The slab was homogenized at 1100°C for 120min. Using a two-high 450mm pilot mill, a two-stage hot rolling was carried out where the respective rolling reduction (RR) was 55% and 58%. The finish rolling temperature was set to be 800°C. For the cooling stage, the slab was first water cooled to 680°C. Two cooling modes were subsequently employed: Process B (air cooled to room temperature). Then, a twin-jet electropolishing was carried out using a mixture of 87.5% absolute ethyl alcohol and 12.5% perchloric acid at -30°C and potential of 30V."
10.1016/j.msea.2016.10.011,Mechanical properties of the samples treated by different heat treatment process.,Q&T,Ultimate tensile strength (MPa),1455,MPa,Yield strength (s0.2) (MPa),1405,MPa,Elongation (%),17,%,0,0,0.2,0,0,0,0,0,0,1.5,0,0,0,0,0,0.05,1.3,1.8,0,0,0,0,0,0,0,0,0.05,0.3,0,0,0,0,0,0,0,0,"The steel was melted in a vacuum induction furnace. After casting, the ingots were homogenized at 1200°C for 180min, and then hot forged into a billet with a dimension of 25mm×65mm×800mm. The Ms point of the experimental steel was measured as 350°C by a HF-PJ-14 thermal dilatometer, using 6mm diameter×30mm cylindrical specimen. The specimen was firstly heated to 920°C at a heating rate of 10°Cs-1, held at this temperature for 10min, and then cooled to room temperature at a cooling rate of 60°Cs-1. All the samples were firstly heated to 900°C for 20min for full austenitization, followed by different cooling processes. For Q&amp;T process, after austenitized at 900°C, the samples were quenched directly by oil to room temperature to obtain the full martensite.All samples treated by Q&amp;T and B-QP processes were tempered at 260°C for 2h. In order to easily examine the volume fraction of bainite after isothermally held at 370°C for different time, the samples were directly quenched by water to room temperature without tempering."
10.1016/j.msea.2016.10.011,Mechanical properties of the samples treated by different heat treatment process.,B3-QP,Ultimate tensile strength (MPa),1349,MPa,Yield strength (s0.2) (MPa),1230,MPa,Elongation (%),19.5,%,0,0,0.2,0,0,0,0,0,0,1.5,0,0,0,0,0,0.05,1.3,1.8,0,0,0,0,0,0,0,0,0.05,0.3,0,0,0,0,0,0,0,0,"The steel was melted in a vacuum induction furnace. After casting, the ingots were homogenized at 1200°C for 180min, and then hot forged into a billet with a dimension of 25mm×65mm×800mm. The Ms point of the experimental steel was measured as 350°C by a HF-PJ-14 thermal dilatometer, using 6mm diameter×30mm cylindrical specimen. The specimen was firstly heated to 920°C at a heating rate of 10°Cs-1, held at this temperature for 10min, and then cooled to room temperature at a cooling rate of 60°Cs-1. All the samples were firstly heated to 900°C for 20min for full austenitization, followed by different cooling processes. For B-QP processes, samples denoted as B3-QP were initially quenched into salt bath at 370°C, isothermally holding for 3min in salt bath respectively in order to obtain different contents of bainite. Then the samples were immediately transferred into another salt bath at 220°C for 30min for carbon partitioning and finally cooled to ambient temperature in air. All samples treated by Q&amp;T and B-QP processes were tempered at 260°C for 2h. In order to easily examine the volume fraction of bainite after isothermally held at 370°C for different time, the samples were directly quenched by water to room temperature without tempering."
10.1016/j.msea.2016.10.011,Mechanical properties of the samples treated by different heat treatment process.,B30-QP,Ultimate tensile strength (MPa),1306,MPa,Yield strength (s0.2) (MPa),999,MPa,Elongation (%),21.6,%,0,0,0.2,0,0,0,0,0,0,1.5,0,0,0,0,0,0.05,1.3,1.8,0,0,0,0,0,0,0,0,0.05,0.3,0,0,0,0,0,0,0,0,"The steel was melted in a vacuum induction furnace. After casting, the ingots were homogenized at 1200°C for 180min, and then hot forged into a billet with a dimension of 25mm×65mm×800mm. The Ms point of the experimental steel was measured as 350°C by a HF-PJ-14 thermal dilatometer, using 6mm diameter×30mm cylindrical specimen. The specimen was firstly heated to 920°C at a heating rate of 10°Cs-1, held at this temperature for 10min, and then cooled to room temperature at a cooling rate of 60°Cs-1. All the samples were firstly heated to 900°C for 20min for full austenitization, followed by different cooling processes. For B-QP processes, samples denoted as B30-QP were initially quenched into salt bath at 370°C, isothermally holding for 30min in salt bath respectively in order to obtain different contents of bainite. Then the samples were immediately transferred into another salt bath at 220°C for 30min for carbon partitioning and finally cooled to ambient temperature in air. All samples treated by Q&amp;T and B-QP processes were tempered at 260°C for 2h. In order to easily examine the volume fraction of bainite after isothermally held at 370°C for different time, the samples were directly quenched by water to room temperature without tempering."
10.1016/j.msea.2012.08.122,Tensile properties of furnace-cooled specimens.,HT1F,UTS (MPa),541.6,MPa,YS (MPa),378.5,MPa,Elongation (%),29.4,%,0,0,0.17,0.006,0,0,0,0,0.02,0.47,0.01,0.01,0,0,0.02,0.01,0.1,1.2,0,0,0.02,0.02,0,0,0,0,0.02,0,0,0,0,0,0,0,0,0,"Prior to heat treatment, two groups of rectangular specimens with size of 12mm×12mm×60mm and 12mm×12mm×110mm respectively were cut from the cast steel. Heat treatment was carried out using an electric furnace in laboratory. Some of the specimens were initially austenitized at 950 °C 2h and then were cooled in furnace mediums."
10.1016/j.msea.2012.08.122,Tensile properties of furnace-cooled specimens.,HT2F,UTS (MPa),486.2,MPa,YS (MPa),328.8,MPa,Elongation (%),29.4,%,0,0,0.17,0.006,0,0,0,0,0.02,0.47,0.01,0.01,0,0,0.02,0.01,0.1,1.2,0,0,0.02,0.02,0,0,0,0,0.02,0,0,0,0,0,0,0,0,0,"Prior to heat treatment, two groups of rectangular specimens with size of 12mm×12mm×60mm and 12mm×12mm×110mm respectively were cut from the cast steel. Heat treatment was carried out using an electric furnace in laboratory. Some of the specimens were initially austenitized at 1000 °C 2h and then were cooled in furnace mediums."
10.1016/j.msea.2012.08.122,Tensile properties of furnace-cooled specimens.,HT3F,UTS (MPa),501.9,MPa,YS (MPa),341.1,MPa,Elongation (%),30.8,%,0,0,0.17,0.006,0,0,0,0,0.02,0.47,0.01,0.01,0,0,0.02,0.01,0.1,1.2,0,0,0.02,0.02,0,0,0,0,0.02,0,0,0,0,0,0,0,0,0,"Prior to heat treatment, two groups of rectangular specimens with size of 12mm×12mm×60mm and 12mm×12mm×110mm respectively were cut from the cast steel. Heat treatment was carried out using an electric furnace in laboratory. Some of the specimens were initially austenitized at 1050 °C 2h and then were cooled in furnace mediums."
10.1016/j.msea.2012.08.122,Tensile properties of furnace-cooled specimens.,HT4F1,UTS (MPa),505.1,MPa,YS (MPa),335.4,MPa,Elongation (%),31.6,%,0,0,0.17,0.006,0,0,0,0,0.02,0.47,0.01,0.01,0,0,0.02,0.01,0.1,1.2,0,0,0.02,0.02,0,0,0,0,0.02,0,0,0,0,0,0,0,0,0,"Prior to heat treatment, two groups of rectangular specimens with size of 12mm×12mm×60mm and 12mm×12mm×110mm respectively were cut from the cast steel. Heat treatment was carried out using an electric furnace in laboratory. Some of the specimens were initially austenitized at 1100 °C 0.5h and then were cooled in furnace mediums."
10.1016/j.msea.2012.08.122,Tensile properties of furnace-cooled specimens.,HT4F,UTS (MPa),511.3,MPa,YS (MPa),344.9,MPa,Elongation (%),34.3,%,0,0,0.17,0.006,0,0,0,0,0.02,0.47,0.01,0.01,0,0,0.02,0.01,0.1,1.2,0,0,0.02,0.02,0,0,0,0,0.02,0,0,0,0,0,0,0,0,0,"Prior to heat treatment, two groups of rectangular specimens with size of 12mm×12mm×60mm and 12mm×12mm×110mm respectively were cut from the cast steel. Heat treatment was carried out using an electric furnace in laboratory. Some of the specimens were initially austenitized at 1100 °C 2h and then were cooled in furnace mediums."
10.1016/j.msea.2012.08.122,Tensile properties of furnace-cooled specimens.,HT4F2,UTS (MPa),492.5,MPa,YS (MPa),322.1,MPa,Elongation (%),26.9,%,0,0,0.17,0.006,0,0,0,0,0.02,0.47,0.01,0.01,0,0,0.02,0.01,0.1,1.2,0,0,0.02,0.02,0,0,0,0,0.02,0,0,0,0,0,0,0,0,0,"Prior to heat treatment, two groups of rectangular specimens with size of 12mm×12mm×60mm and 12mm×12mm×110mm respectively were cut from the cast steel. Heat treatment was carried out using an electric furnace in laboratory. Some of the specimens were initially austenitized at 1100 °C 5h and then were cooled in furnace mediums."
10.1016/j.msea.2012.08.122,Tensile properties of furnace-cooled specimens.,HT5F,UTS (MPa),500.1,MPa,YS (MPa),299.2,MPa,Elongation (%),27.9,%,0,0,0.17,0.006,0,0,0,0,0.02,0.47,0.01,0.01,0,0,0.02,0.01,0.1,1.2,0,0,0.02,0.02,0,0,0,0,0.02,0,0,0,0,0,0,0,0,0,"Prior to heat treatment, two groups of rectangular specimens with size of 12mm×12mm×60mm and 12mm×12mm×110mm respectively were cut from the cast steel. Heat treatment was carried out using an electric furnace in laboratory. Some of the specimens were initially austenitized at 1150 °C 2h and then were cooled in air mediums."
10.1016/j.msea.2012.08.122,Tensile properties of furnace-cooled specimens.,HT6F,UTS (MPa),499.8,MPa,YS (MPa),310.2,MPa,Elongation (%),25.6,%,0,0,0.17,0.006,0,0,0,0,0.02,0.47,0.01,0.01,0,0,0.02,0.01,0.1,1.2,0,0,0.02,0.02,0,0,0,0,0.02,0,0,0,0,0,0,0,0,0,"Prior to heat treatment, two groups of rectangular specimens with size of 12mm×12mm×60mm and 12mm×12mm×110mm respectively were cut from the cast steel. Heat treatment was carried out using an electric furnace in laboratory. Some of the specimens were initially austenitized at 1200 °C 2h and then were cooled in furnacemediums."
10.1007/s11661-019-05135-x,Table III Tensile Properties of the Steels Under the Untreated and Heat-Treated Conditions,ER7,Tensile Strength (MPa),911,MPa,Yield Strength (MPa),610,MPa,Elongation to Fracture (Pct),14,no mentioned,0,0,0.49,0,0,0,0,0,0,0.34,0.008,0.002,0,0,0,0,0,0.75,0,0,0,0,0,0,0,0,0,0,0,0,0,0,0,0,0,0,"The industrial heat treatments performed in wheel production are rim chilling and tempering. At the end of the rim chilling, the wheel is tempered at 500 °C for 5 hours, followed by air-cooling to room temperature. All the specimens were taken from the wheels after the industrial heat treatments. Then, several samples were heat treated at various temperatures to reproduce the modification of the microstructure due to the shoe braking."
10.1007/s11661-019-05135-x,Table III Tensile Properties of the Steels Under the Untreated and Heat-Treated Conditions,ER7,Tensile Strength (MPa),693,MPa,Yield Strength (MPa),451,MPa,Elongation to Fracture (Pct),24,no mentioned,0,0,0.49,0,0,0,0,0,0,0.34,0.008,0.002,0,0,0,0,0,0.75,0,0,0,0,0,0,0,0,0,0,0,0,0,0,0,0,0,0,"The industrial heat treatments performed in wheel production are rim chilling and tempering. At the end of the rim chilling, the wheel is tempered at 500 °C for 5 hours, followed by air-cooling to room temperature. All the specimens were taken from the wheels after the industrial heat treatments. Then, several samples were heat treated at various temperatures to reproduce the modification of the microstructure due to the shoe braking. The specimens were heated to the chosen temperature with a rate of 40 °C/h, maintained at this temperature for 45 minutes, and then air-cooled to room temperature in order to obtain a uniform microstructure. The temperatures of 700 °C were chosen as representative of each temperature range, imposing heating-cooling heat treatments on wheel specimens so as to obtain the same microstructure that was observed in shoe-braked wheels."
10.1007/s11661-019-05135-x,Table III Tensile Properties of the Steels Under the Untreated and Heat-Treated Conditions,ER7,Tensile Strength (MPa),692,MPa,Yield Strength (MPa),424,MPa,Elongation to Fracture (Pct),24,no mentioned,0,0,0.49,0,0,0,0,0,0,0.34,0.008,0.002,0,0,0,0,0,0.75,0,0,0,0,0,0,0,0,0,0,0,0,0,0,0,0,0,0,"The industrial heat treatments performed in wheel production are rim chilling and tempering. At the end of the rim chilling, the wheel is tempered at 500 °C for 5 hours, followed by air-cooling to room temperature. All the specimens were taken from the wheels after the industrial heat treatments. Then, several samples were heat treated at various temperatures to reproduce the modification of the microstructure due to the shoe braking. The specimens were heated to the chosen temperature with a rate of 40 °C/h, maintained at this temperature for 45 minutes, and then air-cooled to room temperature in order to obtain a uniform microstructure. The temperatures of 750 °C were chosen as representative of each temperature range, imposing heating-cooling heat treatments on wheel specimens so as to obtain the same microstructure that was observed in shoe-braked wheels."
10.1007/s11661-019-05135-x,Table III Tensile Properties of the Steels Under the Untreated and Heat-Treated Conditions,ER7,Tensile Strength (MPa),837,MPa,Yield Strength (MPa),467,MPa,Elongation to Fracture (Pct),17,no mentioned,0,0,0.49,0,0,0,0,0,0,0.34,0.008,0.002,0,0,0,0,0,0.75,0,0,0,0,0,0,0,0,0,0,0,0,0,0,0,0,0,0,"The industrial heat treatments performed in wheel production are rim chilling and tempering. At the end of the rim chilling, the wheel is tempered at 500 °C for 5 hours, followed by air-cooling to room temperature. All the specimens were taken from the wheels after the industrial heat treatments. Then, several samples were heat treated at various temperatures to reproduce the modification of the microstructure due to the shoe braking. The specimens were heated to the chosen temperature with a rate of 40 °C/h, maintained at this temperature for 45 minutes, and then air-cooled to room temperature in order to obtain a uniform microstructure. The temperatures of 970 °C were chosen as representative of each temperature range, imposing heating-cooling heat treatments on wheel specimens so as to obtain the same microstructure that was observed in shoe-braked wheels."
10.1007/s11661-019-05135-x,Table III Tensile Properties of the Steels Under the Untreated and Heat-Treated Conditions,CLASS B,Tensile Strength (MPa),1035,MPa,Yield Strength (MPa),659,MPa,Elongation to Fracture (Pct),15,no mentioned,0,0,0.65,0,0,0,0,0,0,0.26,0.012,0.001,0,0,0,0,0,0.63,0,0,0,0,0,0,0,0,0,0,0,0,0,0,0,0,0,0,"The industrial heat treatments performed in wheel production are rim chilling and tempering. At the end of the rim chilling, the wheel is tempered at 500 °C for 5 hours, followed by air-cooling to room temperature. All the specimens were taken from the wheels after the industrial heat treatments. Then, several samples were heat treated at various temperatures to reproduce the modification of the microstructure due to the shoe braking."
10.1007/s11661-019-05135-x,Table III Tensile Properties of the Steels Under the Untreated and Heat-Treated Conditions,CLASS B,Tensile Strength (MPa),756,MPa,Yield Strength (MPa),453,MPa,Elongation to Fracture (Pct),22,no mentioned,0,0,0.65,0,0,0,0,0,0,0.26,0.012,0.001,0,0,0,0,0,0.63,0,0,0,0,0,0,0,0,0,0,0,0,0,0,0,0,0,0,"The industrial heat treatments performed in wheel production are rim chilling and tempering. At the end of the rim chilling, the wheel is tempered at 500 °C for 5 hours, followed by air-cooling to room temperature. All the specimens were taken from the wheels after the industrial heat treatments. Then, several samples were heat treated at various temperatures to reproduce the modification of the microstructure due to the shoe braking. The specimens were heated to the chosen temperature with a rate of 40 °C/h, maintained at this temperature for 45 minutes, and then air-cooled to room temperature in order to obtain a uniform microstructure. The temperatures of 700 °C were chosen as representative of each temperature range, imposing heating-cooling heat treatments on wheel specimens so as to obtain the same microstructure that was observed in shoe-braked wheels."
10.1007/s11661-019-05135-x,Table III Tensile Properties of the Steels Under the Untreated and Heat-Treated Conditions,CLASS B,Tensile Strength (MPa),726,MPa,Yield Strength (MPa),429,MPa,Elongation to Fracture (Pct),24,no mentioned,0,0,0.65,0,0,0,0,0,0,0.26,0.012,0.001,0,0,0,0,0,0.63,0,0,0,0,0,0,0,0,0,0,0,0,0,0,0,0,0,0,"The industrial heat treatments performed in wheel production are rim chilling and tempering. At the end of the rim chilling, the wheel is tempered at 500 °C for 5 hours, followed by air-cooling to room temperature. All the specimens were taken from the wheels after the industrial heat treatments. Then, several samples were heat treated at various temperatures to reproduce the modification of the microstructure due to the shoe braking. The specimens were heated to the chosen temperature with a rate of 40 °C/h, maintained at this temperature for 45 minutes, and then air-cooled to room temperature in order to obtain a uniform microstructure. The temperatures of 750 °C were chosen as representative of each temperature range, imposing heating-cooling heat treatments on wheel specimens so as to obtain the same microstructure that was observed in shoe-braked wheels."
10.1007/s11661-019-05135-x,Table III Tensile Properties of the Steels Under the Untreated and Heat-Treated Conditions,CLASS B,Tensile Strength (MPa),866,MPa,Yield Strength (MPa),437,MPa,Elongation to Fracture (Pct),15,no mentioned,0,0,0.65,0,0,0,0,0,0,0.26,0.012,0.001,0,0,0,0,0,0.63,0,0,0,0,0,0,0,0,0,0,0,0,0,0,0,0,0,0,"The industrial heat treatments performed in wheel production are rim chilling and tempering. At the end of the rim chilling, the wheel is tempered at 500 °C for 5 hours, followed by air-cooling to room temperature. All the specimens were taken from the wheels after the industrial heat treatments. Then, several samples were heat treated at various temperatures to reproduce the modification of the microstructure due to the shoe braking. The specimens were heated to the chosen temperature with a rate of 40 °C/h, maintained at this temperature for 45 minutes, and then air-cooled to room temperature in order to obtain a uniform microstructure. The temperatures of 970 °C were chosen as representative of each temperature range, imposing heating-cooling heat treatments on wheel specimens so as to obtain the same microstructure that was observed in shoe-braked wheels."
