Repository: MGEdata/SteelScientist

# SteelScientist

## 📝Cite  


**Paper link:**[Steel design based on a large language model](https://doi.org/10.1016/j.actamat.2024.120663)  

@article{tian2025steel,  
&nbsp;&nbsp;&nbsp;&nbsp;&nbsp;&nbsp;&nbsp;&nbsp;title={Steel design based on a large language model},  
&nbsp;&nbsp;&nbsp;&nbsp;&nbsp;&nbsp;&nbsp;&nbsp;author={Tian, Shaohan and Jiang, Xue and Wang, Weiren and Jing, Zhihua and Zhang, Chi and Zhang, Cheng and Lookman, Turab and Su, Yanjing},  
&nbsp;&nbsp;&nbsp;&nbsp;&nbsp;&nbsp;&nbsp;&nbsp;journal={Acta Materialia},  
&nbsp;&nbsp;&nbsp;&nbsp;&nbsp;&nbsp;&nbsp;&nbsp;volume={285},    
&nbsp;&nbsp;&nbsp;&nbsp;&nbsp;&nbsp;&nbsp;&nbsp;pages={120663},

File: datasets/train_data.csv (part 8 of 46)
DOIs,title,abstract,Table_topic,Material,Tensile_name,Tensile_value,Tensile_unit,Yield_name,Yield_value,Yield_unit,Elongation_name,Elongation_value,Elongation_unit,H,B,C,N,O,F,Na,Mg,Al,Si,P,S,Cl,Ca,Ti,V,Cr,Mn,Fe,Co,Ni,Cu,Zn,As,Y,Zr,Nb,Mo,Sn,Sb,La,Ce,Ta,W,Pb,Bi,Text
10.1016/j.msea.2021.142289,Influences of carbon concentration on microstructure and tensile properties of Fe-18Mn-9Cr-2Al-xC steels,"As an effort to develop corrosion resistant and highly formable austenitic steels, Fe-18Mn-9Cr-2Al-(0-0.5)C steels in wt. % were designed and their microstructures and tensile properties were investigated with particular attention being paid to the effects of carbon concentration. The carbon-free steel consisted of the austenite, delta-ferrite and epsilon-martensite phases in as heat-treated condition while those of carbon-added steels had an austenite single phase with the (Fe,Cr)23C6 carbides at grain boundaries. When tensile strained at room temperature, all the steels exhibited extensive deformation twinning, resulting in large work-hardening and excellent ductility. Deformation twinning was suppressed at 300 degrees C, and dynamic recrystallization took place partially at grain boundaries when strained at 600 degrees C. The addition of Cr and hence formation of carbides in carbon-added steels have little influence on plasticity of the conventional twinning-induced plasticity steels, suggesting the possibility of developing Cr-bearing TWIP steels with both corrosion resistance and excellent formability.","Tensile properties of Fe-18Mn-9Cr-2Al-xC steels tested at RT, 300 degC and 600 degC.",Fe-18Mn-9Cr-2Al,Ultimate tensile strength [MPa],361,MPa,Yield strength [MPa],167,MPa,Total elongation [%],77.6,%,0,0,0.03,0.021,0,0,0,0,1.8,0,0.004,0.007,0,0,0,0,8.99,17.14,0,0,0,0,0,0,0,0,0,0,0,0,0,0,0,0,0,0,"The model alloys used in the present work were Fe-18Mn-9Cr-2Al-xC steels (x = 0, 0.1, 0.3, and 0.5 in wt. % nominally) and the analyzed chemical composition of the alloys are summarized in Table 1 . 60 kg-scale rectangular-shaped ingots with a thickness of 80 mm were prepared by induction melting in an argon atmosphere. The cast ingots were subjected to homogenization heat treatment at 1150 °C for 2 h to eliminate segregation of alloying elements such as Mn and Al, and then were hot-rolled to 20 mm-thick plates with a reduction in thickness of 75%. The finishing temperature of hot-rolling was around 950 °C. The hot-rolled plated were heat-treated at 800 °C for 2 h and then quenched in water (as heat-treated condition). Flat tensile specimens (2 mm in thickness, 4 mm in width, and 12 mm in gauge length) were cut from the plate such that the uniaxial loading direction is parallel to the rolling direction (RD) of the plate."
10.1016/j.msea.2021.142289,Influences of carbon concentration on microstructure and tensile properties of Fe-18Mn-9Cr-2Al-xC steels,"As an effort to develop corrosion resistant and highly formable austenitic steels, Fe-18Mn-9Cr-2Al-(0-0.5)C steels in wt. % were designed and their microstructures and tensile properties were investigated with particular attention being paid to the effects of carbon concentration. The carbon-free steel consisted of the austenite, delta-ferrite and epsilon-martensite phases in as heat-treated condition while those of carbon-added steels had an austenite single phase with the (Fe,Cr)23C6 carbides at grain boundaries. When tensile strained at room temperature, all the steels exhibited extensive deformation twinning, resulting in large work-hardening and excellent ductility. Deformation twinning was suppressed at 300 degrees C, and dynamic recrystallization took place partially at grain boundaries when strained at 600 degrees C. The addition of Cr and hence formation of carbides in carbon-added steels have little influence on plasticity of the conventional twinning-induced plasticity steels, suggesting the possibility of developing Cr-bearing TWIP steels with both corrosion resistance and excellent formability.","Tensile properties of Fe-18Mn-9Cr-2Al-xC steels tested at RT, 300 degC and 600 degC.",Fe-18Mn-9Cr-2Al-0.1C,Ultimate tensile strength [MPa],460,MPa,Yield strength [MPa],204,MPa,Total elongation [%],60.3,%,0,0,0.1,0.02,0,0,0,0,1.77,0,0.003,0.006,0,0,0,0,9.04,17.59,0,0,0,0,0,0,0,0,0,0,0,0,0,0,0,0,0,0,"The model alloys used in the present work were Fe-18Mn-9Cr-2Al-xC steels (x = 0, 0.1, 0.3, and 0.5 in wt. % nominally) and the analyzed chemical composition of the alloys are summarized in Table 1 . 60 kg-scale rectangular-shaped ingots with a thickness of 80 mm were prepared by induction melting in an argon atmosphere. The cast ingots were subjected to homogenization heat treatment at 1150 °C for 2 h to eliminate segregation of alloying elements such as Mn and Al, and then were hot-rolled to 20 mm-thick plates with a reduction in thickness of 75%. The finishing temperature of hot-rolling was around 950 °C. The hot-rolled plated were heat-treated at 800 °C for 2 h and then quenched in water (as heat-treated condition). Flat tensile specimens (2 mm in thickness, 4 mm in width, and 12 mm in gauge length) were cut from the plate such that the uniaxial loading direction is parallel to the rolling direction (RD) of the plate."
10.1016/j.msea.2021.142289,Influences of carbon concentration on microstructure and tensile properties of Fe-18Mn-9Cr-2Al-xC steels,"As an effort to develop corrosion resistant and highly formable austenitic steels, Fe-18Mn-9Cr-2Al-(0-0.5)C steels in wt. % were designed and their microstructures and tensile properties were investigated with particular attention being paid to the effects of carbon concentration. The carbon-free steel consisted of the austenite, delta-ferrite and epsilon-martensite phases in as heat-treated condition while those of carbon-added steels had an austenite single phase with the (Fe,Cr)23C6 carbides at grain boundaries. When tensile strained at room temperature, all the steels exhibited extensive deformation twinning, resulting in large work-hardening and excellent ductility. Deformation twinning was suppressed at 300 degrees C, and dynamic recrystallization took place partially at grain boundaries when strained at 600 degrees C. The addition of Cr and hence formation of carbides in carbon-added steels have little influence on plasticity of the conventional twinning-induced plasticity steels, suggesting the possibility of developing Cr-bearing TWIP steels with both corrosion resistance and excellent formability.","Tensile properties of Fe-18Mn-9Cr-2Al-xC steels tested at RT, 300 degC and 600 degC.",Fe-18Mn-9Cr-2Al-0.3C,Ultimate tensile strength [MPa],581,MPa,Yield strength [MPa],238,MPa,Total elongation [%],73.8,%,0,0,0.32,0.023,0,0,0,0,1.89,0,0.005,0.008,0,0,0,0,9.16,18.01,0,0,0,0,0,0,0,0,0,0,0,0,0,0,0,0,0,0,"The model alloys used in the present work were Fe-18Mn-9Cr-2Al-xC steels (x = 0, 0.1, 0.3, and 0.5 in wt. % nominally) and the analyzed chemical composition of the alloys are summarized in Table 1 . 60 kg-scale rectangular-shaped ingots with a thickness of 80 mm were prepared by induction melting in an argon atmosphere. The cast ingots were subjected to homogenization heat treatment at 1150 °C for 2 h to eliminate segregation of alloying elements such as Mn and Al, and then were hot-rolled to 20 mm-thick plates with a reduction in thickness of 75%. The finishing temperature of hot-rolling was around 950 °C. The hot-rolled plated were heat-treated at 800 °C for 2 h and then quenched in water (as heat-treated condition). Flat tensile specimens (2 mm in thickness, 4 mm in width, and 12 mm in gauge length) were cut from the plate such that the uniaxial loading direction is parallel to the rolling direction (RD) of the plate."
10.1016/j.msea.2021.142289,Influences of carbon concentration on microstructure and tensile properties of Fe-18Mn-9Cr-2Al-xC steels,"As an effort to develop corrosion resistant and highly formable austenitic steels, Fe-18Mn-9Cr-2Al-(0-0.5)C steels in wt. % were designed and their microstructures and tensile properties were investigated with particular attention being paid to the effects of carbon concentration. The carbon-free steel consisted of the austenite, delta-ferrite and epsilon-martensite phases in as heat-treated condition while those of carbon-added steels had an austenite single phase with the (Fe,Cr)23C6 carbides at grain boundaries. When tensile strained at room temperature, all the steels exhibited extensive deformation twinning, resulting in large work-hardening and excellent ductility. Deformation twinning was suppressed at 300 degrees C, and dynamic recrystallization took place partially at grain boundaries when strained at 600 degrees C. The addition of Cr and hence formation of carbides in carbon-added steels have little influence on plasticity of the conventional twinning-induced plasticity steels, suggesting the possibility of developing Cr-bearing TWIP steels with both corrosion resistance and excellent formability.","Tensile properties of Fe-18Mn-9Cr-2Al-xC steels tested at RT, 300 degC and 600 degC.",Fe-18Mn-9Cr-2Al-0.5C,Ultimate tensile strength [MPa],602,MPa,Yield strength [MPa],252,MPa,Total elongation [%],82.1,%,0,0,0.54,0.024,0,0,0,0,1.99,0,0.004,0.005,0,0,0,0,9.11,18.21,0,0,0,0,0,0,0,0,0,0,0,0,0,0,0,0,0,0,"The model alloys used in the present work were Fe-18Mn-9Cr-2Al-xC steels (x = 0, 0.1, 0.3, and 0.5 in wt. % nominally) and the analyzed chemical composition of the alloys are summarized in Table 1 . 60 kg-scale rectangular-shaped ingots with a thickness of 80 mm were prepared by induction melting in an argon atmosphere. The cast ingots were subjected to homogenization heat treatment at 1150 °C for 2 h to eliminate segregation of alloying elements such as Mn and Al, and then were hot-rolled to 20 mm-thick plates with a reduction in thickness of 75%. The finishing temperature of hot-rolling was around 950 °C. The hot-rolled plated were heat-treated at 800 °C for 2 h and then quenched in water (as heat-treated condition). Flat tensile specimens (2 mm in thickness, 4 mm in width, and 12 mm in gauge length) were cut from the plate such that the uniaxial loading direction is parallel to the rolling direction (RD) of the plate."
10.1016/j.msea.2018.09.092,Influence of intermediate rolling on mechanical behavior of modified 9Cr-1Mo steel,"In the present work, effect of normalizing (950-1050 degrees C) and tempering (650-700 degrees C) has been investigated to study the microstructure and mechanical properties of modified 9Cr-1Mo steel (G91) at room temperature (RT) and 650 degrees C. To improve the high temperature mechanical properties, hot rolling has been done at optimized normalizing and tempering conditions. Microstructural observations show that an increase in tempering temperature leads to decrease in mechanical strength both at RT and 650 degrees C due to the growth of M23C6 particles, formation of sub-grain boundaries and recovery. G91 steel rolled at 550 degrees C and tempered at 650 degrees C is found to have best combination of strength and fracture toughness at RT, which may be attributed to large number of small size of precipitates and increase in dislocation density. However, specimen normalized at 1050 degrees C and tempered at 650 degrees C shows more than 70% improvement in tensile strength at 650 degrees C as compared to as-received condition, which shows that G91 steel is more amenable to precipitation hardening. A typical type of tensile fracture with radial cracks and axial splitting is noticed at RT and - 196 degrees C. The tendency and severity of such radial cracks and axial splitting are found to be affected by stress triaxiality and test temperature.",Mechanical properties of G91 steel plate in as-received condition.,At 20 degC,Tensile strength (MPa),798,MPa,Yield strength (MPa),670,MPa,Elongation (%),21.4,%,0,0,0.104,0.02,0,0,0,0,0.02,0.19,0,0,0,0,0,0.2,8.76,0.49,0,0.015,0.28,0,0,0,0,0,0.08,0.98,0,0,0,0,0,0.02,0,0,G91 steel plates (500 mm × 250 mm × 30 mm) in the normalized (1050 °C for 1 h with air cooling) and tempered (750 °C for 1 h and air cooling) conditions was used in the present investigation. The chemical composition of this material is given in Table 1. Small blocks of size 50 × 20 × 22 mm were cut longitudinally from the as-received plate in order to study the effect of heat treatment and hot rolling on the mechanical and microstructural properties. These blocks were subjected to solutionizing treatment at 1150 °C for 1 h in order to eliminate the effect of prior history on microstructure. The mechanical properties of as-received (AR) G91 steel corresponding to test temperatures (RT and 650 °C) are listed in Table 2.
10.1007/s10853-018-2512-0,Microstructure and mechanical properties of a novel hot-rolled 4% Mn steel processed by intercritical annealing,"The study described here focuses on the microstructure and mechanical properties of a novel hot-rolled medium-Mn steel (Fe-0.25C-4Mn-1.88Al-0.6Si-0.04Nb-0.08V, wt%) that contained only 4 wt% Mn and modest Al content of 1.88 wt%. It was found that a relatively high content (25-53 vol%) of retained austenite was obtained by intercritical annealing process. With increase in intercritical annealing temperature from 700 to 740 and to 760 A degrees C, retained austenite fraction increased from 25.1 to 53.2% and then decreased to 46.1%. Besides, mechanical stability of retained austenite in 700-760 A degrees C intercritically annealed steels decreased with increase in intercritical annealing temperature. The 720 A degrees C intercritically annealed steel yielded excellent mechanical properties with yield strength of 766 MPa, tensile strength of 951 MPa, total elongation of 48.6% and PSE of 46.22 GPa center dot%, achieved by a high volume fraction of retained austenite (46%) with relatively high mechanical stability. Thus, the 4% Mn steel present in this study indicated excellent mechanical properties of medium-Mn steels can be achieved using low alloy content.",Table 2 Mechanical properties of A700–A760 steels,A700,Tensile strength/MPa,913,MPa,Yield strength/MPa,828,MPa,Total elongation/%,23.1,%,0,0,0.25,0,0,0,0,0,1.88,0.6,0,0,0,0,0,0.08,0,4,0,0,0,0,0,0,0,0,0.04,0,0,0,0,0,0,0,0,0,"The Al content in majority of Mn-Al medium-Mn steels was greater than 2 wt%. The chemical composition of the experimental steel is listed in Table 1. A 90-kg ingot of the experimental steel was prepared by vacuum induction melting. The ingot was forged into a billet with a section dimension of 70 mm × 60 mm. The billet was homogenized at 1200 °C for 2 h and then hot-rolled to 4-mm-thick sheet involving nine passes. The finish rolling temperature was ~ 900 °C. After finish rolling, the sheet was finally cooled to room temperature in air. Subsequently, the as-hot-rolled sheet was subjected to intercritical annealing, which involved intercritical annealing at 700 °C for 60 min, respectively, followed by air cooling to room temperature."
10.1007/s10853-018-2512-0,Microstructure and mechanical properties of a novel hot-rolled 4% Mn steel processed by intercritical annealing,"The study described here focuses on the microstructure and mechanical properties of a novel hot-rolled medium-Mn steel (Fe-0.25C-4Mn-1.88Al-0.6Si-0.04Nb-0.08V, wt%) that contained only 4 wt% Mn and modest Al content of 1.88 wt%. It was found that a relatively high content (25-53 vol%) of retained austenite was obtained by intercritical annealing process. With increase in intercritical annealing temperature from 700 to 740 and to 760 A degrees C, retained austenite fraction increased from 25.1 to 53.2% and then decreased to 46.1%. Besides, mechanical stability of retained austenite in 700-760 A degrees C intercritically annealed steels decreased with increase in intercritical annealing temperature. The 720 A degrees C intercritically annealed steel yielded excellent mechanical properties with yield strength of 766 MPa, tensile strength of 951 MPa, total elongation of 48.6% and PSE of 46.22 GPa center dot%, achieved by a high volume fraction of retained austenite (46%) with relatively high mechanical stability. Thus, the 4% Mn steel present in this study indicated excellent mechanical properties of medium-Mn steels can be achieved using low alloy content.",Table 2 Mechanical properties of A700–A760 steels,A720,Tensile strength/MPa,951,MPa,Yield strength/MPa,766,MPa,Total elongation/%,48.6,%,0,0,0.25,0,0,0,0,0,1.88,0.6,0,0,0,0,0,0.08,0,4,0,0,0,0,0,0,0,0,0.04,0,0,0,0,0,0,0,0,0,"The Al content in majority of Mn-Al medium-Mn steels was greater than 2 wt%. The chemical composition of the experimental steel is listed in Table 1. A 90-kg ingot of the experimental steel was prepared by vacuum induction melting. The ingot was forged into a billet with a section dimension of 70 mm × 60 mm. The billet was homogenized at 1200 °C for 2 h and then hot-rolled to 4-mm-thick sheet involving nine passes. The finish rolling temperature was ~ 900 °C. After finish rolling, the sheet was finally cooled to room temperature in air. Subsequently, the as-hot-rolled sheet was subjected to intercritical annealing, which involved intercritical annealing at 720 for 60 min, respectively, followed by air cooling to room temperature."
10.1007/s10853-018-2512-0,Microstructure and mechanical properties of a novel hot-rolled 4% Mn steel processed by intercritical annealing,"The study described here focuses on the microstructure and mechanical properties of a novel hot-rolled medium-Mn steel (Fe-0.25C-4Mn-1.88Al-0.6Si-0.04Nb-0.08V, wt%) that contained only 4 wt% Mn and modest Al content of 1.88 wt%. It was found that a relatively high content (25-53 vol%) of retained austenite was obtained by intercritical annealing process. With increase in intercritical annealing temperature from 700 to 740 and to 760 A degrees C, retained austenite fraction increased from 25.1 to 53.2% and then decreased to 46.1%. Besides, mechanical stability of retained austenite in 700-760 A degrees C intercritically annealed steels decreased with increase in intercritical annealing temperature. The 720 A degrees C intercritically annealed steel yielded excellent mechanical properties with yield strength of 766 MPa, tensile strength of 951 MPa, total elongation of 48.6% and PSE of 46.22 GPa center dot%, achieved by a high volume fraction of retained austenite (46%) with relatively high mechanical stability. Thus, the 4% Mn steel present in this study indicated excellent mechanical properties of medium-Mn steels can be achieved using low alloy content.",Table 2 Mechanical properties of A700–A760 steels,A740,Tensile strength/MPa,1143,MPa,Yield strength/MPa,683,MPa,Total elongation/%,29.9,%,0,0,0.25,0,0,0,0,0,1.88,0.6,0,0,0,0,0,0.08,0,4,0,0,0,0,0,0,0,0,0.04,0,0,0,0,0,0,0,0,0,"The Al content in majority of Mn-Al medium-Mn steels was greater than 2 wt%. The chemical composition of the experimental steel is listed in Table 1. A 90-kg ingot of the experimental steel was prepared by vacuum induction melting. The ingot was forged into a billet with a section dimension of 70 mm × 60 mm. The billet was homogenized at 1200 °C for 2 h and then hot-rolled to 4-mm-thick sheet involving nine passes. The finish rolling temperature was ~ 900 °C. After finish rolling, the sheet was finally cooled to room temperature in air. Subsequently, the as-hot-rolled sheet was subjected to intercritical annealing, which involved intercritical annealing at 740 °C for 60 min, respectively, followed by air cooling to room temperature."
10.1007/s10853-018-2512-0,Microstructure and mechanical properties of a novel hot-rolled 4% Mn steel processed by intercritical annealing,"The study described here focuses on the microstructure and mechanical properties of a novel hot-rolled medium-Mn steel (Fe-0.25C-4Mn-1.88Al-0.6Si-0.04Nb-0.08V, wt%) that contained only 4 wt% Mn and modest Al content of 1.88 wt%. It was found that a relatively high content (25-53 vol%) of retained austenite was obtained by intercritical annealing process. With increase in intercritical annealing temperature from 700 to 740 and to 760 A degrees C, retained austenite fraction increased from 25.1 to 53.2% and then decreased to 46.1%. Besides, mechanical stability of retained austenite in 700-760 A degrees C intercritically annealed steels decreased with increase in intercritical annealing temperature. The 720 A degrees C intercritically annealed steel yielded excellent mechanical properties with yield strength of 766 MPa, tensile strength of 951 MPa, total elongation of 48.6% and PSE of 46.22 GPa center dot%, achieved by a high volume fraction of retained austenite (46%) with relatively high mechanical stability. Thus, the 4% Mn steel present in this study indicated excellent mechanical properties of medium-Mn steels can be achieved using low alloy content.",Table 2 Mechanical properties of A700–A760 steels,A760,Tensile strength/MPa,1251,MPa,Yield strength/MPa,562,MPa,Total elongation/%,23.6,%,0,0,0.25,0,0,0,0,0,1.88,0.6,0,0,0,0,0,0.08,0,4,0,0,0,0,0,0,0,0,0.04,0,0,0,0,0,0,0,0,0,"The Al content in majority of Mn-Al medium-Mn steels was greater than 2 wt%. The chemical composition of the experimental steel is listed in Table 1. A 90-kg ingot of the experimental steel was prepared by vacuum induction melting. The ingot was forged into a billet with a section dimension of 70 mm × 60 mm. The billet was homogenized at 1200 °C for 2 h and then hot-rolled to 4-mm-thick sheet involving nine passes. The finish rolling temperature was ~ 900 °C. After finish rolling, the sheet was finally cooled to room temperature in air. Subsequently, the as-hot-rolled sheet was subjected to intercritical annealing, which involved intercritical annealing at 760 °C for 60 min, respectively, followed by air cooling to room temperature."
10.1016/j.msea.2013.04.096,Inconsistent effects of mechanical stability of retained austenite on ductility and toughness of transformation-induced plasticity steels,"The tensile and impact properties of two low-carbon bainitic transformation-induced plasticity (TRIP) steels, one being Al-free and the other being Al-containing, have been investigated. The two steels are featured by the existence of different sizes and shapes of retained austenite showing different mechanical stabilities. Compared with the Al-containing steel, the Al-free steel shows significantly improved tensile strength, uniform strain and total elongation, but exhibits much decreased impact toughness. These results demonstrate conflicting effects of strain-induced martensitic transformation of retained austenite on tensile ductility and impact toughness of TRIP steels. It is indicated that a wide distribution of size and shape of retained austenite is favorable for sustained high strain hardening rate and increased uniform tensile strain; however, thin films of retained austenite, which is mechanically more stable, tends to enhance impact toughness. (C) 2013 Elsevier B.V. All rights reserved.",Average tensile and impact properties of the two steels isothermally treated at 320degC.,Al-free steel,Tensile strength (MPa),1604,MPa,Yield strength (MPa),914,MPa,Total elongation (%),22.9,%,0,0,0.28,0,0,0,0,0,0.02,1.71,0,0,0,0,0,0,1.64,2.04,0,0,0.36,0,0,0,0,0,0,0.36,0,0,0,0,0,0,0,0,"The chemical compositions of the two steels, the Al-free steel and the Al-containing steel (hereafter the 1.19Al steel), are given in Table 1. The ingots melted by vacuum induction furnace were hot-forged into square bars at a finishing temperature of around 920°C. Specimens were all austenitized at 920°C for 30min, isothermally treated in a salt bath at a temperature of 320°C for different holding times from 84 to 420min, and finally air cooled to room temperature. Disks of 3mm in diameter were twin-jet electropolished to perforation at room temperature. For the same steel, similar microstructures were observed when isothermally treated at 320°C for different holding times. Fig. 1(a) and (c) shows typical optical metallographs of the Al-free and the 1.19Al steels isothermally treated at 320°C for a holding time of 420min."
10.1016/j.msea.2013.04.096,Inconsistent effects of mechanical stability of retained austenite on ductility and toughness of transformation-induced plasticity steels,"The tensile and impact properties of two low-carbon bainitic transformation-induced plasticity (TRIP) steels, one being Al-free and the other being Al-containing, have been investigated. The two steels are featured by the existence of different sizes and shapes of retained austenite showing different mechanical stabilities. Compared with the Al-containing steel, the Al-free steel shows significantly improved tensile strength, uniform strain and total elongation, but exhibits much decreased impact toughness. These results demonstrate conflicting effects of strain-induced martensitic transformation of retained austenite on tensile ductility and impact toughness of TRIP steels. It is indicated that a wide distribution of size and shape of retained austenite is favorable for sustained high strain hardening rate and increased uniform tensile strain; however, thin films of retained austenite, which is mechanically more stable, tends to enhance impact toughness. (C) 2013 Elsevier B.V. All rights reserved.",Average tensile and impact properties of the two steels isothermally treated at 320degC.,1.19Al steel,Tensile strength (MPa),1456,MPa,Yield strength (MPa),1090,MPa,Total elongation (%),20.8,%,0,0,0.28,0,0,0,0,0,1.19,0.67,0,0,0,0,0,0,1.62,1.96,0,0,0.34,0,0,0,0,0,0,0.23,0,0,0,0,0,0,0,0,"The chemical compositions of the two steels, the Al-free steel and the Al-containing steel (hereafter the 1.19Al steel), are given in Table 1. The ingots melted by vacuum induction furnace were hot-forged into square bars at a finishing temperature of around 920°C. Specimens were all austenitized at 920°C for 30min, isothermally treated in a salt bath at a temperature of 320°C for different holding times from 84 to 420min, and finally air cooled to room temperature. Disks of 3mm in diameter were twin-jet electropolished to perforation at room temperature. For the same steel, similar microstructures were observed when isothermally treated at 320°C for different holding times. Fig. 1(a) and (c) shows typical optical metallographs of the Al-free and the 1.19Al steels isothermally treated at 320°C for a holding time of 420min."
10.1016/j.actamat.2016.01.056,"Equal-channel angular pressing and annealing of a twinning-induced plasticity steel: Microstructure, texture, and mechanical properties","In this work, a high-manganese Fe-23Mn-1.5A1-0.3C Twinning-Induced Plasticity (TWIP) steel was subjected to plastic shear deformation using Equal-Channel Angular Pressing (ECAP) at 300 degrees C following route B-c and additional annealing. The microstructure evolution during both deformation by ECAP and subsequent annealing was investigated and correlated with the mechanical properties. The successive grain refinement during ECAP was promoted by two parallel mechanisms, namely dislocation driven grain fragmentation and twin fragmentation, and accounted for the ultra-high strength. In addition, due to the relatively low volume fraction of deformation twins after ECAP at 300 degrees C, further contribution of deformation twinning during room temperature deformation allowed additional work-hardening capacity and elongation. During subsequent recovery annealing the ultra-fine grains and deformation twins were thermally stable, which supported retainment of the high yield strength along with regained uniform elongation. For the first time, the texture evolution during ECAP and during the following heat treatment was analyzed. After 1, 2, and 4 ECAP passes a transition texture with the characteristic texture components of both high- and low-SFE materials developed. During the following heat treatment the texture evolution proceeded similar to that observed in the same material after cold rolling. Retaining of the ECAP texture components due to oriented nucleation at grain boundaries and triple junctions as well as annealing twinning accounted for the formation of a weak, retained ECAP texture after recrystallization. (C) 2016 Acta Materialia Inc. Published by Elsevier Ltd. All rights reserved.","Mechanical properties of the material in different processing conditions. RC, CR, and RX denote recovery-annealed, cold-rolled and fully recrystallized condition, respectively.",1 pass,Tensile strength (MPa),1018,MPa,Yield point (MPa),881,MPa,Total elongation (%),29.2,%,0,0,0.325,0.015,0,0,0,0,1.21,0.041,0.01,0,0,0,0,0,0,22.46,0,0,0,0,0,0,0,0,0,0,0,0,0,0,0,0,0,0,"The melt was cast into 100 kg ingots, followed by homogenization annealing of the slabs at 1150 °C for 5 h in a muffle furnace. Then, the 140 mm thick ingots were forged at 1150 °C to a reduced thickness of 55 mm and again homogenized. Afterward, the slabs were hot rolled at 1150 °C to a final height of 10 mm. Rods with a diameter of 10 mm and a length of 35 mm were cut out of the hot-rolled slabs perpendicular to the rolling direction for further deformation by ECAP. ECAP passes of 1 were realized with air cooling after each pass and a sample rotation of 90° between consecutive passes to follow route BC . Additional heat treatment was performed in a sandbath furnace at 600 °C. Specimens with the dimensions 8 mm × 10 mm × 1 mm (extrusion direction (ED) × normal direction (ND) × transverse direction (TD), respectively) were cut from the deformed rods."
10.1016/j.actamat.2016.01.056,"Equal-channel angular pressing and annealing of a twinning-induced plasticity steel: Microstructure, texture, and mechanical properties","In this work, a high-manganese Fe-23Mn-1.5A1-0.3C Twinning-Induced Plasticity (TWIP) steel was subjected to plastic shear deformation using Equal-Channel Angular Pressing (ECAP) at 300 degrees C following route B-c and additional annealing. The microstructure evolution during both deformation by ECAP and subsequent annealing was investigated and correlated with the mechanical properties. The successive grain refinement during ECAP was promoted by two parallel mechanisms, namely dislocation driven grain fragmentation and twin fragmentation, and accounted for the ultra-high strength. In addition, due to the relatively low volume fraction of deformation twins after ECAP at 300 degrees C, further contribution of deformation twinning during room temperature deformation allowed additional work-hardening capacity and elongation. During subsequent recovery annealing the ultra-fine grains and deformation twins were thermally stable, which supported retainment of the high yield strength along with regained uniform elongation. For the first time, the texture evolution during ECAP and during the following heat treatment was analyzed. After 1, 2, and 4 ECAP passes a transition texture with the characteristic texture components of both high- and low-SFE materials developed. During the following heat treatment the texture evolution proceeded similar to that observed in the same material after cold rolling. Retaining of the ECAP texture components due to oriented nucleation at grain boundaries and triple junctions as well as annealing twinning accounted for the formation of a weak, retained ECAP texture after recrystallization. (C) 2016 Acta Materialia Inc. Published by Elsevier Ltd. All rights reserved.","Mechanical properties of the material in different processing conditions. RC, CR, and RX denote recovery-annealed, cold-rolled and fully recrystallized condition, respectively.",2 passes,Tensile strength (MPa),1279,MPa,Yield point (MPa),1167,MPa,Total elongation (%),16.9,%,0,0,0.325,0.015,0,0,0,0,1.21,0.041,0.01,0,0,0,0,0,0,22.46,0,0,0,0,0,0,0,0,0,0,0,0,0,0,0,0,0,0,"The melt was cast into 100 kg ingots, followed by homogenization annealing of the slabs at 1150 °C for 5 h in a muffle furnace. Then, the 140 mm thick ingots were forged at 1150 °C to a reduced thickness of 55 mm and again homogenized. Afterward, the slabs were hot rolled at 1150 °C to a final height of 10 mm. Rods with a diameter of 10 mm and a length of 35 mm were cut out of the hot-rolled slabs perpendicular to the rolling direction for further deformation by ECAP. ECAP passes of 2 were realized with air cooling after each pass and a sample rotation of 90° between consecutive passes to follow route BC . Additional heat treatment was performed in a sandbath furnace at 600 °C. Specimens with the dimensions 8 mm × 10 mm × 1 mm (extrusion direction (ED) × normal direction (ND) × transverse direction (TD), respectively) were cut from the deformed rods."
10.1016/j.actamat.2016.01.056,"Equal-channel angular pressing and annealing of a twinning-induced plasticity steel: Microstructure, texture, and mechanical properties","In this work, a high-manganese Fe-23Mn-1.5A1-0.3C Twinning-Induced Plasticity (TWIP) steel was subjected to plastic shear deformation using Equal-Channel Angular Pressing (ECAP) at 300 degrees C following route B-c and additional annealing. The microstructure evolution during both deformation by ECAP and subsequent annealing was investigated and correlated with the mechanical properties. The successive grain refinement during ECAP was promoted by two parallel mechanisms, namely dislocation driven grain fragmentation and twin fragmentation, and accounted for the ultra-high strength. In addition, due to the relatively low volume fraction of deformation twins after ECAP at 300 degrees C, further contribution of deformation twinning during room temperature deformation allowed additional work-hardening capacity and elongation. During subsequent recovery annealing the ultra-fine grains and deformation twins were thermally stable, which supported retainment of the high yield strength along with regained uniform elongation. For the first time, the texture evolution during ECAP and during the following heat treatment was analyzed. After 1, 2, and 4 ECAP passes a transition texture with the characteristic texture components of both high- and low-SFE materials developed. During the following heat treatment the texture evolution proceeded similar to that observed in the same material after cold rolling. Retaining of the ECAP texture components due to oriented nucleation at grain boundaries and triple junctions as well as annealing twinning accounted for the formation of a weak, retained ECAP texture after recrystallization. (C) 2016 Acta Materialia Inc. Published by Elsevier Ltd. All rights reserved.","Mechanical properties of the material in different processing conditions. RC, CR, and RX denote recovery-annealed, cold-rolled and fully recrystallized condition, respectively.",4 passes,Tensile strength (MPa),1675,MPa,Yield point (MPa),1348,MPa,Total elongation (%),10.6,%,0,0,0.325,0.015,0,0,0,0,1.21,0.041,0.01,0,0,0,0,0,0,22.46,0,0,0,0,0,0,0,0,0,0,0,0,0,0,0,0,0,0,"The melt was cast into 100 kg ingots, followed by homogenization annealing of the slabs at 1150 °C for 5 h in a muffle furnace. Then, the 140 mm thick ingots were forged at 1150 °C to a reduced thickness of 55 mm and again homogenized. Afterward, the slabs were hot rolled at 1150 °C to a final height of 10 mm. Rods with a diameter of 10 mm and a length of 35 mm were cut out of the hot-rolled slabs perpendicular to the rolling direction for further deformation by ECAP. ECAP passes of 4 were realized with air cooling after each pass and a sample rotation of 90° between consecutive passes to follow route BC . Additional heat treatment was performed in a sandbath furnace at 600 °C. Specimens with the dimensions 8 mm × 10 mm × 1 mm (extrusion direction (ED) × normal direction (ND) × transverse direction (TD), respectively) were cut from the deformed rods."
10.1016/j.msea.2008.05.022,Impact toughness properties of nickel-free austenitic stainless steels,"The Charpy-V impact toughness of six interstitially-alloyed nickel-free austenitic stainless steels was investigated in the temperature range between -196 and 150 degrees C. Unlike traditional face-centered-cubic steels, the investigated alloys show a marked decrease in impact toughness with decreasing temperature and cleavage-like fracture surfaces at low temperatures. The decrease in impact toughness is due to the combined effects of high strain rate and temperature sensitivity of plastic flow and the strong planarity of the deformation mechanisms of nitrogen-alloyed nickel-free alloys at low temperatures. The effects of the high strain rate and temperature sensitivity of the flow stress on the fracture behavior are discussed based on an analysis of the critical stress for fracture and plastic flow. (C) 2008 Elsevier B.V. All rights reserved.",Mechanical properties of nickel-free austenitic stainless steels,12Mn-0.15C-0.35N,Tensile stress (MPa),865,MPa,Yield stress (MPa),498,MPa,Total elongation (%),56.3,%,0,0,0.15,0.35,0,0,0,0,0,0,0,0.012,0,0,0,0,17.4,12,0,0,0.5,0,0,0,0,0,0,0,0,0,0,0,0,0,0,0," Six experimental interstitially-alloyed Cr-Mn austenitic stainless steels with chemical compositions given in Table 1 were ingot-cast in a laboratory vacuum induction furnace under a protective nitrogen gas atmosphere. The ingots, weighing 100kg, were sectioned into 25mm thick sections, annealed at 1250°C for 30min, followed by hot rolling to a final thickness of 12mm with a finishing temperature above 950°C. The hot-rolled sheets were annealed at 1050°C for 15min and quenched in water prior to the machining of Charpy-V impact specimens."
10.1016/j.msea.2008.05.022,Impact toughness properties of nickel-free austenitic stainless steels,"The Charpy-V impact toughness of six interstitially-alloyed nickel-free austenitic stainless steels was investigated in the temperature range between -196 and 150 degrees C. Unlike traditional face-centered-cubic steels, the investigated alloys show a marked decrease in impact toughness with decreasing temperature and cleavage-like fracture surfaces at low temperatures. The decrease in impact toughness is due to the combined effects of high strain rate and temperature sensitivity of plastic flow and the strong planarity of the deformation mechanisms of nitrogen-alloyed nickel-free alloys at low temperatures. The effects of the high strain rate and temperature sensitivity of the flow stress on the fracture behavior are discussed based on an analysis of the critical stress for fracture and plastic flow. (C) 2008 Elsevier B.V. All rights reserved.",Mechanical properties of nickel-free austenitic stainless steels,12Mn-0.18C-0.4N-1.1Mo,Tensile stress (MPa),867,MPa,Yield stress (MPa),486,MPa,Total elongation (%),56.6,%,0,0,0.178,0.41,0,0,0,0,0,0,0,0.014,0,0,0,0,17.8,12.7,0,0,0.4,0,0,0,0,0,0,1.1,0,0,0,0,0,0,0,0," Six experimental interstitially-alloyed Cr-Mn austenitic stainless steels with chemical compositions given in Table 1 were ingot-cast in a laboratory vacuum induction furnace under a protective nitrogen gas atmosphere. The ingots, weighing 100kg, were sectioned into 25mm thick sections, annealed at 1250°C for 30min, followed by hot rolling to a final thickness of 12mm with a finishing temperature above 950°C. The hot-rolled sheets were annealed at 1050°C for 15min and quenched in water prior to the machining of Charpy-V impact specimens."
