Repository: MGEdata/SteelScientist

# SteelScientist

## 📝Cite  


**Paper link:**[Steel design based on a large language model](https://doi.org/10.1016/j.actamat.2024.120663)  

@article{tian2025steel,  
&nbsp;&nbsp;&nbsp;&nbsp;&nbsp;&nbsp;&nbsp;&nbsp;title={Steel design based on a large language model},  
&nbsp;&nbsp;&nbsp;&nbsp;&nbsp;&nbsp;&nbsp;&nbsp;author={Tian, Shaohan and Jiang, Xue and Wang, Weiren and Jing, Zhihua and Zhang, Chi and Zhang, Cheng and Lookman, Turab and Su, Yanjing},  
&nbsp;&nbsp;&nbsp;&nbsp;&nbsp;&nbsp;&nbsp;&nbsp;journal={Acta Materialia},  
&nbsp;&nbsp;&nbsp;&nbsp;&nbsp;&nbsp;&nbsp;&nbsp;volume={285},    
&nbsp;&nbsp;&nbsp;&nbsp;&nbsp;&nbsp;&nbsp;&nbsp;pages={120663},

File: datasets/data.csv (part 9 of 19)
DOIs,Table_topic,Material,Tensile_name,Tensile_value,Tensile_unit,Yield_name,Yield_value,Yield_unit,Elongation_name,Elongation_value,Elongation_unit,H,B,C,N,O,F,Na,Mg,Al,Si,P,S,Cl,Ca,Ti,V,Cr,Mn,Fe,Co,Ni,Cu,Zn,As,Y,Zr,Nb,Mo,Sn,Sb,La,Ce,Ta,W,Pb,Bi,Text
10.1007/s11661-019-05135-x,Table III Tensile Properties of the Steels Under the Untreated and Heat-Treated Conditions,CLASS C,Tensile Strength (MPa),1140,MPa,Yield Strength (MPa),730,MPa,Elongation to Fracture (Pct),15,no mentioned,0,0,0.74,0,0,0,0,0,0,0.34,0.006,0.001,0,0,0,0,0,0.8,0,0,0,0,0,0,0,0,0,0,0,0,0,0,0,0,0,0,"The industrial heat treatments performed in wheel production are rim chilling and tempering. At the end of the rim chilling, the wheel is tempered at 500 °C for 5 hours, followed by air-cooling to room temperature. All the specimens were taken from the wheels after the industrial heat treatments. Then, several samples were heat treated at various temperatures to reproduce the modification of the microstructure due to the shoe braking."
10.1007/s11661-019-05135-x,Table III Tensile Properties of the Steels Under the Untreated and Heat-Treated Conditions,CLASS C,Tensile Strength (MPa),911,MPa,Yield Strength (MPa),516,MPa,Elongation to Fracture (Pct),19,no mentioned,0,0,0.74,0,0,0,0,0,0,0.34,0.006,0.001,0,0,0,0,0,0.8,0,0,0,0,0,0,0,0,0,0,0,0,0,0,0,0,0,0,"The industrial heat treatments performed in wheel production are rim chilling and tempering. At the end of the rim chilling, the wheel is tempered at 500 °C for 5 hours, followed by air-cooling to room temperature. All the specimens were taken from the wheels after the industrial heat treatments. Then, several samples were heat treated at various temperatures to reproduce the modification of the microstructure due to the shoe braking. The specimens were heated to the chosen temperature with a rate of 40 °C/h, maintained at this temperature for 45 minutes, and then air-cooled to room temperature in order to obtain a uniform microstructure. The temperatures of 700 °C were chosen as representative of each temperature range, imposing heating-cooling heat treatments on wheel specimens so as to obtain the same microstructure that was observed in shoe-braked wheels."
10.1007/s11661-019-05135-x,Table III Tensile Properties of the Steels Under the Untreated and Heat-Treated Conditions,CLASS C,Tensile Strength (MPa),858,MPa,Yield Strength (MPa),474,MPa,Elongation to Fracture (Pct),21,no mentioned,0,0,0.74,0,0,0,0,0,0,0.34,0.006,0.001,0,0,0,0,0,0.8,0,0,0,0,0,0,0,0,0,0,0,0,0,0,0,0,0,0,"The industrial heat treatments performed in wheel production are rim chilling and tempering. At the end of the rim chilling, the wheel is tempered at 500 °C for 5 hours, followed by air-cooling to room temperature. All the specimens were taken from the wheels after the industrial heat treatments. Then, several samples were heat treated at various temperatures to reproduce the modification of the microstructure due to the shoe braking. The specimens were heated to the chosen temperature with a rate of 40 °C/h, maintained at this temperature for 45 minutes, and then air-cooled to room temperature in order to obtain a uniform microstructure. The temperatures of 750 °C were chosen as representative of each temperature range, imposing heating-cooling heat treatments on wheel specimens so as to obtain the same microstructure that was observed in shoe-braked wheels."
10.1007/s11661-019-05135-x,Table III Tensile Properties of the Steels Under the Untreated and Heat-Treated Conditions,CLASS C,Tensile Strength (MPa),1146,MPa,Yield Strength (MPa),674,MPa,Elongation to Fracture (Pct),13,no mentioned,0,0,0.74,0,0,0,0,0,0,0.34,0.006,0.001,0,0,0,0,0,0.8,0,0,0,0,0,0,0,0,0,0,0,0,0,0,0,0,0,0,"The industrial heat treatments performed in wheel production are rim chilling and tempering. At the end of the rim chilling, the wheel is tempered at 500 °C for 5 hours, followed by air-cooling to room temperature. All the specimens were taken from the wheels after the industrial heat treatments. Then, several samples were heat treated at various temperatures to reproduce the modification of the microstructure due to the shoe braking. The specimens were heated to the chosen temperature with a rate of 40 °C/h, maintained at this temperature for 45 minutes, and then air-cooled to room temperature in order to obtain a uniform microstructure. The temperatures of 970 °C were chosen as representative of each temperature range, imposing heating-cooling heat treatments on wheel specimens so as to obtain the same microstructure that was observed in shoe-braked wheels."
10.1007/s11661-019-05135-x,Table III Tensile Properties of the Steels Under the Untreated and Heat-Treated Conditions,SANDLOS®,Tensile Strength (MPa),1148,MPa,Yield Strength (MPa),687,MPa,Elongation to Fracture (Pct),14,no mentioned,0,0,0.63,0,0,0,0,0,0,0.88,0.009,0.001,0,0,0,0,0,0.84,0,0,0,0,0,0,0,0,0,0,0,0,0,0,0,0,0,0,"The industrial heat treatments performed in wheel production are rim chilling and tempering. At the end of the rim chilling, the wheel is tempered at 500 °C for 5 hours, followed by air-cooling to room temperature. All the specimens were taken from the wheels after the industrial heat treatments. Then, several samples were heat treated at various temperatures to reproduce the modification of the microstructure due to the shoe braking."
10.1007/s11661-019-05135-x,Table III Tensile Properties of the Steels Under the Untreated and Heat-Treated Conditions,SANDLOS®,Tensile Strength (MPa),869,MPa,Yield Strength (MPa),501,MPa,Elongation to Fracture (Pct),23,no mentioned,0,0,0.63,0,0,0,0,0,0,0.88,0.009,0.001,0,0,0,0,0,0.84,0,0,0,0,0,0,0,0,0,0,0,0,0,0,0,0,0,0,"The industrial heat treatments performed in wheel production are rim chilling and tempering. At the end of the rim chilling, the wheel is tempered at 500 °C for 5 hours, followed by air-cooling to room temperature. All the specimens were taken from the wheels after the industrial heat treatments. Then, several samples were heat treated at various temperatures to reproduce the modification of the microstructure due to the shoe braking. The specimens were heated to the chosen temperature with a rate of 40 °C/h, maintained at this temperature for 45 minutes, and then air-cooled to room temperature in order to obtain a uniform microstructure. The temperatures of 700 °C were chosen as representative of each temperature range, imposing heating-cooling heat treatments on wheel specimens so as to obtain the same microstructure that was observed in shoe-braked wheels."
10.1007/s11661-019-05135-x,Table III Tensile Properties of the Steels Under the Untreated and Heat-Treated Conditions,SANDLOS®,Tensile Strength (MPa),814,MPa,Yield Strength (MPa),490,MPa,Elongation to Fracture (Pct),19,no mentioned,0,0,0.63,0,0,0,0,0,0,0.88,0.009,0.001,0,0,0,0,0,0.84,0,0,0,0,0,0,0,0,0,0,0,0,0,0,0,0,0,0,"The industrial heat treatments performed in wheel production are rim chilling and tempering. At the end of the rim chilling, the wheel is tempered at 500 °C for 5 hours, followed by air-cooling to room temperature. All the specimens were taken from the wheels after the industrial heat treatments. Then, several samples were heat treated at various temperatures to reproduce the modification of the microstructure due to the shoe braking. The specimens were heated to the chosen temperature with a rate of 40 °C/h, maintained at this temperature for 45 minutes, and then air-cooled to room temperature in order to obtain a uniform microstructure. The temperatures of 750 °C were chosen as representative of each temperature range, imposing heating-cooling heat treatments on wheel specimens so as to obtain the same microstructure that was observed in shoe-braked wheels."
10.1007/s11661-019-05135-x,Table III Tensile Properties of the Steels Under the Untreated and Heat-Treated Conditions,SANDLOS®,Tensile Strength (MPa),1049,MPa,Yield Strength (MPa),620,MPa,Elongation to Fracture (Pct),18,no mentioned,0,0,0.63,0,0,0,0,0,0,0.88,0.009,0.001,0,0,0,0,0,0.84,0,0,0,0,0,0,0,0,0,0,0,0,0,0,0,0,0,0,"The industrial heat treatments performed in wheel production are rim chilling and tempering. At the end of the rim chilling, the wheel is tempered at 500 °C for 5 hours, followed by air-cooling to room temperature. All the specimens were taken from the wheels after the industrial heat treatments. Then, several samples were heat treated at various temperatures to reproduce the modification of the microstructure due to the shoe braking. The specimens were heated to the chosen temperature with a rate of 40 °C/h, maintained at this temperature for 45 minutes, and then air-cooled to room temperature in order to obtain a uniform microstructure. The temperatures of 970 °C were chosen as representative of each temperature range, imposing heating-cooling heat treatments on wheel specimens so as to obtain the same microstructure that was observed in shoe-braked wheels."
10.1007/s11661-012-1183-8,"Table III Tensile and Charpy Notch Toughness, Effective Grain Size, and Cleavage Facet Size of the Bainitic Steels",B1-A,Tensile Strength (MPa),605.5,MPa,Yield Strength (MPa),564,MPa,Elongation (Pct),5.05,no mentioned,0,0.001,0.05,0.003,0,0,0,0,0.03,0.25,0,0,0,0,0.015,0.04,0.2,1.9,0,0,0.5,0,0,0,0,0,0.04,0.25,0,0,0,0,0,0,0,0,"After the austenitization at 1423 K (1150 °C) for 1 hour, rolling was started at approximately 1353 K (1080 °C) and finished in the austenite region above Ar3 (1123 K). An overall grain refinement effect was expected by rolling with a high rolling reduction ratio (88 pct) in the nonrecrystallized region of austenite, and the plate thickness was reduced from 100 mm to 12 mm. The rolled plates were air cooled down to the start cooling temperature of 873 K (600 °C) at a cooling rate of 0.1 K/s, and then they were water cooled at a cooling rate of 20 K/s to room temperature."
10.1007/s11661-012-1183-8,"Table III Tensile and Charpy Notch Toughness, Effective Grain Size, and Cleavage Facet Size of the Bainitic Steels",B3-A,Tensile Strength (MPa),585,MPa,Yield Strength (MPa),523,MPa,Elongation (Pct),7.7,no mentioned,0,0.003,0.05,0.003,0,0,0,0,0.03,0.25,0,0,0,0,0.015,0.04,0.2,1.9,0,0,0.5,0,0,0,0,0,0.04,0.25,0,0,0,0,0,0,0,0,"After the austenitization at 1423 K (1150 °C) for 1 hour, rolling was started at approximately 1353 K (1080 °C) and finished in the austenite region above Ar3 (1123 K). An overall grain refinement effect was expected by rolling with a high rolling reduction ratio (88 pct) in the nonrecrystallized region of austenite, and the plate thickness was reduced from 100 mm to 12 mm. The rolled plates were air cooled down to the start cooling temperature of 873 K (600 °C) at a cooling rate of 0.1 K/s, and then they were water cooled at a cooling rate of 20 K/s to room temperature."
10.1007/s11661-012-1183-8,"Table III Tensile and Charpy Notch Toughness, Effective Grain Size, and Cleavage Facet Size of the Bainitic Steels",C5-A,Tensile Strength (MPa),626,MPa,Yield Strength (MPa),606.5,MPa,Elongation (Pct),5.75,no mentioned,0,0.001,0.05,0.003,0,0,0,0,0.03,0.25,0,0,0,0,0.015,0.04,0.2,1.9,0,0,0.5,0.5,0,0,0,0,0.04,0.25,0,0,0,0,0,0,0,0,"After the austenitization at 1423 K (1150 °C) for 1 hour, rolling was started at approximately 1353 K (1080 °C) and finished in the austenite region above Ar3 (1123 K). An overall grain refinement effect was expected by rolling with a high rolling reduction ratio (88 pct) in the nonrecrystallized region of austenite, and the plate thickness was reduced from 100 mm to 12 mm. The rolled plates were air cooled down to the start cooling temperature of 873 K (600 °C) at a cooling rate of 0.1 K/s, and then they were water cooled at a cooling rate of 20 K/s to room temperature."
10.1007/s11661-012-1183-8,"Table III Tensile and Charpy Notch Toughness, Effective Grain Size, and Cleavage Facet Size of the Bainitic Steels",C10-A,Tensile Strength (MPa),620,MPa,Yield Strength (MPa),563.5,MPa,Elongation (Pct),7.35,no mentioned,0,0.001,0.05,0.003,0,0,0,0,0.03,0.25,0,0,0,0,0.015,0.04,0.2,1.9,0,0,0.5,1,0,0,0,0,0.04,0.25,0,0,0,0,0,0,0,0,"After the austenitization at 1423 K (1150 °C) for 1 hour, rolling was started at approximately 1353 K (1080 °C) and finished in the austenite region above Ar3 (1123 K). An overall grain refinement effect was expected by rolling with a high rolling reduction ratio (88 pct) in the nonrecrystallized region of austenite, and the plate thickness was reduced from 100 mm to 12 mm. The rolled plates were air cooled down to the start cooling temperature of 873 K (600 °C) at a cooling rate of 0.1 K/s, and then they were water cooled at a cooling rate of 20 K/s to room temperature."
10.1007/s11661-012-1183-8,"Table III Tensile and Charpy Notch Toughness, Effective Grain Size, and Cleavage Facet Size of the Bainitic Steels",B1-B,Tensile Strength (MPa),585.5,MPa,Yield Strength (MPa),512.5,MPa,Elongation (Pct),6.35,no mentioned,0,0.001,0.05,0.003,0,0,0,0,0.03,0.25,0,0,0,0,0.015,0.04,0.2,1.9,0,0,0.5,0,0,0,0,0,0.04,0.25,0,0,0,0,0,0,0,0,"After the austenitization at 1423 K (1150 °C) for 1 hour, rolling was started at approximately 1353 K (1080 °C) and finished in the austenite region above Ar3 (1123 K). An overall grain refinement effect was expected by rolling with a high rolling reduction ratio (88 pct) in the nonrecrystallized region of austenite,[4] and the plate thickness was reduced from 100 mm to 12 mm. In some plates, the cooling rate was changed to 0.1 K/s at 673 K (400 °C) to promote the formation of acicular ferrite."
10.1007/s11661-012-1183-8,"Table III Tensile and Charpy Notch Toughness, Effective Grain Size, and Cleavage Facet Size of the Bainitic Steels",B3-B,Tensile Strength (MPa),585.5,MPa,Yield Strength (MPa),505.5,MPa,Elongation (Pct),7.35,no mentioned,0,0.003,0.05,0.003,0,0,0,0,0.03,0.25,0,0,0,0,0.015,0.04,0.2,1.9,0,0,0.5,0,0,0,0,0,0.04,0.25,0,0,0,0,0,0,0,0,"After the austenitization at 1423 K (1150 °C) for 1 hour, rolling was started at approximately 1353 K (1080 °C) and finished in the austenite region above Ar3 (1123 K). An overall grain refinement effect was expected by rolling with a high rolling reduction ratio (88 pct) in the nonrecrystallized region of austenite,[4] and the plate thickness was reduced from 100 mm to 12 mm. In some plates, the cooling rate was changed to 0.1 K/s at 673 K (400 °C) to promote the formation of acicular ferrite."
10.1007/s11661-012-1183-8,"Table III Tensile and Charpy Notch Toughness, Effective Grain Size, and Cleavage Facet Size of the Bainitic Steels",C5-B,Tensile Strength (MPa),585.5,MPa,Yield Strength (MPa),520.5,MPa,Elongation (Pct),6.9,no mentioned,0,0.001,0.05,0.003,0,0,0,0,0.03,0.25,0,0,0,0,0.015,0.04,0.2,1.9,0,0,0.5,0.5,0,0,0,0,0.04,0.25,0,0,0,0,0,0,0,0,"After the austenitization at 1423 K (1150 °C) for 1 hour, rolling was started at approximately 1353 K (1080 °C) and finished in the austenite region above Ar3 (1123 K). An overall grain refinement effect was expected by rolling with a high rolling reduction ratio (88 pct) in the nonrecrystallized region of austenite,[4] and the plate thickness was reduced from 100 mm to 12 mm. In some plates, the cooling rate was changed to 0.1 K/s at 673 K (400 °C) to promote the formation of acicular ferrite."
10.1007/s11661-012-1183-8,"Table III Tensile and Charpy Notch Toughness, Effective Grain Size, and Cleavage Facet Size of the Bainitic Steels",C10-B,Tensile Strength (MPa),603.5,MPa,Yield Strength (MPa),543,MPa,Elongation (Pct),6.95,no mentioned,0,0.001,0.05,0.003,0,0,0,0,0.03,0.25,0,0,0,0,0.015,0.04,0.2,1.9,0,0,0.5,1,0,0,0,0,0.04,0.25,0,0,0,0,0,0,0,0,"After the austenitization at 1423 K (1150 °C) for 1 hour, rolling was started at approximately 1353 K (1080 °C) and finished in the austenite region above Ar3 (1123 K). An overall grain refinement effect was expected by rolling with a high rolling reduction ratio (88 pct) in the nonrecrystallized region of austenite,[4] and the plate thickness was reduced from 100 mm to 12 mm. In some plates, the cooling rate was changed to 0.1 K/s at 673 K (400 °C) to promote the formation of acicular ferrite."
10.1016/j.msea.2020.139683,Summary of room-temperature tensile properties of all tested specimens.,RD,Tensile Strength (MPa),1040,MPa,Yield Strength (MPa),613,MPa,Total Elongation (%),27.9,%,0,0,0.21,0.003,0,0,0,0,1.1,1.04,0.015,0,0,0,0.02,0,0,2.04,0,0,0,0,0,0,0,0,0.064,0.2,0,0,0,0,0,0,0,0,"The steel ingot, prepared by vacuum melting and casting, was rough rolled to a 40 mm thickness. The rough-rolled plate was then heated to 1250 °C for 120 min to reach a full austenization. Afterwards, the plate was hot-rolled to a 5 mm thickness through five passes followed by air-cooling to about 400 °C and then isothermal holding for 60 min. Here, the finish rolling temperature (FRT) was controlled to be about 850 ± 5 °C. Finally, the steel was furnace cooled to room temperature. The specimens deformed along the rolling direction (RD)."
10.1016/j.msea.2020.139683,Summary of room-temperature tensile properties of all tested specimens.,TD,Tensile Strength (MPa),998,MPa,Yield Strength (MPa),616,MPa,Total Elongation (%),25,%,0,0,0.21,0.003,0,0,0,0,1.1,1.04,0.015,0,0,0,0.02,0,0,2.04,0,0,0,0,0,0,0,0,0.064,0.2,0,0,0,0,0,0,0,0,"The steel ingot, prepared by vacuum melting and casting, was rough rolled to a 40 mm thickness. The rough-rolled plate was then heated to 1250 °C for 120 min to reach a full austenization. Afterwards, the plate was hot-rolled to a 5 mm thickness through five passes followed by air-cooling to about 400 °C and then isothermal holding for 60 min. Here, the finish rolling temperature (FRT) was controlled to be about 850 ± 5 °C. Finally, the steel was furnace cooled to room temperature. The specimens deformed along the transverse direction (TD)."
10.1016/j.msea.2020.139683,Summary of room-temperature tensile properties of all tested specimens.,DD,Tensile Strength (MPa),991,MPa,Yield Strength (MPa),591,MPa,Total Elongation (%),25.1,%,0,0,0.21,0.003,0,0,0,0,1.1,1.04,0.015,0,0,0,0.02,0,0,2.04,0,0,0,0,0,0,0,0,0.064,0.2,0,0,0,0,0,0,0,0,"The steel ingot, prepared by vacuum melting and casting, was rough rolled to a 40 mm thickness. The rough-rolled plate was then heated to 1250 °C for 120 min to reach a full austenization. Afterwards, the plate was hot-rolled to a 5 mm thickness through five passes followed by air-cooling to about 400 °C and then isothermal holding for 60 min. Here, the finish rolling temperature (FRT) was controlled to be about 850 ± 5 °C. Finally, the steel was furnace cooled to room temperature. The specimens deformed along the diagonal direction (DD)."
10.1016/j.msea.2006.05.093,Mechanical properties of the WQ and aged HSLA-100 steel,WQ,UTS (MPa),1004,MPa,YS (MPa),818,MPa,Elongation (%),9.38,%,0,0,0.04,0.015,0,0,0,0,0,0.25,0.01,0.005,0,0,0.02,0.03,0.6,0.9,0,0,3.5,1.6,0,0,0,0,0.03,0.6,0,0,0,0,0,0,0,0,"It may be noted that C is kept at a very low level to improve the weldability, and a substantially high content of Ni is provided for increasing the hardenability and improving the hot workability of the steel. The material was available in the form of flat plates from which blanks were machined with their axes oriented along the rolling direction for the fabrication of tensile and fracture specimens. These were austenised for 1h at 910°C and water quenched (WQ). "
10.1016/j.msea.2006.05.093,Mechanical properties of the WQ and aged HSLA-100 steel,350degC,UTS (MPa),1056,MPa,YS (MPa),886,MPa,Elongation (%),8.49,%,0,0,0.04,0.015,0,0,0,0,0,0.25,0.01,0.005,0,0,0.02,0.03,0.6,0.9,0,0,3.5,1.6,0,0,0,0,0.03,0.6,0,0,0,0,0,0,0,0,"It may be noted that C is kept at a very low level to improve the weldability, and a substantially high content of Ni is provided for increasing the hardenability and improving the hot workability of the steel. The material was available in the form of flat plates from which blanks were machined with their axes oriented along the rolling direction for the fabrication of tensile and fracture specimens. These were austenised for 1h at 910°C and water quenched (WQ). The quenched specimens were then aged for 1h at 350 °C and few additional blanks were aged at 675°C in order to produce systematically varying microstructures. Some blanks were preserved after quenching treatment to investigate the as-quenched properties."
10.1016/j.msea.2006.05.093,Mechanical properties of the WQ and aged HSLA-100 steel,400degC,UTS (MPa),1076,MPa,YS (MPa),957,MPa,Elongation (%),7.7,%,0,0,0.04,0.015,0,0,0,0,0,0.25,0.01,0.005,0,0,0.02,0.03,0.6,0.9,0,0,3.5,1.6,0,0,0,0,0.03,0.6,0,0,0,0,0,0,0,0,"It may be noted that C is kept at a very low level to improve the weldability, and a substantially high content of Ni is provided for increasing the hardenability and improving the hot workability of the steel. The material was available in the form of flat plates from which blanks were machined with their axes oriented along the rolling direction for the fabrication of tensile and fracture specimens. These were austenised for 1h at 910°C and water quenched (WQ). The quenched specimens were then aged for 1h at 400 °C and few additional blanks were aged at 675°C in order to produce systematically varying microstructures. Some blanks were preserved after quenching treatment to investigate the as-quenched properties."
10.1016/j.msea.2006.05.093,Mechanical properties of the WQ and aged HSLA-100 steel,450degC,UTS (MPa),1098,MPa,YS (MPa),968,MPa,Elongation (%),6.46,%,0,0,0.04,0.015,0,0,0,0,0,0.25,0.01,0.005,0,0,0.02,0.03,0.6,0.9,0,0,3.5,1.6,0,0,0,0,0.03,0.6,0,0,0,0,0,0,0,0,"It may be noted that C is kept at a very low level to improve the weldability, and a substantially high content of Ni is provided for increasing the hardenability and improving the hot workability of the steel. The material was available in the form of flat plates from which blanks were machined with their axes oriented along the rolling direction for the fabrication of tensile and fracture specimens. These were austenised for 1h at 910°C and water quenched (WQ). The quenched specimens were then aged for 1h at 450 °C and few additional blanks were aged at 675°C in order to produce systematically varying microstructures. Some blanks were preserved after quenching treatment to investigate the as-quenched properties."
10.1016/j.msea.2006.05.093,Mechanical properties of the WQ and aged HSLA-100 steel,500degC,UTS (MPa),1121,MPa,YS (MPa),1034,MPa,Elongation (%),5.9,%,0,0,0.04,0.015,0,0,0,0,0,0.25,0.01,0.005,0,0,0.02,0.03,0.6,0.9,0,0,3.5,1.6,0,0,0,0,0.03,0.6,0,0,0,0,0,0,0,0,"It may be noted that C is kept at a very low level to improve the weldability, and a substantially high content of Ni is provided for increasing the hardenability and improving the hot workability of the steel. The material was available in the form of flat plates from which blanks were machined with their axes oriented along the rolling direction for the fabrication of tensile and fracture specimens. These were austenised for 1h at 910°C and water quenched (WQ). The quenched specimens were then aged for 1h at 500 °C and few additional blanks were aged at 675°C in order to produce systematically varying microstructures. Some blanks were preserved after quenching treatment to investigate the as-quenched properties."
10.1016/j.msea.2006.05.093,Mechanical properties of the WQ and aged HSLA-100 steel,550degC,UTS (MPa),1011,MPa,YS (MPa),927,MPa,Elongation (%),14.69,%,0,0,0.04,0.015,0,0,0,0,0,0.25,0.01,0.005,0,0,0.02,0.03,0.6,0.9,0,0,3.5,1.6,0,0,0,0,0.03,0.6,0,0,0,0,0,0,0,0,"It may be noted that C is kept at a very low level to improve the weldability, and a substantially high content of Ni is provided for increasing the hardenability and improving the hot workability of the steel. The material was available in the form of flat plates from which blanks were machined with their axes oriented along the rolling direction for the fabrication of tensile and fracture specimens. These were austenised for 1h at 910°C and water quenched (WQ). The quenched specimens were then aged for 1h at 550 °C and few additional blanks were aged at 675°C in order to produce systematically varying microstructures. Some blanks were preserved after quenching treatment to investigate the as-quenched properties."
10.1016/j.msea.2006.05.093,Mechanical properties of the WQ and aged HSLA-100 steel,600degC,UTS (MPa),955,MPa,YS (MPa),698,MPa,Elongation (%),15.92,%,0,0,0.04,0.015,0,0,0,0,0,0.25,0.01,0.005,0,0,0.02,0.03,0.6,0.9,0,0,3.5,1.6,0,0,0,0,0.03,0.6,0,0,0,0,0,0,0,0,"It may be noted that C is kept at a very low level to improve the weldability, and a substantially high content of Ni is provided for increasing the hardenability and improving the hot workability of the steel. The material was available in the form of flat plates from which blanks were machined with their axes oriented along the rolling direction for the fabrication of tensile and fracture specimens. These were austenised for 1h at 910°C and water quenched (WQ). The quenched specimens were then aged for 1h at 600 °C and few additional blanks were aged at 675°C in order to produce systematically varying microstructures. Some blanks were preserved after quenching treatment to investigate the as-quenched properties."
10.1016/j.msea.2006.05.093,Mechanical properties of the WQ and aged HSLA-100 steel,650degC,UTS (MPa),934,MPa,YS (MPa),643,MPa,Elongation (%),17.71,%,0,0,0.04,0.015,0,0,0,0,0,0.25,0.01,0.005,0,0,0.02,0.03,0.6,0.9,0,0,3.5,1.6,0,0,0,0,0.03,0.6,0,0,0,0,0,0,0,0,"It may be noted that C is kept at a very low level to improve the weldability, and a substantially high content of Ni is provided for increasing the hardenability and improving the hot workability of the steel. The material was available in the form of flat plates from which blanks were machined with their axes oriented along the rolling direction for the fabrication of tensile and fracture specimens. These were austenised for 1h at 910°C and water quenched (WQ). The quenched specimens were then aged for 1h at 650 °C and few additional blanks were aged at 675°C in order to produce systematically varying microstructures. Some blanks were preserved after quenching treatment to investigate the as-quenched properties."
10.1016/j.msea.2006.05.093,Mechanical properties of the WQ and aged HSLA-100 steel,675degC,UTS (MPa),921,MPa,YS (MPa),640,MPa,Elongation (%),19.84,%,0,0,0.04,0.015,0,0,0,0,0,0.25,0.01,0.005,0,0,0.02,0.03,0.6,0.9,0,0,3.5,1.6,0,0,0,0,0.03,0.6,0,0,0,0,0,0,0,0,"It may be noted that C is kept at a very low level to improve the weldability, and a substantially high content of Ni is provided for increasing the hardenability and improving the hot workability of the steel. The material was available in the form of flat plates from which blanks were machined with their axes oriented along the rolling direction for the fabrication of tensile and fracture specimens. These were austenised for 1h at 910°C and water quenched (WQ). The quenched specimens were then aged for 1h at 700 °C and few additional blanks were aged at 675°C in order to produce systematically varying microstructures. Some blanks were preserved after quenching treatment to investigate the as-quenched properties."
10.1016/j.msea.2006.05.093,Mechanical properties of the WQ and aged HSLA-100 steel,700degC,UTS (MPa),983,MPa,YS (MPa),831,MPa,Elongation (%),19.12,%,0,0,0.04,0.015,0,0,0,0,0,0.25,0.01,0.005,0,0,0.02,0.03,0.6,0.9,0,0,3.5,1.6,0,0,0,0,0.03,0.6,0,0,0,0,0,0,0,0,"It may be noted that C is kept at a very low level to improve the weldability, and a substantially high content of Ni is provided for increasing the hardenability and improving the hot workability of the steel. The material was available in the form of flat plates from which blanks were machined with their axes oriented along the rolling direction for the fabrication of tensile and fracture specimens. These were austenised for 1h at 910°C and water quenched (WQ). The quenched specimens were then aged for 1h at 750 °C and few additional blanks were aged at 675°C in order to produce systematically varying microstructures. Some blanks were preserved after quenching treatment to investigate the as-quenched properties."
10.1016/j.msea.2017.02.009,The mechanical properties and Md30 temperature of the investigated steels.,UFG,"Mean tensile strength, MPa",1161,MPa,"Mean yield strength, MPa",994,MPa,"Mean elongation, %",40,%,0,0,0.04,0.048,0,0,0,0,0,0.34,0,0,0,0,0,0,18.06,1.15,0,0,8.33,0,0,0,0,0,0,0.051,0,0,0,0,0,0,0,0,"The strips were cold rolled at room temperature to 90% reduction in thickness in a pilot plant and austenite transformed into martensite. Next, the samples were placed in a furnace under argon atmosphere for isothermal annealing at 900°C for 2min to obtain complete reversion to austenite from deformed martensite and the average grain size of austenite was in the UFG regime. Following annealing, the sample was immediately quenched in water to room temperature to avoid precipitation."
10.1016/j.wear.2020.203310,Mechanical properties of TiC-reinforced and conventional low-alloy abrasion-resistant steels.,NM400SP,Tensile Strength (MPa),1369,MPa,Yield Strength (MPa),1045,MPa,Elongation (%),10,%,0,0.0021,0.27,0,0,0,0,0,0,0.55,0,0,0,0,0.6,0,0,1.32,0,0,0,0,0,0,0,0,0,0.25,0,0,0,0,0,0,0,0," The chemical compositions of the experimental steels are listed in Table 1 . The TiC-reinforced steels were melted via a 150 kg vacuum melting furnace and forged into 100 mm × 100 mm × 120 mm ingots. First, square billets were heated to 1200 °C for solution treatment (3 h) in a box resistance furnace. Then, the square billets were rolled to 12 mm plates by two-step controlled rolling and ultrafast (~100 °C/s) cooling to room temperature. Finally, the plates were treated by a two-step heat treatment. First, the plates were tempered at 650 °C for 3 h and air-cooled. Then, they were fully austenitized at 880 °C for 20 min and immediately water-quenched to room temperature."
10.1016/j.wear.2020.203310,Mechanical properties of TiC-reinforced and conventional low-alloy abrasion-resistant steels.,NM450SP,Tensile Strength (MPa),1431,MPa,Yield Strength (MPa),1126,MPa,Elongation (%),8,%,0,0.002,0.32,0,0,0,0,0,0,0.54,0,0,0,0,0.59,0,0,1.3,0,0,0,0,0,0,0,0,0,0.26,0,0,0,0,0,0,0,0," The chemical compositions of the experimental steels are listed in Table 1 . The TiC-reinforced steels were melted via a 150 kg vacuum melting furnace and forged into 100 mm × 100 mm × 120 mm ingots. First, square billets were heated to 1200 °C for solution treatment (3 h) in a box resistance furnace. Then, the square billets were rolled to 12 mm plates by two-step controlled rolling and ultrafast (~100 °C/s) cooling to room temperature. Finally, the plates were treated by a two-step heat treatment. First, the plates were tempered at 650 °C for 3 h and air-cooled. Then, they were fully austenitized at 880 °C for 20 min and immediately water-quenched to room temperature."
10.1016/j.wear.2020.203310,Mechanical properties of TiC-reinforced and conventional low-alloy abrasion-resistant steels.,NM500SP,Tensile Strength (MPa),1722,MPa,Yield Strength (MPa),1292,MPa,Elongation (%),8,%,0,0.0021,0.41,0,0,0,0,0,0,1.5,0,0,0,0,0.6,0,0,1.24,0,0,0,0,0,0,0,0,0,0.26,0,0,0,0,0,0,0,0," The chemical compositions of the experimental steels are listed in Table 1 . The TiC-reinforced steels were melted via a 150 kg vacuum melting furnace and forged into 100 mm × 100 mm × 120 mm ingots. First, square billets were heated to 1200 °C for solution treatment (3 h) in a box resistance furnace. Then, the square billets were rolled to 12 mm plates by two-step controlled rolling and ultrafast (~100 °C/s) cooling to room temperature. Finally, the plates were treated by a two-step heat treatment. First, the plates were tempered at 650 °C for 3 h and air-cooled. Then, they were fully austenitized at 880 °C for 20 min and immediately water-quenched to room temperature."
10.1016/j.wear.2020.203310,Mechanical properties of TiC-reinforced and conventional low-alloy abrasion-resistant steels.,NM400,Tensile Strength (MPa),1381,MPa,Yield Strength (MPa),1170,MPa,Elongation (%),14,%,0,0.002,0.16,0,0,0,0,0,0,0.23,0,0,0,0,0.012,0,0,1.42,0,0,0,0,0,0,0,0,0,0.25,0,0,0,0,0,0,0,0," The chemical compositions of the experimental steels are listed in Table 1 . The TiC-reinforced steels were melted via a 150 kg vacuum melting furnace and forged into 100 mm × 100 mm × 120 mm ingots. First, square billets were heated to 1200 °C for solution treatment (3 h) in a box resistance furnace. Then, the square billets were rolled to 12 mm plates by two-step controlled rolling and ultrafast (~100 °C/s) cooling to room temperature. Finally, the plates were treated by a two-step heat treatment. First, the plates were tempered at 650 °C for 3 h and air-cooled. Then, they were fully austenitized at 880 °C for 20 min and immediately water-quenched to room temperature."
10.1016/j.wear.2020.203310,Mechanical properties of TiC-reinforced and conventional low-alloy abrasion-resistant steels.,NM450,Tensile Strength (MPa),1488,MPa,Yield Strength (MPa),1250,MPa,Elongation (%),12,%,0,0.0021,0.21,0,0,0,0,0,0,0.26,0,0,0,0,0.015,0,0,1.26,0,0,0,0,0,0,0,0,0,0.32,0,0,0,0,0,0,0,0," The chemical compositions of the experimental steels are listed in Table 1 . The TiC-reinforced steels were melted via a 150 kg vacuum melting furnace and forged into 100 mm × 100 mm × 120 mm ingots. First, square billets were heated to 1200 °C for solution treatment (3 h) in a box resistance furnace. Then, the square billets were rolled to 12 mm plates by two-step controlled rolling and ultrafast (~100 °C/s) cooling to room temperature. Finally, the plates were treated by a two-step heat treatment. First, the plates were tempered at 650 °C for 3 h and air-cooled. Then, they were fully austenitized at 880 °C for 20 min and immediately water-quenched to room temperature."
10.1016/j.wear.2020.203310,Mechanical properties of TiC-reinforced and conventional low-alloy abrasion-resistant steels.,NM500,Tensile Strength (MPa),1668,MPa,Yield Strength (MPa),1300,MPa,Elongation (%),10,%,0,0.0022,0.28,0,0,0,0,0,0,0.31,0,0,0,0,0.013,0,0,1,0,0,0,0,0,0,0,0,0,0.3,0,0,0,0,0,0,0,0," The chemical compositions of the experimental steels are listed in Table 1 . The TiC-reinforced steels were melted via a 150 kg vacuum melting furnace and forged into 100 mm × 100 mm × 120 mm ingots. First, square billets were heated to 1200 °C for solution treatment (3 h) in a box resistance furnace. Then, the square billets were rolled to 12 mm plates by two-step controlled rolling and ultrafast (~100 °C/s) cooling to room temperature. Finally, the plates were treated by a two-step heat treatment. First, the plates were tempered at 650 °C for 3 h and air-cooled. Then, they were fully austenitized at 880 °C for 20 min and immediately water-quenched to room temperature."
10.1016/j.wear.2020.203310,Mechanical properties of TiC-reinforced and conventional low-alloy abrasion-resistant steels.,NM550,Tensile Strength (MPa),1896,MPa,Yield Strength (MPa),1661,MPa,Elongation (%),8,%,0,0.0021,0.21,0,0,0,0,0,0,0.26,0,0,0,0,0.015,0,0,1.26,0,0,0,0,0,0,0,0,0,0.32,0,0,0,0,0,0,0,0," The chemical compositions of the experimental steels are listed in Table 1 . The TiC-reinforced steels were melted via a 150 kg vacuum melting furnace and forged into 100 mm × 100 mm × 120 mm ingots. First, square billets were heated to 1200 °C for solution treatment (3 h) in a box resistance furnace. Then, the square billets were rolled to 12 mm plates by two-step controlled rolling and ultrafast (~100 °C/s) cooling to room temperature. Finally, the plates were treated by a two-step heat treatment. First, the plates were tempered at 650 °C for 3 h and air-cooled. Then, they were fully austenitized at 880 °C for 20 min and immediately water-quenched to room temperature."
10.1016/j.wear.2020.203310,Mechanical properties of TiC-reinforced and conventional low-alloy abrasion-resistant steels.,NM600,Tensile Strength (MPa),1991,MPa,Yield Strength (MPa),1782,MPa,Elongation (%),7,%,0,0.002,0.16,0,0,0,0,0,0,0.23,0,0,0,0,0.012,0,0,1.42,0,0,0,0,0,0,0,0,0,0.25,0,0,0,0,0,0,0,0," The chemical compositions of the experimental steels are listed in Table 1 . The TiC-reinforced steels were melted via a 150 kg vacuum melting furnace and forged into 100 mm × 100 mm × 120 mm ingots. First, square billets were heated to 1200 °C for solution treatment (3 h) in a box resistance furnace. Then, the square billets were rolled to 12 mm plates by two-step controlled rolling and ultrafast (~100 °C/s) cooling to room temperature. Finally, the plates were treated by a two-step heat treatment. First, the plates were tempered at 650 °C for 3 h and air-cooled. Then, they were fully austenitized at 880 °C for 20 min and immediately water-quenched to room temperature."
10.1016/j.jmatprotec.2014.09.005,Mechanical properties of SAE-1040 and -4340 steels.,1040-annealed,"UTS, MPa",625,MPa,"YS, MPa",326,MPa,Elongation %,37.4,%,0,0,0.41,0,0,0,0,0,0,0.3,0.04,0.05,0,0,0,0,0,0.6,0,0,0,0,0,0,0,0,0,0,0,0,0,0,0,0,0,0,"Two types of steels, namely SAE-1040 (C-Mn steel) and SAE-4340 (Cr-Ni-Mo steel), supplied in the form of 50mm diameters rods, from which both materials were cut into three equal pieces 100mm long using hack saw with lubricant to avoid excessive heating. Table 1 presents the average chemical composition of these steels in wt.% after three runs for each type using spectroscopic chemical analyzer. Both materials were subjected simultaneously to the same heat treatment type in an electric resistance furnace. The first treatment was austenitizing at 850°C for 2h followed by furnace cooling (full annealing). "
10.1016/j.jmatprotec.2014.09.005,Mechanical properties of SAE-1040 and -4340 steels.,1040-oil quench,"UTS, MPa",798,MPa,"YS, MPa",464,MPa,Elongation %,26.6,%,0,0,0.41,0,0,0,0,0,0,0.3,0.04,0.05,0,0,0,0,0,0.6,0,0,0,0,0,0,0,0,0,0,0,0,0,0,0,0,0,0,"Two types of steels, namely SAE-1040 (C-Mn steel) and SAE-4340 (Cr-Ni-Mo steel), supplied in the form of 50mm diameters rods, from which both materials were cut into three equal pieces 100mm long using hack saw with lubricant to avoid excessive heating. Table 1 presents the average chemical composition of these steels in wt.% after three runs for each type using spectroscopic chemical analyzer. Both materials were subjected simultaneously to the same heat treatment type in an electric resistance furnace. The first treatment was austenitizing at 850°C for 2h followed by furnace cooling (full annealing). The second and third were austenitizing at 1000°C for 3h followed by oil quenching."
10.1016/j.jmatprotec.2014.09.005,Mechanical properties of SAE-1040 and -4340 steels.,1040-water quench,"UTS, MPa",854,MPa,"YS, MPa",690,MPa,Elongation %,22.4,%,0,0,0.41,0,0,0,0,0,0,0.3,0.04,0.05,0,0,0,0,0,0.6,0,0,0,0,0,0,0,0,0,0,0,0,0,0,0,0,0,0,"Two types of steels, namely SAE-1040 (C-Mn steel) and SAE-4340 (Cr-Ni-Mo steel), supplied in the form of 50mm diameters rods, from which both materials were cut into three equal pieces 100mm long using hack saw with lubricant to avoid excessive heating. Table 1 presents the average chemical composition of these steels in wt.% after three runs for each type using spectroscopic chemical analyzer. Both materials were subjected simultaneously to the same heat treatment type in an electric resistance furnace. The first treatment was austenitizing at 850°C for 2h followed by furnace cooling (full annealing). The second and third were austenitizing at 1000°C for 3h followed by water quenching."
