Repository: MGEdata/SteelScientist

# SteelScientist

## 📝Cite  


**Paper link:**[Steel design based on a large language model](https://doi.org/10.1016/j.actamat.2024.120663)  

@article{tian2025steel,  
&nbsp;&nbsp;&nbsp;&nbsp;&nbsp;&nbsp;&nbsp;&nbsp;title={Steel design based on a large language model},  
&nbsp;&nbsp;&nbsp;&nbsp;&nbsp;&nbsp;&nbsp;&nbsp;author={Tian, Shaohan and Jiang, Xue and Wang, Weiren and Jing, Zhihua and Zhang, Chi and Zhang, Cheng and Lookman, Turab and Su, Yanjing},  
&nbsp;&nbsp;&nbsp;&nbsp;&nbsp;&nbsp;&nbsp;&nbsp;journal={Acta Materialia},  
&nbsp;&nbsp;&nbsp;&nbsp;&nbsp;&nbsp;&nbsp;&nbsp;volume={285},    
&nbsp;&nbsp;&nbsp;&nbsp;&nbsp;&nbsp;&nbsp;&nbsp;pages={120663},

File: datasets/train_data.csv (part 9 of 46)
DOIs,title,abstract,Table_topic,Material,Tensile_name,Tensile_value,Tensile_unit,Yield_name,Yield_value,Yield_unit,Elongation_name,Elongation_value,Elongation_unit,H,B,C,N,O,F,Na,Mg,Al,Si,P,S,Cl,Ca,Ti,V,Cr,Mn,Fe,Co,Ni,Cu,Zn,As,Y,Zr,Nb,Mo,Sn,Sb,La,Ce,Ta,W,Pb,Bi,Text
10.1016/j.msea.2008.05.022,Impact toughness properties of nickel-free austenitic stainless steels,"The Charpy-V impact toughness of six interstitially-alloyed nickel-free austenitic stainless steels was investigated in the temperature range between -196 and 150 degrees C. Unlike traditional face-centered-cubic steels, the investigated alloys show a marked decrease in impact toughness with decreasing temperature and cleavage-like fracture surfaces at low temperatures. The decrease in impact toughness is due to the combined effects of high strain rate and temperature sensitivity of plastic flow and the strong planarity of the deformation mechanisms of nitrogen-alloyed nickel-free alloys at low temperatures. The effects of the high strain rate and temperature sensitivity of the flow stress on the fracture behavior are discussed based on an analysis of the critical stress for fracture and plastic flow. (C) 2008 Elsevier B.V. All rights reserved.",Mechanical properties of nickel-free austenitic stainless steels,12Mn-0.1C-0.35N-1.6Cu,Tensile stress (MPa),784,MPa,Yield stress (MPa),423,MPa,Total elongation (%),56.7,%,0,0,0.1,0.35,0,0,0,0,0,0,0,0.01,0,0,0,0,17.6,12.5,0,0,0.4,1.63,0,0,0,0,0,0,0,0,0,0,0,0,0,0," Six experimental interstitially-alloyed Cr-Mn austenitic stainless steels with chemical compositions given in Table 1 were ingot-cast in a laboratory vacuum induction furnace under a protective nitrogen gas atmosphere. The ingots, weighing 100kg, were sectioned into 25mm thick sections, annealed at 1250°C for 30min, followed by hot rolling to a final thickness of 12mm with a finishing temperature above 950°C. The hot-rolled sheets were annealed at 1050°C for 15min and quenched in water prior to the machining of Charpy-V impact specimens."
10.1016/j.msea.2008.05.022,Impact toughness properties of nickel-free austenitic stainless steels,"The Charpy-V impact toughness of six interstitially-alloyed nickel-free austenitic stainless steels was investigated in the temperature range between -196 and 150 degrees C. Unlike traditional face-centered-cubic steels, the investigated alloys show a marked decrease in impact toughness with decreasing temperature and cleavage-like fracture surfaces at low temperatures. The decrease in impact toughness is due to the combined effects of high strain rate and temperature sensitivity of plastic flow and the strong planarity of the deformation mechanisms of nitrogen-alloyed nickel-free alloys at low temperatures. The effects of the high strain rate and temperature sensitivity of the flow stress on the fracture behavior are discussed based on an analysis of the critical stress for fracture and plastic flow. (C) 2008 Elsevier B.V. All rights reserved.",Mechanical properties of nickel-free austenitic stainless steels,18Mn-0.5N,Tensile stress (MPa),843,MPa,Yield stress (MPa),481,MPa,Total elongation (%),55.1,%,0,0,0.04,0.49,0,0,0,0,0,0,0,0.007,0,0,0,0,18,17.7,0,0,0.2,0,0,0,0,0,0,0.17,0,0,0,0,0,0,0,0," Six experimental interstitially-alloyed Cr-Mn austenitic stainless steels with chemical compositions given in Table 1 were ingot-cast in a laboratory vacuum induction furnace under a protective nitrogen gas atmosphere. The ingots, weighing 100kg, were sectioned into 25mm thick sections, annealed at 1250°C for 30min, followed by hot rolling to a final thickness of 12mm with a finishing temperature above 950°C. The hot-rolled sheets were annealed at 1050°C for 15min and quenched in water prior to the machining of Charpy-V impact specimens."
10.1016/j.msea.2008.05.022,Impact toughness properties of nickel-free austenitic stainless steels,"The Charpy-V impact toughness of six interstitially-alloyed nickel-free austenitic stainless steels was investigated in the temperature range between -196 and 150 degrees C. Unlike traditional face-centered-cubic steels, the investigated alloys show a marked decrease in impact toughness with decreasing temperature and cleavage-like fracture surfaces at low temperatures. The decrease in impact toughness is due to the combined effects of high strain rate and temperature sensitivity of plastic flow and the strong planarity of the deformation mechanisms of nitrogen-alloyed nickel-free alloys at low temperatures. The effects of the high strain rate and temperature sensitivity of the flow stress on the fracture behavior are discussed based on an analysis of the critical stress for fracture and plastic flow. (C) 2008 Elsevier B.V. All rights reserved.",Mechanical properties of nickel-free austenitic stainless steels,18Mn-0.18C-0.3N,Tensile stress (MPa),876,MPa,Yield stress (MPa),449,MPa,Total elongation (%),56.5,%,0,0,0.18,0.32,0,0,0,0,0,0,0,0.006,0,0,0,0,17.7,18,0,0,0.6,0,0,0,0,0,0,0,0,0,0,0,0,0,0,0," Six experimental interstitially-alloyed Cr-Mn austenitic stainless steels with chemical compositions given in Table 1 were ingot-cast in a laboratory vacuum induction furnace under a protective nitrogen gas atmosphere. The ingots, weighing 100kg, were sectioned into 25mm thick sections, annealed at 1250°C for 30min, followed by hot rolling to a final thickness of 12mm with a finishing temperature above 950°C. The hot-rolled sheets were annealed at 1050°C for 15min and quenched in water prior to the machining of Charpy-V impact specimens."
10.1016/j.msea.2008.05.022,Impact toughness properties of nickel-free austenitic stainless steels,"The Charpy-V impact toughness of six interstitially-alloyed nickel-free austenitic stainless steels was investigated in the temperature range between -196 and 150 degrees C. Unlike traditional face-centered-cubic steels, the investigated alloys show a marked decrease in impact toughness with decreasing temperature and cleavage-like fracture surfaces at low temperatures. The decrease in impact toughness is due to the combined effects of high strain rate and temperature sensitivity of plastic flow and the strong planarity of the deformation mechanisms of nitrogen-alloyed nickel-free alloys at low temperatures. The effects of the high strain rate and temperature sensitivity of the flow stress on the fracture behavior are discussed based on an analysis of the critical stress for fracture and plastic flow. (C) 2008 Elsevier B.V. All rights reserved.",Mechanical properties of nickel-free austenitic stainless steels,18Mn-0.4N-1.7Cu,Tensile stress (MPa),738,MPa,Yield stress (MPa),417,MPa,Total elongation (%),49,%,0,0,0.05,0.41,0,0,0,0,0,0,0,0.01,0,0,0,0,17.1,18.6,0,0,0.36,1.73,0,0,0,0,0,0,0,0,0,0,0,0,0,0," Six experimental interstitially-alloyed Cr-Mn austenitic stainless steels with chemical compositions given in Table 1 were ingot-cast in a laboratory vacuum induction furnace under a protective nitrogen gas atmosphere. The ingots, weighing 100kg, were sectioned into 25mm thick sections, annealed at 1250°C for 30min, followed by hot rolling to a final thickness of 12mm with a finishing temperature above 950°C. The hot-rolled sheets were annealed at 1050°C for 15min and quenched in water prior to the machining of Charpy-V impact specimens."
10.1007/s11665-015-1605-z,Effects of Ultra Fast Cooling on Microstructure and Mechanical Properties of Pipeline Steels,"X70 (steel A) and X80 (steel B) pipeline steels were fabricated by ultra fast cooling (UFC). UFC processing improves not only ultimate tensile strength (UTS), yield strength (YS), yield ratio (YS/UTS), and total elongation of both steels, but also their Charpy absorbed energy (A (K)) as well. The microstructures of both steels were all composed of quasi polygonal, acicular ferrite (AF), and granular bainite. MA islands (the mixtures of brittle martensite and residual austenite) are more finely dispersed in steel B, and the amount of AF in steel B is much more than that in steel A. The strength of steel B is higher than that of steel A. This is mainly attributed to the effect of the ferrite grain refinement which is resulted from UFC processing. The finely dispersed MA islands not only provide dispersion strengthening, but also reduce loss of impact properties to pipeline steels. UFC produces low-temperature transformation microstructures containing larger amounts of AFs. The presence of AF is a crucial factor in achieving desired mechanical properties for both steels. It is suggested that the toughness of the experimental steel increases with increasing the amount of AF.",Table 2 Mechanical properties of the experimental steels,Steel A (X70),"('UTS, MPa', 'M', 'Mean')",633,MPa,"('YS, MPa', 'M', 'Mean')",553,MPa,"('TEL, %', 'M', 'Mean')",40,%,0,0.0003,0.087,0,0,0,0,0,0,0.168,0.011,0.006,0,0,0.012,0.003,0.021,1.61,0,0,0.011,0.021,0,0,0,0,0.075,0.002,0,0,0,0,0,0,0,0,"According to the scheme presented in Fig. 1, the plates were reheated to 1200 °C to homogenize the structure before rolling. The rough-rolling temperature started at 1150 °C above the nonrecrystallization temperature of austenite for both steels. The finish rolling stage was started at 920 °C and finished rolling at 820 and 815 °C for steel A and B, respectively. The rolled plates steel A and B were air-cooled to the start cooling temperature of about 780 °C were water-cooled to 550 and 450 °C and then were air-cooled to room temperature. The final plates with thickness of 21.4 and 22.3 mm for steel A and B, respectively, were obtained. Ten tensile specimens, 160 mm in total length and 20 mm in effective width, 50 mm in gage length, were machined from the plates with the longitudinal axis parallel to the longitudinal direction, and tensile tests were carried out on an INSTRON 4206 machine at a strain rate of 5 mm/min at room temperature."
10.1007/s11665-015-1605-z,Effects of Ultra Fast Cooling on Microstructure and Mechanical Properties of Pipeline Steels,"X70 (steel A) and X80 (steel B) pipeline steels were fabricated by ultra fast cooling (UFC). UFC processing improves not only ultimate tensile strength (UTS), yield strength (YS), yield ratio (YS/UTS), and total elongation of both steels, but also their Charpy absorbed energy (A (K)) as well. The microstructures of both steels were all composed of quasi polygonal, acicular ferrite (AF), and granular bainite. MA islands (the mixtures of brittle martensite and residual austenite) are more finely dispersed in steel B, and the amount of AF in steel B is much more than that in steel A. The strength of steel B is higher than that of steel A. This is mainly attributed to the effect of the ferrite grain refinement which is resulted from UFC processing. The finely dispersed MA islands not only provide dispersion strengthening, but also reduce loss of impact properties to pipeline steels. UFC produces low-temperature transformation microstructures containing larger amounts of AFs. The presence of AF is a crucial factor in achieving desired mechanical properties for both steels. It is suggested that the toughness of the experimental steel increases with increasing the amount of AF.",Table 2 Mechanical properties of the experimental steels,Steel B (X80),"('UTS, MPa', 'M', 'Mean')",678,MPa,"('YS, MPa', 'M', 'Mean')",562,MPa,"('TEL, %', 'M', 'Mean')",35,%,0,0,0.057,0,0,0,0,0,0,0.21,0.005,0.002,0,0,0.013,0.002,0.23,1.72,0,0,0.19,0.01,0,0,0,0,0.067,0.12,0,0,0,0,0,0,0,0,"According to the scheme presented in Fig. 1, the plates were reheated to 1200 °C to homogenize the structure before rolling. The rough-rolling temperature started at 1150 °C above the nonrecrystallization temperature of austenite for both steels. The finish rolling stage was started at 920 °C and finished rolling at 820 and 815 °C for steel A and B, respectively. The rolled plates steel A and B were air-cooled to the start cooling temperature of about 780 °C were water-cooled to 550 and 450 °C and then were air-cooled to room temperature. The final plates with thickness of 21.4 and 22.3 mm for steel A and B, respectively, were obtained. Ten tensile specimens, 160 mm in total length and 20 mm in effective width, 50 mm in gage length, were machined from the plates with the longitudinal axis parallel to the longitudinal direction, and tensile tests were carried out on an INSTRON 4206 machine at a strain rate of 5 mm/min at room temperature."
10.1007/s12540-018-0173-9,"Effect of Strain Aging on Tensile Behavior and Properties of API X60, X70, and X80 Pipeline Steels","The effect of strain aging on tensile behavior and properties of API X60, X70, and X80 pipeline steels was investigated in this study. The API X60, X70, and X80 pipeline steels were fabricated by varying alloying elements and thermomechanical processing conditions. Although all the steels exhibited complex microstructure consisting of polygonal ferrite (PF), acicular ferrite, granular bainite (GB), bainitic ferrite (BF), and secondary phases, they had different fractions of microstructures depending on the alloying elements and thermomechanical processing conditions. The tensile test results revealed that yielding behavior steadily changed from continuous-type to discontinuous-type as aging temperature increases after 1% pre-strain. After pre-strain and thermal aging treatment in all the steels, the yield and tensile strengths, and yield ratio were increased, while the uniform elongation and work hardening exponent were decreased. In the case of the X80 steel, particularly, the decrease in uniform elongation was relatively small due to many mobile dislocations in PF, and the increase in yield ratio was the lowest because a large amount of harder microstructures such as GB, BF, and coarse secondary phases effectively enhanced work hardening.","Table 4 Tensile properties before and after 1% pre-strain and thermal aging treatment at the temperature of 200 °C and 250 °C of the API X60, X70, and X80 pipeline steels",X60,Tensile strength (MPa),558,MPa,Yield strength (MPa),449,MPa,Total elongation (%),31.1,%,0,0,0.06,0,0,0,0,0,0,0.25,0.0075,0.0075,0,0,0.06,0.06,0.15,1.5,0,0,0.15,0,0,0,0,0,0.06,0.15,0,0,0,0,0,0,0,0,"After reheating treatment at temperatures above 1100 °C, the X60 steel was rolled in austenite recrystallization region, while the X70 and X80 steels were rolled in austenite non-recrystallization region where fine elongated austenite grains can be obtained by rolling with a high rolling reduction ratio above 70%. The hot-rolled steel plates were rapidly cooled from start cooling temperatures above Ar3 to finish cooling temperatures between 500 and 600 °C at various cooling rates. Steel specimens obtained from the 1/2 thickness location of the rolled steel plates were mechanically polished and etched by a 3% Nital solution. Sub-size round tensile specimens with a gage diameter of 6.3 mm and a gage length of 25.4 mm were obtained from the 1/2 thickness of rolled plates in the longitudinal direction."
10.1007/s12540-018-0173-9,"Effect of Strain Aging on Tensile Behavior and Properties of API X60, X70, and X80 Pipeline Steels","The effect of strain aging on tensile behavior and properties of API X60, X70, and X80 pipeline steels was investigated in this study. The API X60, X70, and X80 pipeline steels were fabricated by varying alloying elements and thermomechanical processing conditions. Although all the steels exhibited complex microstructure consisting of polygonal ferrite (PF), acicular ferrite, granular bainite (GB), bainitic ferrite (BF), and secondary phases, they had different fractions of microstructures depending on the alloying elements and thermomechanical processing conditions. The tensile test results revealed that yielding behavior steadily changed from continuous-type to discontinuous-type as aging temperature increases after 1% pre-strain. After pre-strain and thermal aging treatment in all the steels, the yield and tensile strengths, and yield ratio were increased, while the uniform elongation and work hardening exponent were decreased. In the case of the X80 steel, particularly, the decrease in uniform elongation was relatively small due to many mobile dislocations in PF, and the increase in yield ratio was the lowest because a large amount of harder microstructures such as GB, BF, and coarse secondary phases effectively enhanced work hardening.","Table 4 Tensile properties before and after 1% pre-strain and thermal aging treatment at the temperature of 200 °C and 250 °C of the API X60, X70, and X80 pipeline steels",X60,Tensile strength (MPa),583,MPa,Yield strength (MPa),524,MPa,Total elongation (%),28.2,%,0,0,0.06,0,0,0,0,0,0,0.25,0.0075,0.0075,0,0,0.06,0.06,0.15,1.5,0,0,0.15,0,0,0,0,0,0.06,0.15,0,0,0,0,0,0,0,0,"After reheating treatment at temperatures above 1100 °C, the X60 steel was rolled in austenite recrystallization region, while the X70 and X80 steels were rolled in austenite non-recrystallization region where fine elongated austenite grains can be obtained by rolling with a high rolling reduction ratio above 70%. The hot-rolled steel plates were rapidly cooled from start cooling temperatures above Ar3 to finish cooling temperatures between 500 and 600 °C at various cooling rates. Steel specimens obtained from the 1/2 thickness location of the rolled steel plates were mechanically polished and etched by a 3% Nital solution. Sub-size round tensile specimens with a gage diameter of 6.3 mm and a gage length of 25.4 mm were obtained from the 1/2 thickness of rolled plates in the longitudinal direction. To simulate pipe forming and coating processes, some specimens were additionally pre-strained to 1% and heat-treated at 200 °C for 5 min."
10.1007/s12540-018-0173-9,"Effect of Strain Aging on Tensile Behavior and Properties of API X60, X70, and X80 Pipeline Steels","The effect of strain aging on tensile behavior and properties of API X60, X70, and X80 pipeline steels was investigated in this study. The API X60, X70, and X80 pipeline steels were fabricated by varying alloying elements and thermomechanical processing conditions. Although all the steels exhibited complex microstructure consisting of polygonal ferrite (PF), acicular ferrite, granular bainite (GB), bainitic ferrite (BF), and secondary phases, they had different fractions of microstructures depending on the alloying elements and thermomechanical processing conditions. The tensile test results revealed that yielding behavior steadily changed from continuous-type to discontinuous-type as aging temperature increases after 1% pre-strain. After pre-strain and thermal aging treatment in all the steels, the yield and tensile strengths, and yield ratio were increased, while the uniform elongation and work hardening exponent were decreased. In the case of the X80 steel, particularly, the decrease in uniform elongation was relatively small due to many mobile dislocations in PF, and the increase in yield ratio was the lowest because a large amount of harder microstructures such as GB, BF, and coarse secondary phases effectively enhanced work hardening.","Table 4 Tensile properties before and after 1% pre-strain and thermal aging treatment at the temperature of 200 °C and 250 °C of the API X60, X70, and X80 pipeline steels",X60,Tensile strength (MPa),571,MPa,Yield strength (MPa),527,MPa,Total elongation (%),29.6,%,0,0,0.06,0,0,0,0,0,0,0.25,0.0075,0.0075,0,0,0.06,0.06,0.15,1.5,0,0,0.15,0,0,0,0,0,0.06,0.15,0,0,0,0,0,0,0,0,"After reheating treatment at temperatures above 1100 °C, the X60 steel was rolled in austenite recrystallization region, while the X70 and X80 steels were rolled in austenite non-recrystallization region where fine elongated austenite grains can be obtained by rolling with a high rolling reduction ratio above 70%. The hot-rolled steel plates were rapidly cooled from start cooling temperatures above Ar3 to finish cooling temperatures between 500 and 600 °C at various cooling rates. Steel specimens obtained from the 1/2 thickness location of the rolled steel plates were mechanically polished and etched by a 3% Nital solution. Sub-size round tensile specimens with a gage diameter of 6.3 mm and a gage length of 25.4 mm were obtained from the 1/2 thickness of rolled plates in the longitudinal direction. To simulate pipe forming and coating processes, some specimens were additionally pre-strained to 1% and heat-treated at 250 °C for 5 min."
10.1007/s12540-018-0173-9,"Effect of Strain Aging on Tensile Behavior and Properties of API X60, X70, and X80 Pipeline Steels","The effect of strain aging on tensile behavior and properties of API X60, X70, and X80 pipeline steels was investigated in this study. The API X60, X70, and X80 pipeline steels were fabricated by varying alloying elements and thermomechanical processing conditions. Although all the steels exhibited complex microstructure consisting of polygonal ferrite (PF), acicular ferrite, granular bainite (GB), bainitic ferrite (BF), and secondary phases, they had different fractions of microstructures depending on the alloying elements and thermomechanical processing conditions. The tensile test results revealed that yielding behavior steadily changed from continuous-type to discontinuous-type as aging temperature increases after 1% pre-strain. After pre-strain and thermal aging treatment in all the steels, the yield and tensile strengths, and yield ratio were increased, while the uniform elongation and work hardening exponent were decreased. In the case of the X80 steel, particularly, the decrease in uniform elongation was relatively small due to many mobile dislocations in PF, and the increase in yield ratio was the lowest because a large amount of harder microstructures such as GB, BF, and coarse secondary phases effectively enhanced work hardening.","Table 4 Tensile properties before and after 1% pre-strain and thermal aging treatment at the temperature of 200 °C and 250 °C of the API X60, X70, and X80 pipeline steels",X70,Tensile strength (MPa),608,MPa,Yield strength (MPa),499,MPa,Total elongation (%),27.3,%,0,0,0.07,0,0,0,0,0,0,0.25,0.0075,0.0075,0,0,0.06,0.06,0.15,1.7,0,0,0.15,0,0,0,0,0,0.06,0.15,0,0,0,0,0,0,0,0,"After reheating treatment at temperatures above 1100 °C, the X60 steel was rolled in austenite recrystallization region, while the X70 and X80 steels were rolled in austenite non-recrystallization region where fine elongated austenite grains can be obtained by rolling with a high rolling reduction ratio above 70%. The hot-rolled steel plates were rapidly cooled from start cooling temperatures above Ar3 to finish cooling temperatures between 500 and 600 °C at various cooling rates. Steel specimens obtained from the 1/2 thickness location of the rolled steel plates were mechanically polished and etched by a 3% Nital solution. Sub-size round tensile specimens with a gage diameter of 6.3 mm and a gage length of 25.4 mm were obtained from the 1/2 thickness of rolled plates in the longitudinal direction."
10.1007/s12540-018-0173-9,"Effect of Strain Aging on Tensile Behavior and Properties of API X60, X70, and X80 Pipeline Steels","The effect of strain aging on tensile behavior and properties of API X60, X70, and X80 pipeline steels was investigated in this study. The API X60, X70, and X80 pipeline steels were fabricated by varying alloying elements and thermomechanical processing conditions. Although all the steels exhibited complex microstructure consisting of polygonal ferrite (PF), acicular ferrite, granular bainite (GB), bainitic ferrite (BF), and secondary phases, they had different fractions of microstructures depending on the alloying elements and thermomechanical processing conditions. The tensile test results revealed that yielding behavior steadily changed from continuous-type to discontinuous-type as aging temperature increases after 1% pre-strain. After pre-strain and thermal aging treatment in all the steels, the yield and tensile strengths, and yield ratio were increased, while the uniform elongation and work hardening exponent were decreased. In the case of the X80 steel, particularly, the decrease in uniform elongation was relatively small due to many mobile dislocations in PF, and the increase in yield ratio was the lowest because a large amount of harder microstructures such as GB, BF, and coarse secondary phases effectively enhanced work hardening.","Table 4 Tensile properties before and after 1% pre-strain and thermal aging treatment at the temperature of 200 °C and 250 °C of the API X60, X70, and X80 pipeline steels",X70,Tensile strength (MPa),621,MPa,Yield strength (MPa),567,MPa,Total elongation (%),26.1,%,0,0,0.07,0,0,0,0,0,0,0.25,0.0075,0.0075,0,0,0.06,0.06,0.15,1.7,0,0,0.15,0,0,0,0,0,0.06,0.15,0,0,0,0,0,0,0,0,"After reheating treatment at temperatures above 1100 °C, the X60 steel was rolled in austenite recrystallization region, while the X70 and X80 steels were rolled in austenite non-recrystallization region where fine elongated austenite grains can be obtained by rolling with a high rolling reduction ratio above 70%. The hot-rolled steel plates were rapidly cooled from start cooling temperatures above Ar3 to finish cooling temperatures between 500 and 600 °C at various cooling rates. Steel specimens obtained from the 1/2 thickness location of the rolled steel plates were mechanically polished and etched by a 3% Nital solution. Sub-size round tensile specimens with a gage diameter of 6.3 mm and a gage length of 25.4 mm were obtained from the 1/2 thickness of rolled plates in the longitudinal direction. To simulate pipe forming and coating processes, some specimens were additionally pre-strained to 1% and heat-treated at 200 °C for 5 min."
10.1007/s12540-018-0173-9,"Effect of Strain Aging on Tensile Behavior and Properties of API X60, X70, and X80 Pipeline Steels","The effect of strain aging on tensile behavior and properties of API X60, X70, and X80 pipeline steels was investigated in this study. The API X60, X70, and X80 pipeline steels were fabricated by varying alloying elements and thermomechanical processing conditions. Although all the steels exhibited complex microstructure consisting of polygonal ferrite (PF), acicular ferrite, granular bainite (GB), bainitic ferrite (BF), and secondary phases, they had different fractions of microstructures depending on the alloying elements and thermomechanical processing conditions. The tensile test results revealed that yielding behavior steadily changed from continuous-type to discontinuous-type as aging temperature increases after 1% pre-strain. After pre-strain and thermal aging treatment in all the steels, the yield and tensile strengths, and yield ratio were increased, while the uniform elongation and work hardening exponent were decreased. In the case of the X80 steel, particularly, the decrease in uniform elongation was relatively small due to many mobile dislocations in PF, and the increase in yield ratio was the lowest because a large amount of harder microstructures such as GB, BF, and coarse secondary phases effectively enhanced work hardening.","Table 4 Tensile properties before and after 1% pre-strain and thermal aging treatment at the temperature of 200 °C and 250 °C of the API X60, X70, and X80 pipeline steels",X70,Tensile strength (MPa),631,MPa,Yield strength (MPa),608,MPa,Total elongation (%),24.9,%,0,0,0.07,0,0,0,0,0,0,0.25,0.0075,0.0075,0,0,0.06,0.06,0.15,1.7,0,0,0.15,0,0,0,0,0,0.06,0.15,0,0,0,0,0,0,0,0,"After reheating treatment at temperatures above 1100 °C, the X60 steel was rolled in austenite recrystallization region, while the X70 and X80 steels were rolled in austenite non-recrystallization region where fine elongated austenite grains can be obtained by rolling with a high rolling reduction ratio above 70%. The hot-rolled steel plates were rapidly cooled from start cooling temperatures above Ar3 to finish cooling temperatures between 500 and 600 °C at various cooling rates. Steel specimens obtained from the 1/2 thickness location of the rolled steel plates were mechanically polished and etched by a 3% Nital solution. Sub-size round tensile specimens with a gage diameter of 6.3 mm and a gage length of 25.4 mm were obtained from the 1/2 thickness of rolled plates in the longitudinal direction. To simulate pipe forming and coating processes, some specimens were additionally pre-strained to 1% and heat-treated at 250 °C for 5 min."
10.1007/s12540-018-0173-9,"Effect of Strain Aging on Tensile Behavior and Properties of API X60, X70, and X80 Pipeline Steels","The effect of strain aging on tensile behavior and properties of API X60, X70, and X80 pipeline steels was investigated in this study. The API X60, X70, and X80 pipeline steels were fabricated by varying alloying elements and thermomechanical processing conditions. Although all the steels exhibited complex microstructure consisting of polygonal ferrite (PF), acicular ferrite, granular bainite (GB), bainitic ferrite (BF), and secondary phases, they had different fractions of microstructures depending on the alloying elements and thermomechanical processing conditions. The tensile test results revealed that yielding behavior steadily changed from continuous-type to discontinuous-type as aging temperature increases after 1% pre-strain. After pre-strain and thermal aging treatment in all the steels, the yield and tensile strengths, and yield ratio were increased, while the uniform elongation and work hardening exponent were decreased. In the case of the X80 steel, particularly, the decrease in uniform elongation was relatively small due to many mobile dislocations in PF, and the increase in yield ratio was the lowest because a large amount of harder microstructures such as GB, BF, and coarse secondary phases effectively enhanced work hardening.","Table 4 Tensile properties before and after 1% pre-strain and thermal aging treatment at the temperature of 200 °C and 250 °C of the API X60, X70, and X80 pipeline steels",X80,Tensile strength (MPa),692,MPa,Yield strength (MPa),578,MPa,Total elongation (%),27,%,0,0,0.08,0,0,0,0,0,0,0.24,0.0075,0.0075,0,0,0.06,0.06,0.15,1.8,0,0,0.15,0,0,0,0,0,0.06,0.15,0,0,0,0,0,0,0,0,"After reheating treatment at temperatures above 1100 °C, the X60 steel was rolled in austenite recrystallization region, while the X70 and X80 steels were rolled in austenite non-recrystallization region where fine elongated austenite grains can be obtained by rolling with a high rolling reduction ratio above 70%. The hot-rolled steel plates were rapidly cooled from start cooling temperatures above Ar3 to finish cooling temperatures between 500 and 600 °C at various cooling rates. Steel specimens obtained from the 1/2 thickness location of the rolled steel plates were mechanically polished and etched by a 3% Nital solution. Sub-size round tensile specimens with a gage diameter of 6.3 mm and a gage length of 25.4 mm were obtained from the 1/2 thickness of rolled plates in the longitudinal direction."
10.1007/s12540-018-0173-9,"Effect of Strain Aging on Tensile Behavior and Properties of API X60, X70, and X80 Pipeline Steels","The effect of strain aging on tensile behavior and properties of API X60, X70, and X80 pipeline steels was investigated in this study. The API X60, X70, and X80 pipeline steels were fabricated by varying alloying elements and thermomechanical processing conditions. Although all the steels exhibited complex microstructure consisting of polygonal ferrite (PF), acicular ferrite, granular bainite (GB), bainitic ferrite (BF), and secondary phases, they had different fractions of microstructures depending on the alloying elements and thermomechanical processing conditions. The tensile test results revealed that yielding behavior steadily changed from continuous-type to discontinuous-type as aging temperature increases after 1% pre-strain. After pre-strain and thermal aging treatment in all the steels, the yield and tensile strengths, and yield ratio were increased, while the uniform elongation and work hardening exponent were decreased. In the case of the X80 steel, particularly, the decrease in uniform elongation was relatively small due to many mobile dislocations in PF, and the increase in yield ratio was the lowest because a large amount of harder microstructures such as GB, BF, and coarse secondary phases effectively enhanced work hardening.","Table 4 Tensile properties before and after 1% pre-strain and thermal aging treatment at the temperature of 200 °C and 250 °C of the API X60, X70, and X80 pipeline steels",X80,Tensile strength (MPa),700,MPa,Yield strength (MPa),623,MPa,Total elongation (%),26.3,%,0,0,0.08,0,0,0,0,0,0,0.24,0.0075,0.0075,0,0,0.06,0.06,0.15,1.8,0,0,0.15,0,0,0,0,0,0.06,0.15,0,0,0,0,0,0,0,0,"After reheating treatment at temperatures above 1100 °C, the X60 steel was rolled in austenite recrystallization region, while the X70 and X80 steels were rolled in austenite non-recrystallization region where fine elongated austenite grains can be obtained by rolling with a high rolling reduction ratio above 70%. The hot-rolled steel plates were rapidly cooled from start cooling temperatures above Ar3 to finish cooling temperatures between 500 and 600 °C at various cooling rates. Steel specimens obtained from the 1/2 thickness location of the rolled steel plates were mechanically polished and etched by a 3% Nital solution. Sub-size round tensile specimens with a gage diameter of 6.3 mm and a gage length of 25.4 mm were obtained from the 1/2 thickness of rolled plates in the longitudinal direction. To simulate pipe forming and coating processes, some specimens were additionally pre-strained to 1% and heat-treated at 200 °C for 5 min."
10.1007/s12540-018-0173-9,"Effect of Strain Aging on Tensile Behavior and Properties of API X60, X70, and X80 Pipeline Steels","The effect of strain aging on tensile behavior and properties of API X60, X70, and X80 pipeline steels was investigated in this study. The API X60, X70, and X80 pipeline steels were fabricated by varying alloying elements and thermomechanical processing conditions. Although all the steels exhibited complex microstructure consisting of polygonal ferrite (PF), acicular ferrite, granular bainite (GB), bainitic ferrite (BF), and secondary phases, they had different fractions of microstructures depending on the alloying elements and thermomechanical processing conditions. The tensile test results revealed that yielding behavior steadily changed from continuous-type to discontinuous-type as aging temperature increases after 1% pre-strain. After pre-strain and thermal aging treatment in all the steels, the yield and tensile strengths, and yield ratio were increased, while the uniform elongation and work hardening exponent were decreased. In the case of the X80 steel, particularly, the decrease in uniform elongation was relatively small due to many mobile dislocations in PF, and the increase in yield ratio was the lowest because a large amount of harder microstructures such as GB, BF, and coarse secondary phases effectively enhanced work hardening.","Table 4 Tensile properties before and after 1% pre-strain and thermal aging treatment at the temperature of 200 °C and 250 °C of the API X60, X70, and X80 pipeline steels",X80,Tensile strength (MPa),703,MPa,Yield strength (MPa),667,MPa,Total elongation (%),26.2,%,0,0,0.08,0,0,0,0,0,0,0.24,0.0075,0.0075,0,0,0.06,0.06,0.15,1.8,0,0,0.15,0,0,0,0,0,0.06,0.15,0,0,0,0,0,0,0,0,"After reheating treatment at temperatures above 1100 °C, the X60 steel was rolled in austenite recrystallization region, while the X70 and X80 steels were rolled in austenite non-recrystallization region where fine elongated austenite grains can be obtained by rolling with a high rolling reduction ratio above 70%. The hot-rolled steel plates were rapidly cooled from start cooling temperatures above Ar3 to finish cooling temperatures between 500 and 600 °C at various cooling rates. Steel specimens obtained from the 1/2 thickness location of the rolled steel plates were mechanically polished and etched by a 3% Nital solution. Sub-size round tensile specimens with a gage diameter of 6.3 mm and a gage length of 25.4 mm were obtained from the 1/2 thickness of rolled plates in the longitudinal direction. To simulate pipe forming and coating processes, some specimens were additionally pre-strained to 1% and heat-treated at 250 °C for 5 min."
10.1016/j.msea.2020.140636,Improved strength-ductility-toughness balance of a precipitation-strengthened low-carbon medium-Mn steel by adopting intercritical annealing-tempering process,"The present study on low-carbon medium-Mn steel demonstrates that the newly proposed intercritical annealing-tempering process led to good combination of strength, ductility and impact toughness, by simultaneously optimizing austenite reverted transformation and Cu precipitation. Intercritical annealing at high temperature accelerated the dissolution of cementite particles, promoted the formation of reverted austenite, and then increased the total elongation and impact energy. The additional tempering at 500 degrees C facilitated intensive precipitation of Cu-rich precipitates in secondary martensite. The precipitates were fine, uniform in size and high in density, which provided a significant strengthening effect. Strengthening by nano-scale Cu-rich precipitates compensated softening associated with high temperature annealing, and increased the yield strength of tempered medium-Mn steel by 75 MPa. In addition to facilitating Cu precipitation, the introduction of secondary martensite also promoted nucleation of reverted austenite during tempering with sufficient C and Mn concentration that stabilized austenite and further improved ductility. Excellent mechanical properties, 960 MPa yield strength, 1010 MPa tensile strength, 29.2% total elongation and 150 J impact energy at room temperature were obtained in the precipitation-strengthened low-carbon medium-Mn steel, on intercritical annealing at 645 degrees C, followed by tempering at 500 degrees C for 2 h.","Mechanical properties of samples DQ, DQT, DQA and DQAT.",DQ,Tensile strength/MPa,1130,MPa,Yield strength/MPa,1030,MPa,Total elongation/%,14.3,%,0,0.0025,0.06,0.0015,0,0,0,0,0.56,0.36,0,0,0,0,0,0.002,0,5.1,0,0,2.1,1.6,0,0,0,0,0.064,0,0,0,0,0,0,0,0,0,"The 100 kg steel ingot was prepared using a high-frequency vacuum induction furnace. The ingot was then forged into billets of dimensions ~100 mm × 100 mm. Schematic diagram of rolling and heat treatment process of the experimental steel is shown in Fig. 1 . The billets were hot-rolled to 12 mm steel plates via seven passes, after homogenization at 1200 °C for 2 h. The finish rolling temperature was greater than 1030 °C. Subsequently, the plates were directly quenched to room temperature (RT) and designated as sample DQ (directly quenched)."
