Repository: MGEdata/SteelScientist

# SteelScientist

## 📝Cite  


**Paper link:**[Steel design based on a large language model](https://doi.org/10.1016/j.actamat.2024.120663)  

@article{tian2025steel,  
&nbsp;&nbsp;&nbsp;&nbsp;&nbsp;&nbsp;&nbsp;&nbsp;title={Steel design based on a large language model},  
&nbsp;&nbsp;&nbsp;&nbsp;&nbsp;&nbsp;&nbsp;&nbsp;author={Tian, Shaohan and Jiang, Xue and Wang, Weiren and Jing, Zhihua and Zhang, Chi and Zhang, Cheng and Lookman, Turab and Su, Yanjing},  
&nbsp;&nbsp;&nbsp;&nbsp;&nbsp;&nbsp;&nbsp;&nbsp;journal={Acta Materialia},  
&nbsp;&nbsp;&nbsp;&nbsp;&nbsp;&nbsp;&nbsp;&nbsp;volume={285},    
&nbsp;&nbsp;&nbsp;&nbsp;&nbsp;&nbsp;&nbsp;&nbsp;pages={120663},

File: datasets/data.csv (part 10 of 19)
DOIs,Table_topic,Material,Tensile_name,Tensile_value,Tensile_unit,Yield_name,Yield_value,Yield_unit,Elongation_name,Elongation_value,Elongation_unit,H,B,C,N,O,F,Na,Mg,Al,Si,P,S,Cl,Ca,Ti,V,Cr,Mn,Fe,Co,Ni,Cu,Zn,As,Y,Zr,Nb,Mo,Sn,Sb,La,Ce,Ta,W,Pb,Bi,Text
10.1016/j.jmatprotec.2014.09.005,Mechanical properties of SAE-1040 and -4340 steels.,4340-annealed,"UTS, MPa",693,MPa,"YS, MPa",406,MPa,Elongation %,36.6,%,0,0,0.36,0,0,0,0,0,0,0.25,0.04,0.04,0,0,0,0,1.4,0.25,0,0,1.4,0,0,0,0,0,0,0.2,0,0,0,0,0,0,0,0,"Two types of steels, namely SAE-1040 (C-Mn steel) and SAE-4340 (Cr-Ni-Mo steel), supplied in the form of 50mm diameters rods, from which both materials were cut into three equal pieces 100mm long using hack saw with lubricant to avoid excessive heating. Table 1 presents the average chemical composition of these steels in wt.% after three runs for each type using spectroscopic chemical analyzer. Both materials were subjected simultaneously to the same heat treatment type in an electric resistance furnace. The first treatment was austenitizing at 850°C for 2h followed by furnace cooling (full annealing). "
10.1016/j.jmatprotec.2014.09.005,Mechanical properties of SAE-1040 and -4340 steels.,4340-oil quench,"UTS, MPa",1721,MPa,"YS, MPa",1425,MPa,Elongation %,23.1,%,0,0,0.36,0,0,0,0,0,0,0.25,0.04,0.04,0,0,0,0,1.4,0.25,0,0,1.4,0,0,0,0,0,0,0.2,0,0,0,0,0,0,0,0,"Two types of steels, namely SAE-1040 (C-Mn steel) and SAE-4340 (Cr-Ni-Mo steel), supplied in the form of 50mm diameters rods, from which both materials were cut into three equal pieces 100mm long using hack saw with lubricant to avoid excessive heating. Table 1 presents the average chemical composition of these steels in wt.% after three runs for each type using spectroscopic chemical analyzer. Both materials were subjected simultaneously to the same heat treatment type in an electric resistance furnace. The first treatment was austenitizing at 850°C for 2h followed by furnace cooling (full annealing). The second and third were austenitizing at 1000°C for 3h followed by oil quenching."
10.1016/j.jmatprotec.2014.09.005,Mechanical properties of SAE-1040 and -4340 steels.,4340-water quench,"UTS, MPa",1947,MPa,"YS, MPa",1633,MPa,Elongation %,21.6,%,0,0,0.36,0,0,0,0,0,0,0.25,0.04,0.04,0,0,0,0,1.4,0.25,0,0,1.4,0,0,0,0,0,0,0.2,0,0,0,0,0,0,0,0,"Two types of steels, namely SAE-1040 (C-Mn steel) and SAE-4340 (Cr-Ni-Mo steel), supplied in the form of 50mm diameters rods, from which both materials were cut into three equal pieces 100mm long using hack saw with lubricant to avoid excessive heating. Table 1 presents the average chemical composition of these steels in wt.% after three runs for each type using spectroscopic chemical analyzer. Both materials were subjected simultaneously to the same heat treatment type in an electric resistance furnace. The first treatment was austenitizing at 850°C for 2h followed by furnace cooling (full annealing). The second and third were austenitizing at 1000°C for 3h followed by water quenching."
10.1007/s11661-017-4433-y,Table II Tensile Properties of the Selected Steels at Quasi-Static Rate,CAL,Ultimate Tensile Strength (MPa),586,MPa,Yield Strength (MPa),270,MPa,Percentage Elongation (Pct),26.8,no mentioned,0,0,0.074,0.0032,0,0,0,0,0.026,0.43,0.012,0.002,0,0,0,0,0,1.83,0,0,0,0,0,0,0,0,0,0,0,0,0,0,0,0,0,0,"The annealing process included (i) the conventional continuous annealing line process used in steel industry for producing DP590 grade steel (CAL). In CAL, the specimens were heated to 790 °C (1063.15 °K) at 10 deg/s followed by the isothermal holding of 60 seconds at this temperature. The first stage was free cooling from 790 °C (1063.15 °K) to 675 °C (948.15 °K) for austenite enrichment with carbon. The third stage was holding at 275 °C (548.15 °K) for 120 seconds for the tempering of transformed martensite and finally quenching to room temperature. The three DP steels with different microstructure morphologies were subjected to tensile deformation at high strain rates (100 to 650/s)."
10.1007/s11661-017-4433-y,Table II Tensile Properties of the Selected Steels at Quasi-Static Rate,CHCL,Ultimate Tensile Strength (MPa),628,MPa,Yield Strength (MPa),279,MPa,Percentage Elongation (Pct),23.9,no mentioned,0,0,0.074,0.0032,0,0,0,0,0.026,0.43,0.012,0.002,0,0,0,0,0,1.83,0,0,0,0,0,0,0,0,0,0,0,0,0,0,0,0,0,0,"The annealing process included (ii) the continuous heating and cooling resulting in modified DP microstructure (CHCL). In the first stage, heating was continued up to 710 °C (983.15 °K) at a heating rate of 5 deg/s. In the second stage, the slower heating rate of 1 deg/s was employed to reach 790 °C (1063.15 °K). In the third stage, heating to 840 °C (1113.15 °K) was conducted at a heating rate of 2 deg/s. Finally, the cooling route similar to that of CAL process was followed. The metallurgical attributes by which the resultant DP microstructure was obtained in CHCL are discussed elsewhere. The objective of CAS process was to obtain core- and shell-like DP microstructure having martensite packets surrounded by three-dimensional ferrite network/channel. The underlying phenomenon of the evolution of such microstructure for CAS process, as shown in Figure 1, is reported elsewhere."
10.1016/j.msea.2021.141594,Mechanical properties of experimental steels and other steels used for comparison.,R860-C,UTS/MPA,1109,MPa,YS/MPa,790,MPa,TEL/%,14.4,%,0,0,0.11,0,0,0,0,0,0,1.54,0,0,0,0,0.02,0,0,1.99,0,0,0,0,0,0,0,0,0,0,0,0,0,0,0,0,0,0,"A 100 kg ingot was cast using a vacuum furnace and hot forged into billets with transverse dimension of 60 mm × 30 mm. Prior to rolling, dilatometry experiment was carried out using DIL805 A/D dilatometer to investigate the feasibility of introduction of ferrite and to define TMCP parameters. The cylindrical samples of dimensions φ 5 mm × 10 mm were prepared from billets. After homogenization at 1200 °C for 3 min, the samples were air-cooled to 1050 °C for first compression (true strain of 0.18 and strain rate of 1 s-1), and then air-cooled to specific temperature (900/850/800/750/720 °C) for second compression (true strain of 0.47 and strain rate of 1 s-1). This was followed by air cooling of samples at a rate of 5 °C/s to room temperature. A sample without deformation at 1200 °C was directly air-cooled to room temperature for comparison. Fig. 1 illustrates the schematic of TMCP. 30 mm thick billets were reheated to 1200 °C for 2 h, followed by two stage controlled rolling using a laboratory rolling mill. First, the billets were rolled to an intermediate thickness of 12 mm via 3 passes. After air cooling to specific temperature (860 °C), the intermediate billets were rolled to 3 mm thick sheets via 5 passes. For comparison, the sheet with secondary rolling temperature of 750 °C was air-cooled directly to room temperature after rolling. "
10.1016/j.msea.2021.141594,Mechanical properties of experimental steels and other steels used for comparison.,R820-C,UTS/MPA,1069,MPa,YS/MPa,605,MPa,TEL/%,17.1,%,0,0,0.11,0,0,0,0,0,0,1.54,0,0,0,0,0.02,0,0,1.99,0,0,0,0,0,0,0,0,0,0,0,0,0,0,0,0,0,0,"A 100 kg ingot was cast using a vacuum furnace and hot forged into billets with transverse dimension of 60 mm × 30 mm. Prior to rolling, dilatometry experiment was carried out using DIL805 A/D dilatometer to investigate the feasibility of introduction of ferrite and to define TMCP parameters. The cylindrical samples of dimensions φ 5 mm × 10 mm were prepared from billets. After homogenization at 1200 °C for 3 min, the samples were air-cooled to 1050 °C for first compression (true strain of 0.18 and strain rate of 1 s-1), and then air-cooled to specific temperature (900/850/800/750/720 °C) for second compression (true strain of 0.47 and strain rate of 1 s-1). This was followed by air cooling of samples at a rate of 5 °C/s to room temperature. A sample without deformation at 1200 °C was directly air-cooled to room temperature for comparison. Fig. 1 illustrates the schematic of TMCP. 30 mm thick billets were reheated to 1200 °C for 2 h, followed by two stage controlled rolling using a laboratory rolling mill. First, the billets were rolled to an intermediate thickness of 12 mm via 3 passes. After air cooling to specific temperature (820 °C), the intermediate billets were rolled to 3 mm thick sheets via 5 passes. For comparison, the sheet with secondary rolling temperature of 750 °C was air-cooled directly to room temperature after rolling. "
10.1016/j.msea.2021.141594,Mechanical properties of experimental steels and other steels used for comparison.,R790-C,UTS/MPA,1083,MPa,YS/MPa,720,MPa,TEL/%,15.2,%,0,0,0.11,0,0,0,0,0,0,1.54,0,0,0,0,0.02,0,0,1.99,0,0,0,0,0,0,0,0,0,0,0,0,0,0,0,0,0,0,"A 100 kg ingot was cast using a vacuum furnace and hot forged into billets with transverse dimension of 60 mm × 30 mm. Prior to rolling, dilatometry experiment was carried out using DIL805 A/D dilatometer to investigate the feasibility of introduction of ferrite and to define TMCP parameters. The cylindrical samples of dimensions φ 5 mm × 10 mm were prepared from billets. After homogenization at 1200 °C for 3 min, the samples were air-cooled to 1050 °C for first compression (true strain of 0.18 and strain rate of 1 s-1), and then air-cooled to specific temperature (900/850/800/750/720 °C) for second compression (true strain of 0.47 and strain rate of 1 s-1). This was followed by air cooling of samples at a rate of 5 °C/s to room temperature. A sample without deformation at 1200 °C was directly air-cooled to room temperature for comparison. Fig. 1 illustrates the schematic of TMCP. 30 mm thick billets were reheated to 1200 °C for 2 h, followed by two stage controlled rolling using a laboratory rolling mill. First, the billets were rolled to an intermediate thickness of 12 mm via 3 passes. After air cooling to specific temperature (790 °C), the intermediate billets were rolled to 3 mm thick sheets via 5 passes. For comparison, the sheet with secondary rolling temperature of 750 °C was air-cooled directly to room temperature after rolling. "
10.1016/j.msea.2021.141594,Mechanical properties of experimental steels and other steels used for comparison.,R760-C,UTS/MPA,1101,MPa,YS/MPa,795,MPa,TEL/%,13,%,0,0,0.11,0,0,0,0,0,0,1.54,0,0,0,0,0.02,0,0,1.99,0,0,0,0,0,0,0,0,0,0,0,0,0,0,0,0,0,0,"A 100 kg ingot was cast using a vacuum furnace and hot forged into billets with transverse dimension of 60 mm × 30 mm. Prior to rolling, dilatometry experiment was carried out using DIL805 A/D dilatometer to investigate the feasibility of introduction of ferrite and to define TMCP parameters. The cylindrical samples of dimensions φ 5 mm × 10 mm were prepared from billets. After homogenization at 1200 °C for 3 min, the samples were air-cooled to 1050 °C for first compression (true strain of 0.18 and strain rate of 1 s-1), and then air-cooled to specific temperature (900/850/800/750/720 °C) for second compression (true strain of 0.47 and strain rate of 1 s-1). This was followed by air cooling of samples at a rate of 5 °C/s to room temperature. A sample without deformation at 1200 °C was directly air-cooled to room temperature for comparison. Fig. 1 illustrates the schematic of TMCP. 30 mm thick billets were reheated to 1200 °C for 2 h, followed by two stage controlled rolling using a laboratory rolling mill. First, the billets were rolled to an intermediate thickness of 12 mm via 3 passes. After air cooling to specific temperature (760 °C), the intermediate billets were rolled to 3 mm thick sheets via 5 passes. For comparison, the sheet with secondary rolling temperature of 750 °C was air-cooled directly to room temperature after rolling. "
10.1016/j.msea.2021.141594,Mechanical properties of experimental steels and other steels used for comparison.,R750-A,UTS/MPA,1031,MPa,YS/MPa,555,MPa,TEL/%,19.8,%,0,0,0.11,0,0,0,0,0,0,1.54,0,0,0,0,0.02,0,0,1.99,0,0,0,0,0,0,0,0,0,0,0,0,0,0,0,0,0,0,"A 100 kg ingot was cast using a vacuum furnace and hot forged into billets with transverse dimension of 60 mm × 30 mm. Prior to rolling, dilatometry experiment was carried out using DIL805 A/D dilatometer to investigate the feasibility of introduction of ferrite and to define TMCP parameters. The cylindrical samples of dimensions φ 5 mm × 10 mm were prepared from billets. After homogenization at 1200 °C for 3 min, the samples were air-cooled to 1050 °C for first compression (true strain of 0.18 and strain rate of 1 s-1), and then air-cooled to specific temperature (900/850/800/750/720 °C) for second compression (true strain of 0.47 and strain rate of 1 s-1). This was followed by air cooling of samples at a rate of 5 °C/s to room temperature. A sample without deformation at 1200 °C was directly air-cooled to room temperature for comparison. Fig. 1 illustrates the schematic of TMCP. 30 mm thick billets were reheated to 1200 °C for 2 h, followed by two stage controlled rolling using a laboratory rolling mill. First, the billets were rolled to an intermediate thickness of 12 mm via 3 passes. After air cooling to specific temperature (750 °C), the intermediate billets were rolled to 3 mm thick sheets via 5 passes. For comparison, the sheet with secondary rolling temperature of 750 °C was air-cooled directly to room temperature after rolling. "
10.1016/j.matdes.2013.08.103,Mechanical properties of as-cast low-alloyed high strength steels by different heat treatment paths.,QQT,Tensile strength (MPa),860,MPa,Yielding strength (MPa),737,MPa,Elongation to failure (%),14,%,0,0.0011,0.125,0,0,0,0,0,0.014,0.25,0.0051,0.0054,0,0,0.05,0,0.7,1.15,0,0,0.7,0.7,0,0,0,0,0.05,0.7,0,0,0,0,0,0,0,0,"The specimens with the size of 11mm×11mm×70mm for heat treatments were obtained from the radius in half of the as-cast ingot. All the specimens were heated in a box-type electric resistance furnace at 950°C, followed by water quenching. After that, the specimens were reheated to 800°C and then quenched to water, and finally tempered at 500°C. The details of heat treatment processes used in this investigation are described in Fig. 1 . For further microstructural analysis, several slices about 0.35mm thickness were cut by wire-electrode cutting, followed by thinning to a thickness of about 0.04-0.05mm through mechanical method."
10.1016/j.matdes.2013.08.103,Mechanical properties of as-cast low-alloyed high strength steels by different heat treatment paths.,QNT,Tensile strength (MPa),743,MPa,Yielding strength (MPa),556,MPa,Elongation to failure (%),19.4,%,0,0.0011,0.125,0,0,0,0,0,0.014,0.25,0.0051,0.0054,0,0,0.05,0,0.7,1.15,0,0,0.7,0.7,0,0,0,0,0.05,0.7,0,0,0,0,0,0,0,0,"The specimens with the size of 11mm×11mm×70mm for heat treatments were obtained from the radius in half of the as-cast ingot. All the specimens were heated in a box-type electric resistance furnace at 950°C, followed by water quenching. After that, the specimens were reheated to 800°C and then cooled in the air, and finally tempered at 500°C. The details of heat treatment processes used in this investigation are described in Fig. 1 . For further microstructural analysis, several slices about 0.35mm thickness were cut by wire-electrode cutting, followed by thinning to a thickness of about 0.04-0.05mm through mechanical method."
10.1016/j.msea.2016.08.058,"The yield strength (YS), ultimate tensile strength (UTS), elongation (EL) and reduction in area (RA) for the 316L-Cu SS at different states.",Solid solution,UTS (MPa),635.9,MPa,YS (MPa),305.2,MPa,EL (%),41.2,%,0,0,0.016,0.14,0,0,0,0,0,0,0.0005,0.001,0,0,0,0,18.18,0,0,0,14.5,4.36,0,0,0,0,0,3.02,0,0,0,0,0,0,0,0,"An experimental Cu-bearing 316L austenitic stainless steel (SS) used in this study was melted in a 25kg vacuum induction melting furnace. The chemical compositions of the 316L-Cu SS are as follows (wt.%): 0.016 C, 0.005 P, 0.001 S, 18.18 Cr, 14.5 Ni, 3.02 Mo, 0.14 N, 4.36 Cu, and Fe in balance. The as-cast ingot was forged through multiple passes at 1100±20°C, resulting in an ingot bar of 25mm in diameter. Specimens for testing and observation were solution-treated at 1100°C for 30min."
10.1016/j.msea.2016.08.058,"The yield strength (YS), ultimate tensile strength (UTS), elongation (EL) and reduction in area (RA) for the 316L-Cu SS at different states.",700degC/20min,UTS (MPa),660.4,MPa,YS (MPa),318.3,MPa,EL (%),44.3,%,0,0,0.016,0.14,0,0,0,0,0,0,0.0005,0.001,0,0,0,0,18.18,0,0,0,14.5,4.36,0,0,0,0,0,3.02,0,0,0,0,0,0,0,0,"An experimental Cu-bearing 316L austenitic stainless steel (SS) used in this study was melted in a 25kg vacuum induction melting furnace. The chemical compositions of the 316L-Cu SS are as follows (wt.%): 0.016 C, 0.005 P, 0.001 S, 18.18 Cr, 14.5 Ni, 3.02 Mo, 0.14 N, 4.36 Cu, and Fe in balance. The as-cast ingot was forged through multiple passes at 1100±20°C, resulting in an ingot bar of 25mm in diameter. Specimens for testing and observation were solution-treated at 1100°C for 30min, followed by water quenching, and then aged isothermally at 700°C for 20min."
10.1016/j.msea.2016.08.058,"The yield strength (YS), ultimate tensile strength (UTS), elongation (EL) and reduction in area (RA) for the 316L-Cu SS at different states.",700degC/3h,UTS (MPa),663.5,MPa,YS (MPa),316.4,MPa,EL (%),45.5,%,0,0,0.016,0.14,0,0,0,0,0,0,0.0005,0.001,0,0,0,0,18.18,0,0,0,14.5,4.36,0,0,0,0,0,3.02,0,0,0,0,0,0,0,0,"An experimental Cu-bearing 316L austenitic stainless steel (SS) used in this study was melted in a 25kg vacuum induction melting furnace. The chemical compositions of the 316L-Cu SS are as follows (wt.%): 0.016 C, 0.005 P, 0.001 S, 18.18 Cr, 14.5 Ni, 3.02 Mo, 0.14 N, 4.36 Cu, and Fe in balance. The as-cast ingot was forged through multiple passes at 1100±20°C, resulting in an ingot bar of 25mm in diameter. Specimens for testing and observation were solution-treated at 1100°C for 30min, followed by water quenching, and then aged isothermally at 700°C for 3h."
10.1016/j.msea.2016.08.058,"The yield strength (YS), ultimate tensile strength (UTS), elongation (EL) and reduction in area (RA) for the 316L-Cu SS at different states.",700degC/6h,UTS (MPa),664.2,MPa,YS (MPa),320.9,MPa,EL (%),48.9,%,0,0,0.016,0.14,0,0,0,0,0,0,0.0005,0.001,0,0,0,0,18.18,0,0,0,14.5,4.36,0,0,0,0,0,3.02,0,0,0,0,0,0,0,0,"An experimental Cu-bearing 316L austenitic stainless steel (SS) used in this study was melted in a 25kg vacuum induction melting furnace. The chemical compositions of the 316L-Cu SS are as follows (wt.%): 0.016 C, 0.005 P, 0.001 S, 18.18 Cr, 14.5 Ni, 3.02 Mo, 0.14 N, 4.36 Cu, and Fe in balance. The as-cast ingot was forged through multiple passes at 1100±20°C, resulting in an ingot bar of 25mm in diameter. Specimens for testing and observation were solution-treated at 1100°C for 30min, followed by water quenching, and then aged isothermally at 700°C for 6h."
10.1016/j.msea.2016.08.058,"The yield strength (YS), ultimate tensile strength (UTS), elongation (EL) and reduction in area (RA) for the 316L-Cu SS at different states.",700degC/15h,UTS (MPa),661.9,MPa,YS (MPa),319.8,MPa,EL (%),46.1,%,0,0,0.016,0.14,0,0,0,0,0,0,0.0005,0.001,0,0,0,0,18.18,0,0,0,14.5,4.36,0,0,0,0,0,3.02,0,0,0,0,0,0,0,0,"An experimental Cu-bearing 316L austenitic stainless steel (SS) used in this study was melted in a 25kg vacuum induction melting furnace. The chemical compositions of the 316L-Cu SS are as follows (wt.%): 0.016 C, 0.005 P, 0.001 S, 18.18 Cr, 14.5 Ni, 3.02 Mo, 0.14 N, 4.36 Cu, and Fe in balance. The as-cast ingot was forged through multiple passes at 1100±20°C, resulting in an ingot bar of 25mm in diameter. Specimens for testing and observation were solution-treated at 1100°C for 30min, followed by water quenching, and then aged isothermally at 700°C for 15h."
10.1016/j.msea.2015.08.018,Results of tensile test.,AN,Ultimate tensile strength (MPa),740,MPa,Yield strength (MPa),358,MPa,% Elongation,21,%,0,0,0.79,0,0,0,0,0,0.0006,0.33,0.023,0.005,0,0,0,0,0.1,0.73,0,0,0.07,0,0,0,0,0,0,0.03,0,0,0,0,0,0,0,0," Initially, hot rolled bars (dimension: 80 mm ∅ × 140 mm ) of this steel were subjected to full annealing treatment at 775°C for 1h 20min with furnace cooling. This annealed steel was considered as the as-received material for present research investigation. The bars of dimension 112mm×14mm×10mm were machined out from the annealed steel bar."
10.1016/j.msea.2015.08.018,Results of tensile test.,SDH-OQ-1 cycle,Ultimate tensile strength (MPa),865,MPa,Yield strength (MPa),446,MPa,% Elongation,17,%,0,0,0.79,0,0,0,0,0,0.0006,0.33,0.023,0.005,0,0,0,0,0.1,0.73,0,0,0.07,0,0,0,0,0,0,0.03,0,0,0,0,0,0,0,0," Initially, hot rolled bars (dimension: 80 mm ∅ × 140 mm ) of this steel were subjected to full annealing treatment at 775°C for 1h 20min with furnace cooling. This annealed steel was considered as the as-received material for present research investigation. The bars of dimension 112mm×14mm×10mm were machined out from the annealed steel bar. These steel bars were subjected to cyclic heat treatment for different number of cycles, viz. 1-cycle. Each cycle consisted of inserting the specimen in an electric resistance furnace at a temperature of 775°C (fully austenitic region) and holding for 6min (short duration), followed by oil quenching to the room temperature. "
10.1016/j.msea.2015.08.018,Results of tensile test.,SDH-OQ-2 cycle,Ultimate tensile strength (MPa),1310,MPa,Yield strength (MPa),867,MPa,% Elongation,9,%,0,0,0.79,0,0,0,0,0,0.0006,0.33,0.023,0.005,0,0,0,0,0.1,0.73,0,0,0.07,0,0,0,0,0,0,0.03,0,0,0,0,0,0,0,0," Initially, hot rolled bars (dimension: 80 mm ∅ × 140 mm ) of this steel were subjected to full annealing treatment at 775°C for 1h 20min with furnace cooling. This annealed steel was considered as the as-received material for present research investigation. The bars of dimension 112mm×14mm×10mm were machined out from the annealed steel bar. These steel bars were subjected to cyclic heat treatment for different number of cycles, viz. 2-cycle. Each cycle consisted of inserting the specimen in an electric resistance furnace at a temperature of 775°C (fully austenitic region) and holding for 6min (short duration), followed by oil quenching to the room temperature. "
10.1016/j.msea.2015.08.018,Results of tensile test.,SDH-OQ-3 cycle,Ultimate tensile strength (MPa),1609,MPa,Yield strength (MPa),959,MPa,% Elongation,8,%,0,0,0.79,0,0,0,0,0,0.0006,0.33,0.023,0.005,0,0,0,0,0.1,0.73,0,0,0.07,0,0,0,0,0,0,0.03,0,0,0,0,0,0,0,0," Initially, hot rolled bars (dimension: 80 mm ∅ × 140 mm ) of this steel were subjected to full annealing treatment at 775°C for 1h 20min with furnace cooling. This annealed steel was considered as the as-received material for present research investigation. The bars of dimension 112mm×14mm×10mm were machined out from the annealed steel bar. These steel bars were subjected to cyclic heat treatment for different number of cycles, viz. 3-cycle. Each cycle consisted of inserting the specimen in an electric resistance furnace at a temperature of 775°C (fully austenitic region) and holding for 6min (short duration), followed by oil quenching to the room temperature. "
10.1016/j.msea.2015.08.018,Results of tensile test.,SDH-OQ-3 cycle-TM,Ultimate tensile strength (MPa),1256,MPa,Yield strength (MPa),841,MPa,% Elongation,13,%,0,0,0.79,0,0,0,0,0,0.0006,0.33,0.023,0.005,0,0,0,0,0.1,0.73,0,0,0.07,0,0,0,0,0,0,0.03,0,0,0,0,0,0,0,0," Initially, hot rolled bars (dimension: 80 mm ∅ × 140 mm ) of this steel were subjected to full annealing treatment at 775°C for 1h 20min with furnace cooling. This annealed steel was considered as the as-received material for present research investigation. The bars of dimension 112mm×14mm×10mm were machined out from the annealed steel bar. These steel bars were subjected to cyclic heat treatment for different number of cycles, viz. 3-cycle. Each cycle consisted of inserting the specimen in an electric resistance furnace at a temperature of 775°C (fully austenitic region) and holding for 6min (short duration), followed by oil quenching to the room temperature. Another set of annealed steel bar was subjected to conventional hardening and tempering heat treatment as per standard literature . In this conventional heat treatment, at first the annealed steel bar was inserted in an electric resistance furnace at a temperature of 775°C (fully austenitic region), held for 1h and subsequently oil quenched to the room temperature. This hardened steel bar was then tempered at 300°C for 1h followed by air cooling. "
10.1016/j.msea.2015.08.018,Results of tensile test.,HD-TM,Ultimate tensile strength (MPa),1206,MPa,Yield strength (MPa),825,MPa,% Elongation,9,%,0,0,0.79,0,0,0,0,0,0.0006,0.33,0.023,0.005,0,0,0,0,0.1,0.73,0,0,0.07,0,0,0,0,0,0,0.03,0,0,0,0,0,0,0,0," Initially, hot rolled bars (dimension: 80 mm ∅ × 140 mm ) of this steel were subjected to full annealing treatment at 775°C for 1h 20min with furnace cooling. This annealed steel was considered as the as-received material for present research investigation. The bars of dimension 112mm×14mm×10mm were machined out from the annealed steel bar. Another set of annealed steel bar was subjected to conventional hardening and tempering heat treatment as per standard literature . In this conventional heat treatment, at first the annealed steel bar was inserted in an electric resistance furnace at a temperature of 775°C (fully austenitic region), held for 1h and subsequently oil quenched to the room temperature. This hardened steel bar was then tempered at 300°C for 1h followed by air cooling. "
10.1016/j.msea.2016.03.042,Results of mechanical properties after different heat treatment processes,Q&P,UTS (MPa),1450,MPa,YS (MPa),1245,MPa,TEL (%),20.1,%,0,0,0.3,0,0,0,0,0,0,1.4,0,0,0,0,0,0,1.3,1.8,0,0,0,0,0,0,0,0,0,0.3,0,0,0,0,0,0,0,0," The chemical composition of the experimental steel in this study is listed in Table 1. The casting ingots were melted in a vacuum induction furnace. After casting, the ingots were homogenized at 1200°C for 180min, and then hot forged into a billet with a width of 65mm and a thickness of 25mm. The samples were firstly heated at a heating rate of 10°C/s to 920°C and then held for 10min, followed by cooling to room temperature at a cooling rate of 60°C/s. The samples were treated by the Q&amp;P and Q-DP processes, as shown in Fig. 2. All samples were austenitized at 900°C for 20min, followed by salt bath quenching to a targeted temperature. For the Q&amp;P process, samples were quenched to 250 °C in a salt bath for 5min, and then transferred into another salt bath at 320°C for 40min and finally cooled down to ambient temperature in air. In order to relieve the residual stresses formed during air quenching stage, all samples were tempered at 280°C for 120min."
10.1016/j.msea.2016.03.042,Results of mechanical properties after different heat treatment processes,190degC Q-DP,UTS (MPa),1550,MPa,YS (MPa),1400,MPa,TEL (%),17.6,%,0,0,0.3,0,0,0,0,0,0,1.4,0,0,0,0,0,0,1.3,1.8,0,0,0,0,0,0,0,0,0,0.3,0,0,0,0,0,0,0,0," The chemical composition of the experimental steel in this study is listed in Table 1. The casting ingots were melted in a vacuum induction furnace. After casting, the ingots were homogenized at 1200°C for 180min, and then hot forged into a billet with a width of 65mm and a thickness of 25mm. The samples were firstly heated at a heating rate of 10°C/s to 920°C and then held for 10min, followed by cooling to room temperature at a cooling rate of 60°C/s. The samples were treated by the Q&amp;P and Q-DP processes, as shown in Fig. 2. All samples were austenitized at 900°C for 20min, followed by salt bath quenching to a targeted temperature. For the Q&amp;P process, samples were quenched to 250 °C in a salt bath for 5min, and then transferred into another salt bath at 320°C for 40min and finally cooled down to ambient temperature in air. For the Q-DP processes, samples were quenched to 190°C for 5min, respectively, followed by immediately transferred into another salt bath with dynamic start partitioning temperature of 320°C, then those samples were continuously cooled from 320°C to 260°C in 40min and eventually quenched by air. In order to relieve the residual stresses formed during air quenching stage, all samples were tempered at 280°C for 120min."
10.1016/j.msea.2016.03.042,Results of mechanical properties after different heat treatment processes,250degC Q-DP,UTS (MPa),1519,MPa,YS (MPa),1336,MPa,TEL (%),21.3,%,0,0,0.3,0,0,0,0,0,0,1.4,0,0,0,0,0,0,1.3,1.8,0,0,0,0,0,0,0,0,0,0.3,0,0,0,0,0,0,0,0," The chemical composition of the experimental steel in this study is listed in Table 1. The casting ingots were melted in a vacuum induction furnace. After casting, the ingots were homogenized at 1200°C for 180min, and then hot forged into a billet with a width of 65mm and a thickness of 25mm. The samples were firstly heated at a heating rate of 10°C/s to 920°C and then held for 10min, followed by cooling to room temperature at a cooling rate of 60°C/s. The samples were treated by the Q&amp;P and Q-DP processes, as shown in Fig. 2. All samples were austenitized at 900°C for 20min, followed by salt bath quenching to a targeted temperature. For the Q&amp;P process, samples were quenched to 250 °C in a salt bath for 5min, and then transferred into another salt bath at 320°C for 40min and finally cooled down to ambient temperature in air. For the Q-DP processes, samples were quenched to 250°C for 5min, respectively, followed by immediately transferred into another salt bath with dynamic start partitioning temperature of 320°C, then those samples were continuously cooled from 320°C to 260°C in 40min and eventually quenched by air. In order to relieve the residual stresses formed during air quenching stage, all samples were tempered at 280°C for 120min."
10.1016/j.msea.2016.03.042,Results of mechanical properties after different heat treatment processes,280degC Q-DP,UTS (MPa),1509,MPa,YS (MPa),1280,MPa,TEL (%),19,%,0,0,0.3,0,0,0,0,0,0,1.4,0,0,0,0,0,0,1.3,1.8,0,0,0,0,0,0,0,0,0,0.3,0,0,0,0,0,0,0,0," The chemical composition of the experimental steel in this study is listed in Table 1. The casting ingots were melted in a vacuum induction furnace. After casting, the ingots were homogenized at 1200°C for 180min, and then hot forged into a billet with a width of 65mm and a thickness of 25mm. The samples were firstly heated at a heating rate of 10°C/s to 920°C and then held for 10min, followed by cooling to room temperature at a cooling rate of 60°C/s. The samples were treated by the Q&amp;P and Q-DP processes, as shown in Fig. 2. All samples were austenitized at 900°C for 20min, followed by salt bath quenching to a targeted temperature. For the Q&amp;P process, samples were quenched to 250 °C in a salt bath for 5min, and then transferred into another salt bath at 320°C for 40min and finally cooled down to ambient temperature in air. For the Q-DP processes, samples were quenched to 280°C for 5min, respectively, followed by immediately transferred into another salt bath with dynamic start partitioning temperature of 320°C, then those samples were continuously cooled from 320°C to 260°C in 40min and eventually quenched by air. In order to relieve the residual stresses formed during air quenching stage, all samples were tempered at 280°C for 120min."
10.1016/j.matdes.2015.12.096,Tensile properties of tested steels.,ER8,Tensile strength/MPa,945,MPa,Yield strength/MPa,610,MPa,Elongation to fracture/%,58.5,%,0,0,0.52,0,0,0,0,0,0,0.26,0.016,0.002,0,0,0,0,0.25,0.73,0,0,0,0,0,0,0,0,0,0,0,0,0,0,0,0,0,0,"To reveal prior austenite grain boundaries, the samples were austenitized at 860°C for 0.5h followed by water quenching. In this study, the wheel rim was austenitized at 860°C, cooled with a water spray and then tempered at 500°C. Then, the martensite is tempered at 500°C. The microstructure of wheel steel is composed of proeutectoid ferrite and pearlite."
10.1016/j.matdes.2015.12.096,Tensile properties of tested steels.,ER9,Tensile strength/MPa,965,MPa,Yield strength/MPa,615,MPa,Elongation to fracture/%,55,%,0,0,0.57,0,0,0,0,0,0,0.26,0.007,0.002,0,0,0,0,0.26,0.73,0,0,0,0,0,0,0,0,0,0,0,0,0,0,0,0,0,0,"To reveal prior austenite grain boundaries, the samples were austenitized at 860°C for 0.5h followed by water quenching. In this study, the wheel rim was austenitized at 860°C, cooled with a water spray and then tempered at 500°C. Then, the martensite is tempered at 500°C. The microstructure of wheel steel is composed of proeutectoid ferrite and pearlite."
10.1016/j.matdes.2015.12.096,Tensile properties of tested steels.,Improved,Tensile strength/MPa,985,MPa,Yield strength/MPa,650,MPa,Elongation to fracture/%,59.3,%,0,0,0.52,0,0,0,0,0,0,0.93,0.009,0.001,0,0,0,0,0.04,0.93,0,0,0,0,0,0,0,0,0,0,0,0,0,0,0,0,0,0,"To reveal prior austenite grain boundaries, the samples were austenitized at 860°C for 0.5h followed by water quenching. In this study, the wheel rim was austenitized at 860°C, cooled with a water spray and then tempered at 500°C. Then, the martensite is tempered at 500°C. The microstructure of wheel steel is composed of proeutectoid ferrite and pearlite."
10.1016/j.jmatprotec.2012.09.021,"Effects of various processing conditions on yield strength, ultimate strength, and elongation of cast Cr-V-Mo steel (mean of five tests).",50% predeformed; recrystallized,Ultimate strength (MPa),556,MPa,Yield strength (MPa),436,MPa,Elongation (%),9.6,%,0,0,0.36,0,0,0,0,0,0,0.94,0.014,0.003,0,0,0,0.8,5.26,0.47,0,0,0.06,0.09,0,0,0,0,0,1.2,0,0,0,0,0,0,0,0,"To improve the plasticity and homogeneity, the cast block was annealed at 850°C for 3h and then machined into rectangular specimens of 50mm length, 20mm width, and 10mm height. RAP(recrystallization and partial melting) entails two working steps: warm predeformation and partial melting. "
10.1016/j.jmatprotec.2012.09.021,"Effects of various processing conditions on yield strength, ultimate strength, and elongation of cast Cr-V-Mo steel (mean of five tests).",RAP with 50% predeformation and 50degC/s heating rate and 20s holding,Ultimate strength (MPa),585,MPa,Yield strength (MPa),432,MPa,Elongation (%),17.5,%,0,0,0.36,0,0,0,0,0,0,0.94,0.014,0.003,0,0,0,0.8,5.26,0.47,0,0,0.06,0.09,0,0,0,0,0,1.2,0,0,0,0,0,0,0,0,"To improve the plasticity and homogeneity, the cast block was annealed at 850°C for 3h and then machined into rectangular specimens of 50mm length, 20mm width, and 10mm height. RAP(recrystallization and partial melting) entails two working steps: warm predeformation and partial melting. "
10.1016/j.jmatprotec.2012.09.021,"Effects of various processing conditions on yield strength, ultimate strength, and elongation of cast Cr-V-Mo steel (mean of five tests).",RAP with 25% predeformation and 50degC/s heating rate and 20s holding,Ultimate strength (MPa),506,MPa,Yield strength (MPa),284,MPa,Elongation (%),7.8,%,0,0,0.36,0,0,0,0,0,0,0.94,0.014,0.003,0,0,0,0.8,5.26,0.47,0,0,0.06,0.09,0,0,0,0,0,1.2,0,0,0,0,0,0,0,0,"To improve the plasticity and homogeneity, the cast block was annealed at 850°C for 3h and then machined into rectangular specimens of 50mm length, 20mm width, and 10mm height. RAP(recrystallization and partial melting) entails two working steps: warm predeformation and partial melting. "
10.1016/j.jmatprotec.2012.09.021,"Effects of various processing conditions on yield strength, ultimate strength, and elongation of cast Cr-V-Mo steel (mean of five tests).",RAP with 50% predeformation and 20degC/s heating rate and 20s holding,Ultimate strength (MPa),564,MPa,Yield strength (MPa),430,MPa,Elongation (%),12.8,%,0,0,0.36,0,0,0,0,0,0,0.94,0.014,0.003,0,0,0,0.8,5.26,0.47,0,0,0.06,0.09,0,0,0,0,0,1.2,0,0,0,0,0,0,0,0,"To improve the plasticity and homogeneity, the cast block was annealed at 850°C for 3h and then machined into rectangular specimens of 50mm length, 20mm width, and 10mm height. RAP(recrystallization and partial melting) entails two working steps: warm predeformation and partial melting. "
10.1016/j.jmatprotec.2012.09.021,"Effects of various processing conditions on yield strength, ultimate strength, and elongation of cast Cr-V-Mo steel (mean of five tests).",RAP with 50% predeformation and 5degC/s heating rate and 20s holding,Ultimate strength (MPa),532,MPa,Yield strength (MPa),428,MPa,Elongation (%),10.4,%,0,0,0.36,0,0,0,0,0,0,0.94,0.014,0.003,0,0,0,0.8,5.26,0.47,0,0,0.06,0.09,0,0,0,0,0,1.2,0,0,0,0,0,0,0,0,"To improve the plasticity and homogeneity, the cast block was annealed at 850°C for 3h and then machined into rectangular specimens of 50mm length, 20mm width, and 10mm height. RAP(recrystallization and partial melting) entails two working steps: warm predeformation and partial melting. "
10.1016/j.jmatprotec.2012.09.021,"Effects of various processing conditions on yield strength, ultimate strength, and elongation of cast Cr-V-Mo steel (mean of five tests).",RAP with 50% predeformation and 50degC/s heating rate and 300s holding,Ultimate strength (MPa),518,MPa,Yield strength (MPa),315,MPa,Elongation (%),5.6,%,0,0,0.36,0,0,0,0,0,0,0.94,0.014,0.003,0,0,0,0.8,5.26,0.47,0,0,0.06,0.09,0,0,0,0,0,1.2,0,0,0,0,0,0,0,0,"To improve the plasticity and homogeneity, the cast block was annealed at 850°C for 3h and then machined into rectangular specimens of 50mm length, 20mm width, and 10mm height. RAP(recrystallization and partial melting) entails two working steps: warm predeformation and partial melting. "
10.1007/s11665-014-1235-x,Table 2 Tensile properties of specimens isothermally treated at different temperatures,220 °C/24 h,"Tensile strength, MPa",1901,MPa,"Yield strength, MPa",1791,MPa,"Elongation, %",6.56,%,0,0,0.55,0,0,0,0,0,0,1.71,0.01,0.015,0,0,0,0,0.755,1.735,0,0,0,0,0,0,0,0,0,0,0,0,0,0,0,0,0,0,"Austenitization was performed by heating the specimen at about 0.75 °C/s to 900 °C where it was held for 30 min. After that, the specimens were cooled to the intended temperatures of isothermal transformation at about 20 °C/s, and immediately kept in a salt bath for different time, and then air cooled down to room temperature. For the temperatures of 220 °C, the holding time in the salt bath is 24 h."
10.1007/s11665-014-1235-x,Table 2 Tensile properties of specimens isothermally treated at different temperatures,260 °C/10 h,"Tensile strength, MPa",1816,MPa,"Yield strength, MPa",1702,MPa,"Elongation, %",9.67,%,0,0,0.55,0,0,0,0,0,0,1.71,0.01,0.015,0,0,0,0,0.755,1.735,0,0,0,0,0,0,0,0,0,0,0,0,0,0,0,0,0,0,"Austenitization was performed by heating the specimen at about 0.75 °C/s to 900 °C where it was held for 30 min. After that, the specimens were cooled to the intended temperatures of isothermal transformation at about 20 °C/s, and immediately kept in a salt bath for different time, and then air cooled down to room temperature. At the higher temperature of 260 °C, a longer holding duration of 10 h is performed."
10.1007/s11665-017-2988-9,Table 2 Mechanical properties of as-received P92 steel and after various heat treatments performed on C&amp;F P92 steel,As-received,"Tensile strength, MPa",801,MPa,"Yield strength, MPa",670,MPa,% elongation,16,%,0,0,0.101,0,0,0,0,0,0.023,0.48,0.007,0.003,0,0,0,0.24,9.09,0.58,0,0,0,0.025,0,0,0,0,0.073,0.422,0,0,0,0,0,1.865,0,0,"P92 steel is used in high-temperature service condition and supplied in normalizing and tempering (N&T) state. In the present study, P92 steel was supplied in cast and forged (C&F) state. The C&F P92 steel was subjected to normalizing and tempering treatment before put in service. The chemical composition of the as-received material is analyzed by using optical emission spectrometry as given in Table 1. The as-received plates of dimensions 200 mm × 100 mm × 10 mm have been received from Bharat Heavy Electricals Limited (BHEL), Haridwar."
