Repository: MGEdata/SteelScientist

# SteelScientist

## 📝Cite  


**Paper link:**[Steel design based on a large language model](https://doi.org/10.1016/j.actamat.2024.120663)  

@article{tian2025steel,  
&nbsp;&nbsp;&nbsp;&nbsp;&nbsp;&nbsp;&nbsp;&nbsp;title={Steel design based on a large language model},  
&nbsp;&nbsp;&nbsp;&nbsp;&nbsp;&nbsp;&nbsp;&nbsp;author={Tian, Shaohan and Jiang, Xue and Wang, Weiren and Jing, Zhihua and Zhang, Chi and Zhang, Cheng and Lookman, Turab and Su, Yanjing},  
&nbsp;&nbsp;&nbsp;&nbsp;&nbsp;&nbsp;&nbsp;&nbsp;journal={Acta Materialia},  
&nbsp;&nbsp;&nbsp;&nbsp;&nbsp;&nbsp;&nbsp;&nbsp;volume={285},    
&nbsp;&nbsp;&nbsp;&nbsp;&nbsp;&nbsp;&nbsp;&nbsp;pages={120663},

File: datasets/train_data.csv (part 10 of 46)
DOIs,title,abstract,Table_topic,Material,Tensile_name,Tensile_value,Tensile_unit,Yield_name,Yield_value,Yield_unit,Elongation_name,Elongation_value,Elongation_unit,H,B,C,N,O,F,Na,Mg,Al,Si,P,S,Cl,Ca,Ti,V,Cr,Mn,Fe,Co,Ni,Cu,Zn,As,Y,Zr,Nb,Mo,Sn,Sb,La,Ce,Ta,W,Pb,Bi,Text
10.1016/j.msea.2020.140636,Improved strength-ductility-toughness balance of a precipitation-strengthened low-carbon medium-Mn steel by adopting intercritical annealing-tempering process,"The present study on low-carbon medium-Mn steel demonstrates that the newly proposed intercritical annealing-tempering process led to good combination of strength, ductility and impact toughness, by simultaneously optimizing austenite reverted transformation and Cu precipitation. Intercritical annealing at high temperature accelerated the dissolution of cementite particles, promoted the formation of reverted austenite, and then increased the total elongation and impact energy. The additional tempering at 500 degrees C facilitated intensive precipitation of Cu-rich precipitates in secondary martensite. The precipitates were fine, uniform in size and high in density, which provided a significant strengthening effect. Strengthening by nano-scale Cu-rich precipitates compensated softening associated with high temperature annealing, and increased the yield strength of tempered medium-Mn steel by 75 MPa. In addition to facilitating Cu precipitation, the introduction of secondary martensite also promoted nucleation of reverted austenite during tempering with sufficient C and Mn concentration that stabilized austenite and further improved ductility. Excellent mechanical properties, 960 MPa yield strength, 1010 MPa tensile strength, 29.2% total elongation and 150 J impact energy at room temperature were obtained in the precipitation-strengthened low-carbon medium-Mn steel, on intercritical annealing at 645 degrees C, followed by tempering at 500 degrees C for 2 h.","Mechanical properties of samples DQ, DQT, DQA and DQAT.",DQT,Tensile strength/MPa,1180,MPa,Yield strength/MPa,1160,MPa,Total elongation/%,15.3,%,0,0.0025,0.06,0.0015,0,0,0,0,0.56,0.36,0,0,0,0,0,0.002,0,5.1,0,0,2.1,1.6,0,0,0,0,0.064,0,0,0,0,0,0,0,0,0,"The 100 kg steel ingot was prepared using a high-frequency vacuum induction furnace. The ingot was then forged into billets of dimensions ~100 mm × 100 mm. Schematic diagram of rolling and heat treatment process of the experimental steel is shown in Fig. 1 . The billets were hot-rolled to 12 mm steel plates via seven passes, after homogenization at 1200 °C for 2 h. The finish rolling temperature was greater than 1030 °C. Subsequently, the plates were directly quenched to room temperature (RT) and designated as sample DQ (directly quenched).The tempering temperature and time was 500 °C and 2 h, respectively. "
10.1016/j.msea.2020.140636,Improved strength-ductility-toughness balance of a precipitation-strengthened low-carbon medium-Mn steel by adopting intercritical annealing-tempering process,"The present study on low-carbon medium-Mn steel demonstrates that the newly proposed intercritical annealing-tempering process led to good combination of strength, ductility and impact toughness, by simultaneously optimizing austenite reverted transformation and Cu precipitation. Intercritical annealing at high temperature accelerated the dissolution of cementite particles, promoted the formation of reverted austenite, and then increased the total elongation and impact energy. The additional tempering at 500 degrees C facilitated intensive precipitation of Cu-rich precipitates in secondary martensite. The precipitates were fine, uniform in size and high in density, which provided a significant strengthening effect. Strengthening by nano-scale Cu-rich precipitates compensated softening associated with high temperature annealing, and increased the yield strength of tempered medium-Mn steel by 75 MPa. In addition to facilitating Cu precipitation, the introduction of secondary martensite also promoted nucleation of reverted austenite during tempering with sufficient C and Mn concentration that stabilized austenite and further improved ductility. Excellent mechanical properties, 960 MPa yield strength, 1010 MPa tensile strength, 29.2% total elongation and 150 J impact energy at room temperature were obtained in the precipitation-strengthened low-carbon medium-Mn steel, on intercritical annealing at 645 degrees C, followed by tempering at 500 degrees C for 2 h.","Mechanical properties of samples DQ, DQT, DQA and DQAT.",DQA600,Tensile strength/MPa,1040,MPa,Yield strength/MPa,1015,MPa,Total elongation/%,23,%,0,0.0025,0.06,0.0015,0,0,0,0,0.56,0.36,0,0,0,0,0,0.002,0,5.1,0,0,2.1,1.6,0,0,0,0,0.064,0,0,0,0,0,0,0,0,0,"The 100 kg steel ingot was prepared using a high-frequency vacuum induction furnace. The ingot was then forged into billets of dimensions ~100 mm × 100 mm. Schematic diagram of rolling and heat treatment process of the experimental steel is shown in Fig. 1 . The billets were hot-rolled to 12 mm steel plates via seven passes, after homogenization at 1200 °C for 2 h. The finish rolling temperature was greater than 1030 °C. Subsequently, the plates were directly quenched to room temperature (RT) and designated as sample DQ (directly quenched). The intercritical annealing process was carried out at 600  °C and the annealing time was 1.5 h."
10.1016/j.msea.2020.140636,Improved strength-ductility-toughness balance of a precipitation-strengthened low-carbon medium-Mn steel by adopting intercritical annealing-tempering process,"The present study on low-carbon medium-Mn steel demonstrates that the newly proposed intercritical annealing-tempering process led to good combination of strength, ductility and impact toughness, by simultaneously optimizing austenite reverted transformation and Cu precipitation. Intercritical annealing at high temperature accelerated the dissolution of cementite particles, promoted the formation of reverted austenite, and then increased the total elongation and impact energy. The additional tempering at 500 degrees C facilitated intensive precipitation of Cu-rich precipitates in secondary martensite. The precipitates were fine, uniform in size and high in density, which provided a significant strengthening effect. Strengthening by nano-scale Cu-rich precipitates compensated softening associated with high temperature annealing, and increased the yield strength of tempered medium-Mn steel by 75 MPa. In addition to facilitating Cu precipitation, the introduction of secondary martensite also promoted nucleation of reverted austenite during tempering with sufficient C and Mn concentration that stabilized austenite and further improved ductility. Excellent mechanical properties, 960 MPa yield strength, 1010 MPa tensile strength, 29.2% total elongation and 150 J impact energy at room temperature were obtained in the precipitation-strengthened low-carbon medium-Mn steel, on intercritical annealing at 645 degrees C, followed by tempering at 500 degrees C for 2 h.","Mechanical properties of samples DQ, DQT, DQA and DQAT.",DQA615,Tensile strength/MPa,1020,MPa,Yield strength/MPa,1000,MPa,Total elongation/%,24.2,%,0,0.0025,0.06,0.0015,0,0,0,0,0.56,0.36,0,0,0,0,0,0.002,0,5.1,0,0,2.1,1.6,0,0,0,0,0.064,0,0,0,0,0,0,0,0,0,"The 100 kg steel ingot was prepared using a high-frequency vacuum induction furnace. The ingot was then forged into billets of dimensions ~100 mm × 100 mm. Schematic diagram of rolling and heat treatment process of the experimental steel is shown in Fig. 1 . The billets were hot-rolled to 12 mm steel plates via seven passes, after homogenization at 1200 °C for 2 h. The finish rolling temperature was greater than 1030 °C. Subsequently, the plates were directly quenched to room temperature (RT) and designated as sample DQ (directly quenched). The intercritical annealing process was carried out at 615 °C and the annealing time was 1.5 h."
10.1016/j.msea.2020.140636,Improved strength-ductility-toughness balance of a precipitation-strengthened low-carbon medium-Mn steel by adopting intercritical annealing-tempering process,"The present study on low-carbon medium-Mn steel demonstrates that the newly proposed intercritical annealing-tempering process led to good combination of strength, ductility and impact toughness, by simultaneously optimizing austenite reverted transformation and Cu precipitation. Intercritical annealing at high temperature accelerated the dissolution of cementite particles, promoted the formation of reverted austenite, and then increased the total elongation and impact energy. The additional tempering at 500 degrees C facilitated intensive precipitation of Cu-rich precipitates in secondary martensite. The precipitates were fine, uniform in size and high in density, which provided a significant strengthening effect. Strengthening by nano-scale Cu-rich precipitates compensated softening associated with high temperature annealing, and increased the yield strength of tempered medium-Mn steel by 75 MPa. In addition to facilitating Cu precipitation, the introduction of secondary martensite also promoted nucleation of reverted austenite during tempering with sufficient C and Mn concentration that stabilized austenite and further improved ductility. Excellent mechanical properties, 960 MPa yield strength, 1010 MPa tensile strength, 29.2% total elongation and 150 J impact energy at room temperature were obtained in the precipitation-strengthened low-carbon medium-Mn steel, on intercritical annealing at 645 degrees C, followed by tempering at 500 degrees C for 2 h.","Mechanical properties of samples DQ, DQT, DQA and DQAT.",DQA630,Tensile strength/MPa,980,MPa,Yield strength/MPa,935,MPa,Total elongation/%,26.2,%,0,0.0025,0.06,0.0015,0,0,0,0,0.56,0.36,0,0,0,0,0,0.002,0,5.1,0,0,2.1,1.6,0,0,0,0,0.064,0,0,0,0,0,0,0,0,0,"The 100 kg steel ingot was prepared using a high-frequency vacuum induction furnace. The ingot was then forged into billets of dimensions ~100 mm × 100 mm. Schematic diagram of rolling and heat treatment process of the experimental steel is shown in Fig. 1 . The billets were hot-rolled to 12 mm steel plates via seven passes, after homogenization at 1200 °C for 2 h. The finish rolling temperature was greater than 1030 °C. Subsequently, the plates were directly quenched to room temperature (RT) and designated as sample DQ (directly quenched). The intercritical annealing process was carried out at 630 °C and the annealing time was 1.5 h. "
10.1016/j.msea.2020.140636,Improved strength-ductility-toughness balance of a precipitation-strengthened low-carbon medium-Mn steel by adopting intercritical annealing-tempering process,"The present study on low-carbon medium-Mn steel demonstrates that the newly proposed intercritical annealing-tempering process led to good combination of strength, ductility and impact toughness, by simultaneously optimizing austenite reverted transformation and Cu precipitation. Intercritical annealing at high temperature accelerated the dissolution of cementite particles, promoted the formation of reverted austenite, and then increased the total elongation and impact energy. The additional tempering at 500 degrees C facilitated intensive precipitation of Cu-rich precipitates in secondary martensite. The precipitates were fine, uniform in size and high in density, which provided a significant strengthening effect. Strengthening by nano-scale Cu-rich precipitates compensated softening associated with high temperature annealing, and increased the yield strength of tempered medium-Mn steel by 75 MPa. In addition to facilitating Cu precipitation, the introduction of secondary martensite also promoted nucleation of reverted austenite during tempering with sufficient C and Mn concentration that stabilized austenite and further improved ductility. Excellent mechanical properties, 960 MPa yield strength, 1010 MPa tensile strength, 29.2% total elongation and 150 J impact energy at room temperature were obtained in the precipitation-strengthened low-carbon medium-Mn steel, on intercritical annealing at 645 degrees C, followed by tempering at 500 degrees C for 2 h.","Mechanical properties of samples DQ, DQT, DQA and DQAT.",DQA645,Tensile strength/MPa,960,MPa,Yield strength/MPa,885,MPa,Total elongation/%,30.6,%,0,0.0025,0.06,0.0015,0,0,0,0,0.56,0.36,0,0,0,0,0,0.002,0,5.1,0,0,2.1,1.6,0,0,0,0,0.064,0,0,0,0,0,0,0,0,0,"The 100 kg steel ingot was prepared using a high-frequency vacuum induction furnace. The ingot was then forged into billets of dimensions ~100 mm × 100 mm. Schematic diagram of rolling and heat treatment process of the experimental steel is shown in Fig. 1 . The billets were hot-rolled to 12 mm steel plates via seven passes, after homogenization at 1200 °C for 2 h. The finish rolling temperature was greater than 1030 °C. Subsequently, the plates were directly quenched to room temperature (RT) and designated as sample DQ (directly quenched). The intercritical annealing process was carried out at 645 °C and the annealing time was 1.5 h."
10.1016/j.msea.2020.140636,Improved strength-ductility-toughness balance of a precipitation-strengthened low-carbon medium-Mn steel by adopting intercritical annealing-tempering process,"The present study on low-carbon medium-Mn steel demonstrates that the newly proposed intercritical annealing-tempering process led to good combination of strength, ductility and impact toughness, by simultaneously optimizing austenite reverted transformation and Cu precipitation. Intercritical annealing at high temperature accelerated the dissolution of cementite particles, promoted the formation of reverted austenite, and then increased the total elongation and impact energy. The additional tempering at 500 degrees C facilitated intensive precipitation of Cu-rich precipitates in secondary martensite. The precipitates were fine, uniform in size and high in density, which provided a significant strengthening effect. Strengthening by nano-scale Cu-rich precipitates compensated softening associated with high temperature annealing, and increased the yield strength of tempered medium-Mn steel by 75 MPa. In addition to facilitating Cu precipitation, the introduction of secondary martensite also promoted nucleation of reverted austenite during tempering with sufficient C and Mn concentration that stabilized austenite and further improved ductility. Excellent mechanical properties, 960 MPa yield strength, 1010 MPa tensile strength, 29.2% total elongation and 150 J impact energy at room temperature were obtained in the precipitation-strengthened low-carbon medium-Mn steel, on intercritical annealing at 645 degrees C, followed by tempering at 500 degrees C for 2 h.","Mechanical properties of samples DQ, DQT, DQA and DQAT.",DQA600T,Tensile strength/MPa,1080,MPa,Yield strength/MPa,1045,MPa,Total elongation/%,21.5,%,0,0.0025,0.06,0.0015,0,0,0,0,0.56,0.36,0,0,0,0,0,0.002,0,5.1,0,0,2.1,1.6,0,0,0,0,0.064,0,0,0,0,0,0,0,0,0,"The 100 kg steel ingot was prepared using a high-frequency vacuum induction furnace. The ingot was then forged into billets of dimensions ~100 mm × 100 mm. Schematic diagram of rolling and heat treatment process of the experimental steel is shown in Fig. 1 . The billets were hot-rolled to 12 mm steel plates via seven passes, after homogenization at 1200 °C for 2 h. The finish rolling temperature was greater than 1030 °C. Subsequently, the plates were directly quenched to room temperature (RT) and designated as sample DQ (directly quenched). The intercritical annealing process was carried out at 600  °C and the annealing time was 1.5 h. The tempering temperature and time was 500 °C and 2 h, respectively. "
10.1016/j.msea.2020.140636,Improved strength-ductility-toughness balance of a precipitation-strengthened low-carbon medium-Mn steel by adopting intercritical annealing-tempering process,"The present study on low-carbon medium-Mn steel demonstrates that the newly proposed intercritical annealing-tempering process led to good combination of strength, ductility and impact toughness, by simultaneously optimizing austenite reverted transformation and Cu precipitation. Intercritical annealing at high temperature accelerated the dissolution of cementite particles, promoted the formation of reverted austenite, and then increased the total elongation and impact energy. The additional tempering at 500 degrees C facilitated intensive precipitation of Cu-rich precipitates in secondary martensite. The precipitates were fine, uniform in size and high in density, which provided a significant strengthening effect. Strengthening by nano-scale Cu-rich precipitates compensated softening associated with high temperature annealing, and increased the yield strength of tempered medium-Mn steel by 75 MPa. In addition to facilitating Cu precipitation, the introduction of secondary martensite also promoted nucleation of reverted austenite during tempering with sufficient C and Mn concentration that stabilized austenite and further improved ductility. Excellent mechanical properties, 960 MPa yield strength, 1010 MPa tensile strength, 29.2% total elongation and 150 J impact energy at room temperature were obtained in the precipitation-strengthened low-carbon medium-Mn steel, on intercritical annealing at 645 degrees C, followed by tempering at 500 degrees C for 2 h.","Mechanical properties of samples DQ, DQT, DQA and DQAT.",DQA615T,Tensile strength/MPa,1040,MPa,Yield strength/MPa,1020,MPa,Total elongation/%,22.4,%,0,0.0025,0.06,0.0015,0,0,0,0,0.56,0.36,0,0,0,0,0,0.002,0,5.1,0,0,2.1,1.6,0,0,0,0,0.064,0,0,0,0,0,0,0,0,0,"The 100 kg steel ingot was prepared using a high-frequency vacuum induction furnace. The ingot was then forged into billets of dimensions ~100 mm × 100 mm. Schematic diagram of rolling and heat treatment process of the experimental steel is shown in Fig. 1 . The billets were hot-rolled to 12 mm steel plates via seven passes, after homogenization at 1200 °C for 2 h. The finish rolling temperature was greater than 1030 °C. Subsequently, the plates were directly quenched to room temperature (RT) and designated as sample DQ (directly quenched). The intercritical annealing process was carried out at 615 °C and the annealing time was 1.5 h. The tempering temperature and time was 500 °C and 2 h, respectively. "
10.1016/j.msea.2020.140636,Improved strength-ductility-toughness balance of a precipitation-strengthened low-carbon medium-Mn steel by adopting intercritical annealing-tempering process,"The present study on low-carbon medium-Mn steel demonstrates that the newly proposed intercritical annealing-tempering process led to good combination of strength, ductility and impact toughness, by simultaneously optimizing austenite reverted transformation and Cu precipitation. Intercritical annealing at high temperature accelerated the dissolution of cementite particles, promoted the formation of reverted austenite, and then increased the total elongation and impact energy. The additional tempering at 500 degrees C facilitated intensive precipitation of Cu-rich precipitates in secondary martensite. The precipitates were fine, uniform in size and high in density, which provided a significant strengthening effect. Strengthening by nano-scale Cu-rich precipitates compensated softening associated with high temperature annealing, and increased the yield strength of tempered medium-Mn steel by 75 MPa. In addition to facilitating Cu precipitation, the introduction of secondary martensite also promoted nucleation of reverted austenite during tempering with sufficient C and Mn concentration that stabilized austenite and further improved ductility. Excellent mechanical properties, 960 MPa yield strength, 1010 MPa tensile strength, 29.2% total elongation and 150 J impact energy at room temperature were obtained in the precipitation-strengthened low-carbon medium-Mn steel, on intercritical annealing at 645 degrees C, followed by tempering at 500 degrees C for 2 h.","Mechanical properties of samples DQ, DQT, DQA and DQAT.",DQA630T,Tensile strength/MPa,1035,MPa,Yield strength/MPa,980,MPa,Total elongation/%,26,%,0,0.0025,0.06,0.0015,0,0,0,0,0.56,0.36,0,0,0,0,0,0.002,0,5.1,0,0,2.1,1.6,0,0,0,0,0.064,0,0,0,0,0,0,0,0,0,"The 100 kg steel ingot was prepared using a high-frequency vacuum induction furnace. The ingot was then forged into billets of dimensions ~100 mm × 100 mm. Schematic diagram of rolling and heat treatment process of the experimental steel is shown in Fig. 1 . The billets were hot-rolled to 12 mm steel plates via seven passes, after homogenization at 1200 °C for 2 h. The finish rolling temperature was greater than 1030 °C. Subsequently, the plates were directly quenched to room temperature (RT) and designated as sample DQ (directly quenched). The intercritical annealing process was carried out at 630 °C and the annealing time was 1.5 h. The tempering temperature and time was 500 °C and 2 h, respectively. "
10.1016/j.msea.2020.140636,Improved strength-ductility-toughness balance of a precipitation-strengthened low-carbon medium-Mn steel by adopting intercritical annealing-tempering process,"The present study on low-carbon medium-Mn steel demonstrates that the newly proposed intercritical annealing-tempering process led to good combination of strength, ductility and impact toughness, by simultaneously optimizing austenite reverted transformation and Cu precipitation. Intercritical annealing at high temperature accelerated the dissolution of cementite particles, promoted the formation of reverted austenite, and then increased the total elongation and impact energy. The additional tempering at 500 degrees C facilitated intensive precipitation of Cu-rich precipitates in secondary martensite. The precipitates were fine, uniform in size and high in density, which provided a significant strengthening effect. Strengthening by nano-scale Cu-rich precipitates compensated softening associated with high temperature annealing, and increased the yield strength of tempered medium-Mn steel by 75 MPa. In addition to facilitating Cu precipitation, the introduction of secondary martensite also promoted nucleation of reverted austenite during tempering with sufficient C and Mn concentration that stabilized austenite and further improved ductility. Excellent mechanical properties, 960 MPa yield strength, 1010 MPa tensile strength, 29.2% total elongation and 150 J impact energy at room temperature were obtained in the precipitation-strengthened low-carbon medium-Mn steel, on intercritical annealing at 645 degrees C, followed by tempering at 500 degrees C for 2 h.","Mechanical properties of samples DQ, DQT, DQA and DQAT.",DQA645T,Tensile strength/MPa,1010,MPa,Yield strength/MPa,960,MPa,Total elongation/%,29.2,%,0,0.0025,0.06,0.0015,0,0,0,0,0.56,0.36,0,0,0,0,0,0.002,0,5.1,0,0,2.1,1.6,0,0,0,0,0.064,0,0,0,0,0,0,0,0,0,"The 100 kg steel ingot was prepared using a high-frequency vacuum induction furnace. The ingot was then forged into billets of dimensions ~100 mm × 100 mm. Schematic diagram of rolling and heat treatment process of the experimental steel is shown in Fig. 1 . The billets were hot-rolled to 12 mm steel plates via seven passes, after homogenization at 1200 °C for 2 h. The finish rolling temperature was greater than 1030 °C. Subsequently, the plates were directly quenched to room temperature (RT) and designated as sample DQ (directly quenched). The intercritical annealing process was carried out at 645 °C and the annealing time was 1.5 h. The tempering temperature and time was 500 °C and 2 h, respectively. "
10.1016/j.msea.2019.06.018,Direct-quenched and tempered low-C high-strength structural steel: The role of chemical composition on microstructure and mechanical properties,"The direct quenching of low-carbon steels after thermomechanical processing on hot strip mills is able to produce both strong and tough coiled plate without the need for subsequent tempering. The process is energy and time efficient with relatively low emissions when compared to conventional reheating, quenching and tempering. For some applications, however, it is desirable to combine direct quenching with tempering, and, bearing in mind the form of the semi-finished product, it is of interest to study the effect of tempering whole coils in a bell furnace. Here, the effects of boron, carbon, titanium, vanadium and tempering temperature on the microstructure, crystallography and mechanical properties of direct-quenched steels has been studied with the aid of simulated bell furnace heating and cooling cycles. All steels contained (in wt.%) 0.2Si-1Mn-1Cr-0.65Mo-0.03A1, while there were two levels of C (0.095 /0.140), V (0 /0.08), Ti (0 /0.025) and B (0 /0.0015). Tempering was performed with peak temperatures at 180 and 570 degrees C. The paper reveals several possible alloying and processing routes to strong and tough low-C steel. Carbon controls the strength and toughness, while titanium and boron affects the grain size of coarsest grains (d(90%)), Vanadium has a strong effect on strength retention during tempering at 570 degrees C: an addition of 0.08 wt% vanadium increases yield strength by 70 MPa and ultimate tensile strength by 100 MPa. The removal of boron from the steel is shown to have a huge impact not only on the microstructure but also on the impact toughness.","Mean yield strength (YS), ultimate tensile strength (UTS), total elongation, uniform elongation and 28 J transition temperatures including 95% confidence intervals. Yield strength (YS) refers to the stress for 0.2% plastic strain.",0.095C-0.08V-0Ti-15B,UTS (MPa),1226,MPa,YS (MPa),908,MPa,Elongation (%),12.1,%,0,0.0015,0.095,0.004,0.004,0,0,0,0.03,0.2,0,0.006,0,0,0,0.08,1,1,0,0,0,0,0,0,0,0,0,0.65,0,0,0,0,0,0,0,0,"Experimental slabs were hot rolled and directly quenched using a laboratory hot rolling mill. Based on the austenite grain growth studies described below, 55 mm thick slabs were reheated at 1225 °C for 2 h. This was followed by hot rolling with 6 passes to a final plate thickness of 6 mm as detailed in Table 2 . The estimated recrystallization stop temperatures were in the range of 880-890 °C and therefore the 5th and 6th rolling passes were performed below that temperature with the aim of obtaining pancaked austenite prior to direct quenching. Immediately after the final rolling pass at 800 °C the plate was directly quenched in a water bath at room temperature. The cooling rate during direct quenching measured with a thermocouple embedded in the middle of the slab prior to rolling was nearly 100 °C/s until approximately 400-450 °C from where the cooling rate started to slow down to 50 °C/s before reaching room temperature."
10.1016/j.msea.2019.06.018,Direct-quenched and tempered low-C high-strength structural steel: The role of chemical composition on microstructure and mechanical properties,"The direct quenching of low-carbon steels after thermomechanical processing on hot strip mills is able to produce both strong and tough coiled plate without the need for subsequent tempering. The process is energy and time efficient with relatively low emissions when compared to conventional reheating, quenching and tempering. For some applications, however, it is desirable to combine direct quenching with tempering, and, bearing in mind the form of the semi-finished product, it is of interest to study the effect of tempering whole coils in a bell furnace. Here, the effects of boron, carbon, titanium, vanadium and tempering temperature on the microstructure, crystallography and mechanical properties of direct-quenched steels has been studied with the aid of simulated bell furnace heating and cooling cycles. All steels contained (in wt.%) 0.2Si-1Mn-1Cr-0.65Mo-0.03A1, while there were two levels of C (0.095 /0.140), V (0 /0.08), Ti (0 /0.025) and B (0 /0.0015). Tempering was performed with peak temperatures at 180 and 570 degrees C. The paper reveals several possible alloying and processing routes to strong and tough low-C steel. Carbon controls the strength and toughness, while titanium and boron affects the grain size of coarsest grains (d(90%)), Vanadium has a strong effect on strength retention during tempering at 570 degrees C: an addition of 0.08 wt% vanadium increases yield strength by 70 MPa and ultimate tensile strength by 100 MPa. The removal of boron from the steel is shown to have a huge impact not only on the microstructure but also on the impact toughness.","Mean yield strength (YS), ultimate tensile strength (UTS), total elongation, uniform elongation and 28 J transition temperatures including 95% confidence intervals. Yield strength (YS) refers to the stress for 0.2% plastic strain.",0.095C-0.08V-0.025Ti-15B,UTS (MPa),1264,MPa,YS (MPa),953,MPa,Elongation (%),12.5,%,0,0.0015,0.095,0.003,0.002,0,0,0,0.03,0.2,0,0.003,0,0,0.025,0.08,1,1,0,0,0,0,0,0,0,0,0,0.65,0,0,0,0,0,0,0,0,"Experimental slabs were hot rolled and directly quenched using a laboratory hot rolling mill. Based on the austenite grain growth studies described below, 55 mm thick slabs were reheated at 1225 °C for 2 h. This was followed by hot rolling with 6 passes to a final plate thickness of 6 mm as detailed in Table 2 . The estimated recrystallization stop temperatures were in the range of 880-890 °C and therefore the 5th and 6th rolling passes were performed below that temperature with the aim of obtaining pancaked austenite prior to direct quenching. Immediately after the final rolling pass at 800 °C the plate was directly quenched in a water bath at room temperature. The cooling rate during direct quenching measured with a thermocouple embedded in the middle of the slab prior to rolling was nearly 100 °C/s until approximately 400-450 °C from where the cooling rate started to slow down to 50 °C/s before reaching room temperature."
10.1016/j.msea.2019.06.018,Direct-quenched and tempered low-C high-strength structural steel: The role of chemical composition on microstructure and mechanical properties,"The direct quenching of low-carbon steels after thermomechanical processing on hot strip mills is able to produce both strong and tough coiled plate without the need for subsequent tempering. The process is energy and time efficient with relatively low emissions when compared to conventional reheating, quenching and tempering. For some applications, however, it is desirable to combine direct quenching with tempering, and, bearing in mind the form of the semi-finished product, it is of interest to study the effect of tempering whole coils in a bell furnace. Here, the effects of boron, carbon, titanium, vanadium and tempering temperature on the microstructure, crystallography and mechanical properties of direct-quenched steels has been studied with the aid of simulated bell furnace heating and cooling cycles. All steels contained (in wt.%) 0.2Si-1Mn-1Cr-0.65Mo-0.03A1, while there were two levels of C (0.095 /0.140), V (0 /0.08), Ti (0 /0.025) and B (0 /0.0015). Tempering was performed with peak temperatures at 180 and 570 degrees C. The paper reveals several possible alloying and processing routes to strong and tough low-C steel. Carbon controls the strength and toughness, while titanium and boron affects the grain size of coarsest grains (d(90%)), Vanadium has a strong effect on strength retention during tempering at 570 degrees C: an addition of 0.08 wt% vanadium increases yield strength by 70 MPa and ultimate tensile strength by 100 MPa. The removal of boron from the steel is shown to have a huge impact not only on the microstructure but also on the impact toughness.","Mean yield strength (YS), ultimate tensile strength (UTS), total elongation, uniform elongation and 28 J transition temperatures including 95% confidence intervals. Yield strength (YS) refers to the stress for 0.2% plastic strain.",0.14C-0.08V-0Ti-15B,UTS (MPa),1404,MPa,YS (MPa),1011,MPa,Elongation (%),11.4,%,0,0.0015,0.14,0.003,0.002,0,0,0,0.03,0.2,0,0.003,0,0,0,0.08,1,1,0,0,0,0,0,0,0,0,0,0.65,0,0,0,0,0,0,0,0,"Experimental slabs were hot rolled and directly quenched using a laboratory hot rolling mill. Based on the austenite grain growth studies described below, 55 mm thick slabs were reheated at 1225 °C for 2 h. This was followed by hot rolling with 6 passes to a final plate thickness of 6 mm as detailed in Table 2 . The estimated recrystallization stop temperatures were in the range of 880-890 °C and therefore the 5th and 6th rolling passes were performed below that temperature with the aim of obtaining pancaked austenite prior to direct quenching. Immediately after the final rolling pass at 800 °C the plate was directly quenched in a water bath at room temperature. The cooling rate during direct quenching measured with a thermocouple embedded in the middle of the slab prior to rolling was nearly 100 °C/s until approximately 400-450 °C from where the cooling rate started to slow down to 50 °C/s before reaching room temperature."
10.1016/j.msea.2019.06.018,Direct-quenched and tempered low-C high-strength structural steel: The role of chemical composition on microstructure and mechanical properties,"The direct quenching of low-carbon steels after thermomechanical processing on hot strip mills is able to produce both strong and tough coiled plate without the need for subsequent tempering. The process is energy and time efficient with relatively low emissions when compared to conventional reheating, quenching and tempering. For some applications, however, it is desirable to combine direct quenching with tempering, and, bearing in mind the form of the semi-finished product, it is of interest to study the effect of tempering whole coils in a bell furnace. Here, the effects of boron, carbon, titanium, vanadium and tempering temperature on the microstructure, crystallography and mechanical properties of direct-quenched steels has been studied with the aid of simulated bell furnace heating and cooling cycles. All steels contained (in wt.%) 0.2Si-1Mn-1Cr-0.65Mo-0.03A1, while there were two levels of C (0.095 /0.140), V (0 /0.08), Ti (0 /0.025) and B (0 /0.0015). Tempering was performed with peak temperatures at 180 and 570 degrees C. The paper reveals several possible alloying and processing routes to strong and tough low-C steel. Carbon controls the strength and toughness, while titanium and boron affects the grain size of coarsest grains (d(90%)), Vanadium has a strong effect on strength retention during tempering at 570 degrees C: an addition of 0.08 wt% vanadium increases yield strength by 70 MPa and ultimate tensile strength by 100 MPa. The removal of boron from the steel is shown to have a huge impact not only on the microstructure but also on the impact toughness.","Mean yield strength (YS), ultimate tensile strength (UTS), total elongation, uniform elongation and 28 J transition temperatures including 95% confidence intervals. Yield strength (YS) refers to the stress for 0.2% plastic strain.",0.14C-0V-0Ti-15B,UTS (MPa),1384,MPa,YS (MPa),1000,MPa,Elongation (%),11.8,%,0,0.0015,0.14,0.003,0.004,0,0,0,0.03,0.2,0,0.006,0,0,0,0,1,1,0,0,0,0,0,0,0,0,0,0.65,0,0,0,0,0,0,0,0,"Experimental slabs were hot rolled and directly quenched using a laboratory hot rolling mill. Based on the austenite grain growth studies described below, 55 mm thick slabs were reheated at 1225 °C for 2 h. This was followed by hot rolling with 6 passes to a final plate thickness of 6 mm as detailed in Table 2 . The estimated recrystallization stop temperatures were in the range of 880-890 °C and therefore the 5th and 6th rolling passes were performed below that temperature with the aim of obtaining pancaked austenite prior to direct quenching. Immediately after the final rolling pass at 800 °C the plate was directly quenched in a water bath at room temperature. The cooling rate during direct quenching measured with a thermocouple embedded in the middle of the slab prior to rolling was nearly 100 °C/s until approximately 400-450 °C from where the cooling rate started to slow down to 50 °C/s before reaching room temperature."
10.1016/j.msea.2019.06.018,Direct-quenched and tempered low-C high-strength structural steel: The role of chemical composition on microstructure and mechanical properties,"The direct quenching of low-carbon steels after thermomechanical processing on hot strip mills is able to produce both strong and tough coiled plate without the need for subsequent tempering. The process is energy and time efficient with relatively low emissions when compared to conventional reheating, quenching and tempering. For some applications, however, it is desirable to combine direct quenching with tempering, and, bearing in mind the form of the semi-finished product, it is of interest to study the effect of tempering whole coils in a bell furnace. Here, the effects of boron, carbon, titanium, vanadium and tempering temperature on the microstructure, crystallography and mechanical properties of direct-quenched steels has been studied with the aid of simulated bell furnace heating and cooling cycles. All steels contained (in wt.%) 0.2Si-1Mn-1Cr-0.65Mo-0.03A1, while there were two levels of C (0.095 /0.140), V (0 /0.08), Ti (0 /0.025) and B (0 /0.0015). Tempering was performed with peak temperatures at 180 and 570 degrees C. The paper reveals several possible alloying and processing routes to strong and tough low-C steel. Carbon controls the strength and toughness, while titanium and boron affects the grain size of coarsest grains (d(90%)), Vanadium has a strong effect on strength retention during tempering at 570 degrees C: an addition of 0.08 wt% vanadium increases yield strength by 70 MPa and ultimate tensile strength by 100 MPa. The removal of boron from the steel is shown to have a huge impact not only on the microstructure but also on the impact toughness.","Mean yield strength (YS), ultimate tensile strength (UTS), total elongation, uniform elongation and 28 J transition temperatures including 95% confidence intervals. Yield strength (YS) refers to the stress for 0.2% plastic strain.",0.14C-0.08V-0Ti-0B,UTS (MPa),1351,MPa,YS (MPa),968,MPa,Elongation (%),12.1,%,0,0,0.14,0.005,0.003,0,0,0,0.03,0.2,0,0.006,0,0,0,0.08,1,1,0,0,0,0,0,0,0,0,0,0.65,0,0,0,0,0,0,0,0,"Experimental slabs were hot rolled and directly quenched using a laboratory hot rolling mill. Based on the austenite grain growth studies described below, 55 mm thick slabs were reheated at 1225 °C for 2 h. This was followed by hot rolling with 6 passes to a final plate thickness of 6 mm as detailed in Table 2 . The estimated recrystallization stop temperatures were in the range of 880-890 °C and therefore the 5th and 6th rolling passes were performed below that temperature with the aim of obtaining pancaked austenite prior to direct quenching. Immediately after the final rolling pass at 800 °C the plate was directly quenched in a water bath at room temperature. The cooling rate during direct quenching measured with a thermocouple embedded in the middle of the slab prior to rolling was nearly 100 °C/s until approximately 400-450 °C from where the cooling rate started to slow down to 50 °C/s before reaching room temperature."
