Repository: MGEdata/SteelScientist

# SteelScientist

## 📝Cite  


**Paper link:**[Steel design based on a large language model](https://doi.org/10.1016/j.actamat.2024.120663)  

@article{tian2025steel,  
&nbsp;&nbsp;&nbsp;&nbsp;&nbsp;&nbsp;&nbsp;&nbsp;title={Steel design based on a large language model},  
&nbsp;&nbsp;&nbsp;&nbsp;&nbsp;&nbsp;&nbsp;&nbsp;author={Tian, Shaohan and Jiang, Xue and Wang, Weiren and Jing, Zhihua and Zhang, Chi and Zhang, Cheng and Lookman, Turab and Su, Yanjing},  
&nbsp;&nbsp;&nbsp;&nbsp;&nbsp;&nbsp;&nbsp;&nbsp;journal={Acta Materialia},  
&nbsp;&nbsp;&nbsp;&nbsp;&nbsp;&nbsp;&nbsp;&nbsp;volume={285},    
&nbsp;&nbsp;&nbsp;&nbsp;&nbsp;&nbsp;&nbsp;&nbsp;pages={120663},

File: datasets/data.csv (part 11 of 19)
DOIs,Table_topic,Material,Tensile_name,Tensile_value,Tensile_unit,Yield_name,Yield_value,Yield_unit,Elongation_name,Elongation_value,Elongation_unit,H,B,C,N,O,F,Na,Mg,Al,Si,P,S,Cl,Ca,Ti,V,Cr,Mn,Fe,Co,Ni,Cu,Zn,As,Y,Zr,Nb,Mo,Sn,Sb,La,Ce,Ta,W,Pb,Bi,Text
10.1007/s11665-017-2988-9,Table 2 Mechanical properties of as-received P92 steel and after various heat treatments performed on C&amp;F P92 steel,N950,"Tensile strength, MPa",1333,MPa,"Yield strength, MPa",1255,MPa,% elongation,18,%,0,0,0.101,0,0,0,0,0,0.023,0.48,0.007,0.003,0,0,0,0.24,9.09,0.58,0,0,0,0.025,0,0,0,0,0.073,0.422,0,0,0,0,0,1.865,0,0,"P92 steel is used in high-temperature service condition and supplied in normalizing and tempering (N&T) state. In the present study, P92 steel was supplied in cast and forged (C&F) state. The C&F P92 steel was subjected to normalizing and tempering treatment before put in service. The chemical composition of the as-received material is analyzed by using optical emission spectrometry as given in Table 1. The as-received plates of dimensions 200 mm × 100 mm × 10 mm have been received from Bharat Heavy Electricals Limited (BHEL), Haridwar. Initially, the as-received P92 steel plates were subjected to various normalizing temperature ranges from 950 °C for 1 h."
10.1007/s11665-017-2988-9,Table 2 Mechanical properties of as-received P92 steel and after various heat treatments performed on C&amp;F P92 steel,N1000,"Tensile strength, MPa",1295,MPa,"Yield strength, MPa",1190,MPa,% elongation,20,%,0,0,0.101,0,0,0,0,0,0.023,0.48,0.007,0.003,0,0,0,0.24,9.09,0.58,0,0,0,0.025,0,0,0,0,0.073,0.422,0,0,0,0,0,1.865,0,0,"P92 steel is used in high-temperature service condition and supplied in normalizing and tempering (N&T) state. In the present study, P92 steel was supplied in cast and forged (C&F) state. The C&F P92 steel was subjected to normalizing and tempering treatment before put in service. The chemical composition of the as-received material is analyzed by using optical emission spectrometry as given in Table 1. The as-received plates of dimensions 200 mm × 100 mm × 10 mm have been received from Bharat Heavy Electricals Limited (BHEL), Haridwar. Initially, the as-received P92 steel plates were subjected to various normalizing temperature ranges from 1000 °C for 1 h."
10.1007/s11665-017-2988-9,Table 2 Mechanical properties of as-received P92 steel and after various heat treatments performed on C&amp;F P92 steel,N1050,"Tensile strength, MPa",1210,MPa,"Yield strength, MPa",1120,MPa,% elongation,19,%,0,0,0.101,0,0,0,0,0,0.023,0.48,0.007,0.003,0,0,0,0.24,9.09,0.58,0,0,0,0.025,0,0,0,0,0.073,0.422,0,0,0,0,0,1.865,0,0,"P92 steel is used in high-temperature service condition and supplied in normalizing and tempering (N&T) state. In the present study, P92 steel was supplied in cast and forged (C&F) state. The C&F P92 steel was subjected to normalizing and tempering treatment before put in service. The chemical composition of the as-received material is analyzed by using optical emission spectrometry as given in Table 1. The as-received plates of dimensions 200 mm × 100 mm × 10 mm have been received from Bharat Heavy Electricals Limited (BHEL), Haridwar. Initially, the as-received P92 steel plates were subjected to various normalizing temperature ranges from 1050 °C for 1 h."
10.1007/s11665-017-2988-9,Table 2 Mechanical properties of as-received P92 steel and after various heat treatments performed on C&amp;F P92 steel,N1100,"Tensile strength, MPa",1200,MPa,"Yield strength, MPa",1150,MPa,% elongation,12,%,0,0,0.101,0,0,0,0,0,0.023,0.48,0.007,0.003,0,0,0,0.24,9.09,0.58,0,0,0,0.025,0,0,0,0,0.073,0.422,0,0,0,0,0,1.865,0,0,"P92 steel is used in high-temperature service condition and supplied in normalizing and tempering (N&T) state. In the present study, P92 steel was supplied in cast and forged (C&F) state. The C&F P92 steel was subjected to normalizing and tempering treatment before put in service. The chemical composition of the as-received material is analyzed by using optical emission spectrometry as given in Table 1. The as-received plates of dimensions 200 mm × 100 mm × 10 mm have been received from Bharat Heavy Electricals Limited (BHEL), Haridwar. Initially, the as-received P92 steel plates were subjected to various normalizing temperature ranges from 1100 °C for 1 h."
10.1007/s11665-017-2988-9,Table 2 Mechanical properties of as-received P92 steel and after various heat treatments performed on C&amp;F P92 steel,N1150,"Tensile strength, MPa",1308,MPa,"Yield strength, MPa",1250,MPa,% elongation,12,%,0,0,0.101,0,0,0,0,0,0.023,0.48,0.007,0.003,0,0,0,0.24,9.09,0.58,0,0,0,0.025,0,0,0,0,0.073,0.422,0,0,0,0,0,1.865,0,0,"P92 steel is used in high-temperature service condition and supplied in normalizing and tempering (N&T) state. In the present study, P92 steel was supplied in cast and forged (C&F) state. The C&F P92 steel was subjected to normalizing and tempering treatment before put in service. The chemical composition of the as-received material is analyzed by using optical emission spectrometry as given in Table 1. The as-received plates of dimensions 200 mm × 100 mm × 10 mm have been received from Bharat Heavy Electricals Limited (BHEL), Haridwar. Initially, the as-received P92 steel plates were subjected to various normalizing temperature ranges from 1150 °C for 1 h."
10.1007/s11665-017-2988-9,Table 2 Mechanical properties of as-received P92 steel and after various heat treatments performed on C&amp;F P92 steel,N&T 950/760,"Tensile strength, MPa",701,MPa,"Yield strength, MPa",580,MPa,% elongation,22,%,0,0,0.101,0,0,0,0,0,0.023,0.48,0.007,0.003,0,0,0,0.24,9.09,0.58,0,0,0,0.025,0,0,0,0,0.073,0.422,0,0,0,0,0,1.865,0,0,"P92 steel is used in high-temperature service condition and supplied in normalizing and tempering (N&T) state. In the present study, P92 steel was supplied in cast and forged (C&F) state. The C&F P92 steel was subjected to normalizing and tempering treatment before put in service. The chemical composition of the as-received material is analyzed by using optical emission spectrometry as given in Table 1. The as-received plates of dimensions 200 mm × 100 mm × 10 mm have been received from Bharat Heavy Electricals Limited (BHEL), Haridwar. Initially, the as-received P92 steel plates were subjected to various normalizing temperature ranges from 950 °C for 1 h and then tempered at 760 °C for 2 h in an electric resistance furnace (Ref 17, 24). To find the effect of normalizing temperature on tensile strength, the flat sub-size tensile samples were prepared from as-received and heat-treated P92 steel plate."
10.1007/s11665-017-2988-9,Table 2 Mechanical properties of as-received P92 steel and after various heat treatments performed on C&amp;F P92 steel,N&T 1000/760,"Tensile strength, MPa",678,MPa,"Yield strength, MPa",530,MPa,% elongation,23,%,0,0,0.101,0,0,0,0,0,0.023,0.48,0.007,0.003,0,0,0,0.24,9.09,0.58,0,0,0,0.025,0,0,0,0,0.073,0.422,0,0,0,0,0,1.865,0,0,"P92 steel is used in high-temperature service condition and supplied in normalizing and tempering (N&T) state. In the present study, P92 steel was supplied in cast and forged (C&F) state. The C&F P92 steel was subjected to normalizing and tempering treatment before put in service. The chemical composition of the as-received material is analyzed by using optical emission spectrometry as given in Table 1. The as-received plates of dimensions 200 mm × 100 mm × 10 mm have been received from Bharat Heavy Electricals Limited (BHEL), Haridwar. Initially, the as-received P92 steel plates were subjected to various normalizing temperature ranges from 1000 °C for 1 h and then tempered at 760 °C for 2 h in an electric resistance furnace (Ref 17, 24). To find the effect of normalizing temperature on tensile strength, the flat sub-size tensile samples were prepared from as-received and heat-treated P92 steel plate."
10.1007/s11665-017-2988-9,Table 2 Mechanical properties of as-received P92 steel and after various heat treatments performed on C&amp;F P92 steel,N&T 1050/760,"Tensile strength, MPa",649,MPa,"Yield strength, MPa",510,MPa,% elongation,17,%,0,0,0.101,0,0,0,0,0,0.023,0.48,0.007,0.003,0,0,0,0.24,9.09,0.58,0,0,0,0.025,0,0,0,0,0.073,0.422,0,0,0,0,0,1.865,0,0,"P92 steel is used in high-temperature service condition and supplied in normalizing and tempering (N&T) state. In the present study, P92 steel was supplied in cast and forged (C&F) state. The C&F P92 steel was subjected to normalizing and tempering treatment before put in service. The chemical composition of the as-received material is analyzed by using optical emission spectrometry as given in Table 1. The as-received plates of dimensions 200 mm × 100 mm × 10 mm have been received from Bharat Heavy Electricals Limited (BHEL), Haridwar. Initially, the as-received P92 steel plates were subjected to various normalizing temperature ranges from 1050 °C for 1 h and then tempered at 760 °C for 2 h in an electric resistance furnace (Ref 17, 24). To find the effect of normalizing temperature on tensile strength, the flat sub-size tensile samples were prepared from as-received and heat-treated P92 steel plate."
10.1007/s11665-017-2988-9,Table 2 Mechanical properties of as-received P92 steel and after various heat treatments performed on C&amp;F P92 steel,N&T 1100/760,"Tensile strength, MPa",618,MPa,"Yield strength, MPa",490,MPa,% elongation,18,%,0,0,0.101,0,0,0,0,0,0.023,0.48,0.007,0.003,0,0,0,0.24,9.09,0.58,0,0,0,0.025,0,0,0,0,0.073,0.422,0,0,0,0,0,1.865,0,0,"P92 steel is used in high-temperature service condition and supplied in normalizing and tempering (N&T) state. In the present study, P92 steel was supplied in cast and forged (C&F) state. The C&F P92 steel was subjected to normalizing and tempering treatment before put in service. The chemical composition of the as-received material is analyzed by using optical emission spectrometry as given in Table 1. The as-received plates of dimensions 200 mm × 100 mm × 10 mm have been received from Bharat Heavy Electricals Limited (BHEL), Haridwar. Initially, the as-received P92 steel plates were subjected to various normalizing temperature ranges from 1100 °C for 1 h and then tempered at 760 °C for 2 h in an electric resistance furnace (Ref 17, 24). To find the effect of normalizing temperature on tensile strength, the flat sub-size tensile samples were prepared from as-received and heat-treated P92 steel plate."
10.1007/s11665-017-2988-9,Table 2 Mechanical properties of as-received P92 steel and after various heat treatments performed on C&amp;F P92 steel,N&T 1150/760,"Tensile strength, MPa",696,MPa,"Yield strength, MPa",550,MPa,% elongation,23,%,0,0,0.101,0,0,0,0,0,0.023,0.48,0.007,0.003,0,0,0,0.24,9.09,0.58,0,0,0,0.025,0,0,0,0,0.073,0.422,0,0,0,0,0,1.865,0,0,"P92 steel is used in high-temperature service condition and supplied in normalizing and tempering (N&T) state. In the present study, P92 steel was supplied in cast and forged (C&F) state. The C&F P92 steel was subjected to normalizing and tempering treatment before put in service. The chemical composition of the as-received material is analyzed by using optical emission spectrometry as given in Table 1. The as-received plates of dimensions 200 mm × 100 mm × 10 mm have been received from Bharat Heavy Electricals Limited (BHEL), Haridwar. Initially, the as-received P92 steel plates were subjected to various normalizing temperature ranges from 1150 °C for 1 h and then tempered at 760 °C for 2 h in an electric resistance furnace (Ref 17, 24). To find the effect of normalizing temperature on tensile strength, the flat sub-size tensile samples were prepared from as-received and heat-treated P92 steel plate."
10.1016/j.msea.2020.140571,"YS, UTS and EL of 316LN-Cu SS aged at different temperature for 6 h.",Solid solution,UTS (MPa),635,MPa,YS (MPa),305,MPa,EL (%),41.2,%,0,0,0.028,0.99,0,0,0,0,0,0.18,0.015,0.01,0,0,0,0,22.7,17.86,0,0.022,2.08,0.008,0,0,0,0,0,1.19,0,0,0,0,0,0,0,0,"The as-cast ingot was forged into bars with diameter of 25 mm. The experimental specimens cut from the forged bars were solution treated at 1100 °C for 30 min, followed by water quenching."
10.1016/j.msea.2020.140571,"YS, UTS and EL of 316LN-Cu SS aged at different temperature for 6 h.",600 degC aging,UTS (MPa),649,MPa,YS (MPa),313,MPa,EL (%),47.2,%,0,0,0.028,0.99,0,0,0,0,0,0.18,0.015,0.01,0,0,0,0,22.7,17.86,0,0.022,2.08,0.008,0,0,0,0,0,1.19,0,0,0,0,0,0,0,0,"The as-cast ingot was forged into bars with diameter of 25 mm. The experimental specimens cut from the forged bars were solution treated at 1100 °C for 30 min, followed by water quenching, and then aged at 600 °C for different times. Thin foils with 3 mm in diameter for TEM investigation were mechanically ground to a thickness of approximately 50 μm, then electro-polished by a twin-jet Struers Tenupol-3 electro-polisher in a 10 vol.% HClO4 ethanol electrolyte maintained at -20 °C."
10.1016/j.msea.2020.140571,"YS, UTS and EL of 316LN-Cu SS aged at different temperature for 6 h.",700 degC aging,UTS (MPa),664,MPa,YS (MPa),321,MPa,EL (%),48.9,%,0,0,0.028,0.99,0,0,0,0,0,0.18,0.015,0.01,0,0,0,0,22.7,17.86,0,0.022,2.08,0.008,0,0,0,0,0,1.19,0,0,0,0,0,0,0,0,"The as-cast ingot was forged into bars with diameter of 25 mm. The experimental specimens cut from the forged bars were solution treated at 1100 °C for 30 min, followed by water quenching, and then aged at 700 °C for different times. Thin foils with 3 mm in diameter for TEM investigation were mechanically ground to a thickness of approximately 50 μm, then electro-polished by a twin-jet Struers Tenupol-3 electro-polisher in a 10 vol.% HClO4 ethanol electrolyte maintained at -20 °C."
10.1016/j.msea.2020.140571,"YS, UTS and EL of 316LN-Cu SS aged at different temperature for 6 h.",800 degC aging,UTS (MPa),637,MPa,YS (MPa),317,MPa,EL (%),40.8,%,0,0,0.028,0.99,0,0,0,0,0,0.18,0.015,0.01,0,0,0,0,22.7,17.86,0,0.022,2.08,0.008,0,0,0,0,0,1.19,0,0,0,0,0,0,0,0,"The as-cast ingot was forged into bars with diameter of 25 mm. The experimental specimens cut from the forged bars were solution treated at 1100 °C for 30 min, followed by water quenching, and then aged at 800 °C for different times. Thin foils with 3 mm in diameter for TEM investigation were mechanically ground to a thickness of approximately 50 μm, then electro-polished by a twin-jet Struers Tenupol-3 electro-polisher in a 10 vol.% HClO4 ethanol electrolyte maintained at -20 °C."
10.1016/j.matdes.2019.107611,"Values of yield strength (YS), ultimate strength (UTS) and Elongation in different conditions of different samples.",T1(HD),UTS (Mpa),860.6,Mpa,YS (Mpa),575.4,Mpa,Elongation (%),34.9,%,0,0,0.028,0.99,0,0,0,0,0,0.18,0.015,0.01,0,0,0,0,22.7,17.86,0,0.022,2.08,0.008,0,0,0,0,0,1.19,0,0,0,0,0,0,0,0," The HNS steel wire (HNS0.99) used in this study was made through melting, casting, rolling, drawing, and air cooling. The chemical composition of the HNS wire is represented in Table 1 . Tensile samples were cut by the spark from the three walls in the horizontal direction (HD) parallels to the arc running direction."
10.1016/j.matdes.2019.107611,"Values of yield strength (YS), ultimate strength (UTS) and Elongation in different conditions of different samples.",T1(VD),UTS (Mpa),851,Mpa,YS (Mpa),569.5,Mpa,Elongation (%),46.8,%,0,0,0.028,0.99,0,0,0,0,0,0.18,0.015,0.01,0,0,0,0,22.7,17.86,0,0.022,2.08,0.008,0,0,0,0,0,1.19,0,0,0,0,0,0,0,0," The HNS steel wire (HNS0.99) used in this study was made through melting, casting, rolling, drawing, and air cooling. The chemical composition of the HNS wire is represented in Table 1 . Tensile samples were cut by the spark from the three walls in the vertical direction (VD) parallels to the deposition direction."
10.1016/j.matdes.2019.107611,"Values of yield strength (YS), ultimate strength (UTS) and Elongation in different conditions of different samples.",T2-1050(HD),UTS (Mpa),892.2,Mpa,YS (Mpa),675.1,Mpa,Elongation (%),28.6,%,0,0,0.028,0.99,0,0,0,0,0,0.18,0.015,0.01,0,0,0,0,22.7,17.86,0,0.022,2.08,0.008,0,0,0,0,0,1.19,0,0,0,0,0,0,0,0," The HNS steel wire (HNS0.99) used in this study was made through melting, casting, rolling, drawing, and air cooling. The chemical composition of the HNS wire is represented in Table 1 . T2 was dived vertically into two parts from the middle of the wall, one of them (T2-1050) was heated to 1050 °C, held on 5 min and then water quenched. Tensile samples were cut by the spark from the three walls in the horizontal direction (HD) parallels to the arc running direction."
10.1016/j.matdes.2019.107611,"Values of yield strength (YS), ultimate strength (UTS) and Elongation in different conditions of different samples.",T2-1050(VD),UTS (Mpa),931.6,Mpa,YS (Mpa),679.8,Mpa,Elongation (%),39.5,%,0,0,0.028,0.99,0,0,0,0,0,0.18,0.015,0.01,0,0,0,0,22.7,17.86,0,0.022,2.08,0.008,0,0,0,0,0,1.19,0,0,0,0,0,0,0,0," The HNS steel wire (HNS0.99) used in this study was made through melting, casting, rolling, drawing, and air cooling. The chemical composition of the HNS wire is represented in Table 1 . T2 was dived vertically into two parts from the middle of the wall, one of them (T2-1050) was heated to 1050 °C, held on 5 min and then water quenched. Tensile samples were cut by the spark from the three walls in the vertical direction (VD) parallels to the deposition direction."
10.1016/j.matdes.2019.107611,"Values of yield strength (YS), ultimate strength (UTS) and Elongation in different conditions of different samples.",T2-1100(HD),UTS (Mpa),663.5,Mpa,YS (Mpa),442.2,Mpa,Elongation (%),16.5,%,0,0,0.028,0.99,0,0,0,0,0,0.18,0.015,0.01,0,0,0,0,22.7,17.86,0,0.022,2.08,0.008,0,0,0,0,0,1.19,0,0,0,0,0,0,0,0," The HNS steel wire (HNS0.99) used in this study was made through melting, casting, rolling, drawing, and air cooling. The chemical composition of the HNS wire is represented in Table 1 . The other (condition T2-1100) was heated to 1100 °C, kept on 30 min and then water quenched. One of them was cut and treated by high-temperature post heat treatment under different conditions. Tensile samples were cut by the spark from the three walls in the horizontal direction (HD) parallels to the arc running direction."
10.1016/j.matdes.2019.107611,"Values of yield strength (YS), ultimate strength (UTS) and Elongation in different conditions of different samples.",T2-1100(VD),UTS (Mpa),796.2,Mpa,YS (Mpa),483.2,Mpa,Elongation (%),34.3,%,0,0,0.028,0.99,0,0,0,0,0,0.18,0.015,0.01,0,0,0,0,22.7,17.86,0,0.022,2.08,0.008,0,0,0,0,0,1.19,0,0,0,0,0,0,0,0," The HNS steel wire (HNS0.99) used in this study was made through melting, casting, rolling, drawing, and air cooling. The chemical composition of the HNS wire is represented in Table 1 . The other (condition T2-1100) was heated to 1100 °C, kept on 30 min and then water quenched. One of them was cut and treated by high-temperature post heat treatment under different conditions. Tensile samples were cut by the spark from the three walls in the vertical direction (VD) parallels to the deposition direction."
10.1016/j.msea.2017.03.064,Mechanical properties of A75-A80 steels.,A75,Tensile strength (MPa),787,MPa,Yield strength (MPa),635,MPa,Total elongation (%),22.39,%,0,0,0.232,0,0,0,0,0,2.01,2,0,0,0,0,0,0,0,2.39,0,0,0,0,0,0,0,0,0,0,0,0,0,0,0,0,0,0,"Thus, 2wt% Al was added in the experimental steel, which is different from the composition of traditional TRIP steel. Liquid steel was melted in a vacuum induction furnace of capacity ~50kg. The liquid steel was poured into a pre-heated tundish (1200°C) and then allowed to flow into the cast rollers using a hole-type nozzle. Lastly, the as-cast strip was cooled to room temperature by water after strip casting. The thickness of the as-cast strip was measured to be ~2.2mm. The as-cast strip was cut into small samples for subsequent processing. The as-cast strip samples were heated to 700-800°C for 10min, followed by water quenching. For convenience, the as-cast strip samples heat treated at 780 °C are referred as H78. Next, H78 steels were cold rolled to 0.8mm (64% reduction). In the end, the cold-rolled sheet samples of H78 steel were annealed at 750°C for 5min, followed by direct water quenching."
10.1016/j.msea.2017.03.064,Mechanical properties of A75-A80 steels.,A76,Tensile strength (MPa),836,MPa,Yield strength (MPa),608,MPa,Total elongation (%),25.14,%,0,0,0.232,0,0,0,0,0,2.01,2,0,0,0,0,0,0,0,2.39,0,0,0,0,0,0,0,0,0,0,0,0,0,0,0,0,0,0,"Thus, 2wt% Al was added in the experimental steel, which is different from the composition of traditional TRIP steel. Liquid steel was melted in a vacuum induction furnace of capacity ~50kg. The liquid steel was poured into a pre-heated tundish (1200°C) and then allowed to flow into the cast rollers using a hole-type nozzle. Lastly, the as-cast strip was cooled to room temperature by water after strip casting. The thickness of the as-cast strip was measured to be ~2.2mm. The as-cast strip was cut into small samples for subsequent processing. The as-cast strip samples were heated to 700-800°C for 10min, followed by water quenching. For convenience, the as-cast strip samples heat treated at 780 °C are referred as H78. Next, H78 steels were cold rolled to 0.8mm (64% reduction). In the end, the cold-rolled sheet samples of H78 steel were annealed at 760 °C for 5min, followed by direct water quenching."
10.1016/j.msea.2017.03.064,Mechanical properties of A75-A80 steels.,A78,Tensile strength (MPa),945,MPa,Yield strength (MPa),548,MPa,Total elongation (%),28.56,%,0,0,0.232,0,0,0,0,0,2.01,2,0,0,0,0,0,0,0,2.39,0,0,0,0,0,0,0,0,0,0,0,0,0,0,0,0,0,0,"Thus, 2wt% Al was added in the experimental steel, which is different from the composition of traditional TRIP steel. Liquid steel was melted in a vacuum induction furnace of capacity ~50kg. The liquid steel was poured into a pre-heated tundish (1200°C) and then allowed to flow into the cast rollers using a hole-type nozzle. Lastly, the as-cast strip was cooled to room temperature by water after strip casting. The thickness of the as-cast strip was measured to be ~2.2mm. The as-cast strip was cut into small samples for subsequent processing. The as-cast strip samples were heated to 700-800°C for 10min, followed by water quenching. For convenience, the as-cast strip samples heat treated at 780 °C are referred as H78. Next, H78 steels were cold rolled to 0.8mm (64% reduction). In the end, the cold-rolled sheet samples of H78 steel were annealed at 780 °C for 5min, followed by direct water quenching."
10.1016/j.msea.2017.03.064,Mechanical properties of A75-A80 steels.,A80,Tensile strength (MPa),996,MPa,Yield strength (MPa),515,MPa,Total elongation (%),8.89,%,0,0,0.232,0,0,0,0,0,2.01,2,0,0,0,0,0,0,0,2.39,0,0,0,0,0,0,0,0,0,0,0,0,0,0,0,0,0,0,"Thus, 2wt% Al was added in the experimental steel, which is different from the composition of traditional TRIP steel. Liquid steel was melted in a vacuum induction furnace of capacity ~50kg. The liquid steel was poured into a pre-heated tundish (1200°C) and then allowed to flow into the cast rollers using a hole-type nozzle. Lastly, the as-cast strip was cooled to room temperature by water after strip casting. The thickness of the as-cast strip was measured to be ~2.2mm. The as-cast strip was cut into small samples for subsequent processing. The as-cast strip samples were heated to 700-800°C for 10min, followed by water quenching. For convenience, the as-cast strip samples heat treated at 780 °C are referred as H78. Next, H78 steels were cold rolled to 0.8mm (64% reduction). In the end, the cold-rolled sheet samples of H78 steel were annealed at 800 °C for 5min, followed by direct water quenching."
10.1016/j.matchar.2006.01.010,Tensile results of salt-baths heat treated CMnSi cold-rolled samples,A,UTS (MPa),679,MPa,YS (MPa),386,MPa,EL (%),31,%,0,0,0.27,0,0,0,0,0,0.021,2,0.021,0.015,0,0,0,0,0,1.6,0,0,0,0,0,0,0,0,0.005,0,0,0,0,0,0,0,0,0,"The CMnSi TRIP-aided was prepared as a 50kg ingot in an air induction furnace. The cast ingot was forged into a 300×150×50mm block. Small blocks of 120×120×50mm were cut from forged stock. These 50mm thick blocks were soaked at 1175°C for 1h, and hot rolled to a thickness of 3.2mm in eight passes. Hot rolled plates were annealed at 900°C for 1h to reduce the hardness for easier cold rolling. The hot-rolled air annealed steel plates were pickled in a 25vol.% HCl solution and subsequently cold rolled to achieve a final thickness of 1mm."
10.1016/j.matchar.2006.01.010,Tensile results of salt-baths heat treated CMnSi cold-rolled samples,C,UTS (MPa),652,MPa,YS (MPa),381,MPa,EL (%),31,%,0,0,0.27,0,0,0,0,0,0.021,2,0.021,0.015,0,0,0,0,0,1.6,0,0,0,0,0,0,0,0,0.005,0,0,0,0,0,0,0,0,0,"The CMnSi TRIP-aided was prepared as a 50kg ingot in an air induction furnace. The cast ingot was forged into a 300×150×50mm block. Small blocks of 120×120×50mm were cut from forged stock. These 50mm thick blocks were soaked at 1175°C for 1h, and hot rolled to a thickness of 3.2mm in eight passes. Hot rolled plates were annealed at 900°C for 1h to reduce the hardness for easier cold rolling. The hot-rolled air annealed steel plates were pickled in a 25vol.% HCl solution and subsequently cold rolled to achieve a final thickness of 1mm."
10.1016/j.matchar.2006.01.010,Tensile results of salt-baths heat treated CMnSi cold-rolled samples,B,UTS (MPa),681,MPa,YS (MPa),404,MPa,EL (%),32,%,0,0,0.27,0,0,0,0,0,0.021,2,0.021,0.015,0,0,0,0,0,1.6,0,0,0,0,0,0,0,0,0.005,0,0,0,0,0,0,0,0,0,"The CMnSi TRIP-aided was prepared as a 50kg ingot in an air induction furnace. The cast ingot was forged into a 300×150×50mm block. Small blocks of 120×120×50mm were cut from forged stock. These 50mm thick blocks were soaked at 1175°C for 1h, and hot rolled to a thickness of 3.2mm in eight passes. Hot rolled plates were annealed at 900°C for 1h to reduce the hardness for easier cold rolling. The hot-rolled air annealed steel plates were pickled in a 25vol.% HCl solution and subsequently cold rolled to achieve a final thickness of 1mm."
10.1016/j.matchar.2006.01.010,Tensile results of salt-baths heat treated CMnSi cold-rolled samples,D,UTS (MPa),661,MPa,YS (MPa),438,MPa,EL (%),31,%,0,0,0.27,0,0,0,0,0,0.021,2,0.021,0.015,0,0,0,0,0,1.6,0,0,0,0,0,0,0,0,0.005,0,0,0,0,0,0,0,0,0,"The CMnSi TRIP-aided was prepared as a 50kg ingot in an air induction furnace. The cast ingot was forged into a 300×150×50mm block. Small blocks of 120×120×50mm were cut from forged stock. These 50mm thick blocks were soaked at 1175°C for 1h, and hot rolled to a thickness of 3.2mm in eight passes. Hot rolled plates were annealed at 900°C for 1h to reduce the hardness for easier cold rolling. The hot-rolled air annealed steel plates were pickled in a 25vol.% HCl solution and subsequently cold rolled to achieve a final thickness of 1mm."
10.1016/j.matchar.2018.08.056,"Tensile properties for 18Cr-8Ni stainless steel and 30% CR, 60% CR and 90% CR samples after annealing for various time.",0,"Mean tensile strength, MPa",644,MPa,"Mean yield strength, MPa",281,MPa,"Mean elongation, MPa",52,%,0,0,0.04,0.048,0,0,0,0,0,0.34,0,0,0,0,0,0,18.06,1.15,0,0,8.33,0,0,0,0,0,0,0.051,0,0,0,0,0,0,0,0,The experimental material used in this study was commercial 18Cr-8Ni cold-rolled stainless steel strips of ~3 mm thickness and the chemical composition (weight percent) of this steel is listed in Table 1 .
10.1016/j.matchar.2018.08.056,"Tensile properties for 18Cr-8Ni stainless steel and 30% CR, 60% CR and 90% CR samples after annealing for various time.",30%,"Mean tensile strength, MPa",1214,MPa,"Mean yield strength, MPa",1151,MPa,"Mean elongation, MPa",14,%,0,0,0.04,0.048,0,0,0,0,0,0.34,0,0,0,0,0,0,18.06,1.15,0,0,8.33,0,0,0,0,0,0,0.051,0,0,0,0,0,0,0,0,"The experimental material used in this study was commercial 18Cr-8Ni cold-rolled stainless steel strips of ~3 mm thickness and the chemical composition (weight percent) of this steel is listed in Table 1 . The strips were cold rolled in a pilot plant to 30% reduction in thickness at room temperature. The objective of changing cold rolling reduction was to obtain microstructures with different content of strain-induced martensite and deformed untransformed austenite in samples. Next, the strips were isothermally annealed at a temperature of 900 °C for 1 min in a tubular resistance furnace under argon atmosphere, and then subsequently quenched in ice-water."
10.1016/j.matchar.2018.08.056,"Tensile properties for 18Cr-8Ni stainless steel and 30% CR, 60% CR and 90% CR samples after annealing for various time.",30%,"Mean tensile strength, MPa",1189,MPa,"Mean yield strength, MPa",1104,MPa,"Mean elongation, MPa",23,%,0,0,0.04,0.048,0,0,0,0,0,0.34,0,0,0,0,0,0,18.06,1.15,0,0,8.33,0,0,0,0,0,0,0.051,0,0,0,0,0,0,0,0,"The experimental material used in this study was commercial 18Cr-8Ni cold-rolled stainless steel strips of ~3 mm thickness and the chemical composition (weight percent) of this steel is listed in Table 1 . The strips were cold rolled in a pilot plant to 30% reduction in thickness at room temperature. The objective of changing cold rolling reduction was to obtain microstructures with different content of strain-induced martensite and deformed untransformed austenite in samples. Next, the strips were isothermally annealed at a temperature of 900 °C for 1.5 min in a tubular resistance furnace under argon atmosphere, and then subsequently quenched in ice-water."
10.1016/j.matchar.2018.08.056,"Tensile properties for 18Cr-8Ni stainless steel and 30% CR, 60% CR and 90% CR samples after annealing for various time.",30%,"Mean tensile strength, MPa",1015,MPa,"Mean yield strength, MPa",845,MPa,"Mean elongation, MPa",27,%,0,0,0.04,0.048,0,0,0,0,0,0.34,0,0,0,0,0,0,18.06,1.15,0,0,8.33,0,0,0,0,0,0,0.051,0,0,0,0,0,0,0,0,"The experimental material used in this study was commercial 18Cr-8Ni cold-rolled stainless steel strips of ~3 mm thickness and the chemical composition (weight percent) of this steel is listed in Table 1 . The strips were cold rolled in a pilot plant to 30% reduction in thickness at room temperature. The objective of changing cold rolling reduction was to obtain microstructures with different content of strain-induced martensite and deformed untransformed austenite in samples. Next, the strips were isothermally annealed at a temperature of 900 °C for 2 min in a tubular resistance furnace under argon atmosphere, and then subsequently quenched in ice-water."
10.1016/j.matchar.2018.08.056,"Tensile properties for 18Cr-8Ni stainless steel and 30% CR, 60% CR and 90% CR samples after annealing for various time.",30%,"Mean tensile strength, MPa",813,MPa,"Mean yield strength, MPa",380,MPa,"Mean elongation, MPa",57,%,0,0,0.04,0.048,0,0,0,0,0,0.34,0,0,0,0,0,0,18.06,1.15,0,0,8.33,0,0,0,0,0,0,0.051,0,0,0,0,0,0,0,0,"The experimental material used in this study was commercial 18Cr-8Ni cold-rolled stainless steel strips of ~3 mm thickness and the chemical composition (weight percent) of this steel is listed in Table 1 . The strips were cold rolled in a pilot plant to 30% reduction in thickness at room temperature. The objective of changing cold rolling reduction was to obtain microstructures with different content of strain-induced martensite and deformed untransformed austenite in samples. Next, the strips were isothermally annealed at a temperature of 900 °C for 3 min in a tubular resistance furnace under argon atmosphere, and then subsequently quenched in ice-water."
10.1016/j.matchar.2018.08.056,"Tensile properties for 18Cr-8Ni stainless steel and 30% CR, 60% CR and 90% CR samples after annealing for various time.",30%,"Mean tensile strength, MPa",811,MPa,"Mean yield strength, MPa",290,MPa,"Mean elongation, MPa",60,%,0,0,0.04,0.048,0,0,0,0,0,0.34,0,0,0,0,0,0,18.06,1.15,0,0,8.33,0,0,0,0,0,0,0.051,0,0,0,0,0,0,0,0,"The experimental material used in this study was commercial 18Cr-8Ni cold-rolled stainless steel strips of ~3 mm thickness and the chemical composition (weight percent) of this steel is listed in Table 1 . The strips were cold rolled in a pilot plant to 30% reduction in thickness at room temperature. The objective of changing cold rolling reduction was to obtain microstructures with different content of strain-induced martensite and deformed untransformed austenite in samples. Next, the strips were isothermally annealed at a temperature of 900 °C for 5 min in a tubular resistance furnace under argon atmosphere, and then subsequently quenched in ice-water."
10.1016/j.matchar.2018.08.056,"Tensile properties for 18Cr-8Ni stainless steel and 30% CR, 60% CR and 90% CR samples after annealing for various time.",30%,"Mean tensile strength, MPa",814,MPa,"Mean yield strength, MPa",280,MPa,"Mean elongation, MPa",62,%,0,0,0.04,0.048,0,0,0,0,0,0.34,0,0,0,0,0,0,18.06,1.15,0,0,8.33,0,0,0,0,0,0,0.051,0,0,0,0,0,0,0,0,"The experimental material used in this study was commercial 18Cr-8Ni cold-rolled stainless steel strips of ~3 mm thickness and the chemical composition (weight percent) of this steel is listed in Table 1 . The strips were cold rolled in a pilot plant to 30% reduction in thickness at room temperature. The objective of changing cold rolling reduction was to obtain microstructures with different content of strain-induced martensite and deformed untransformed austenite in samples. Next, the strips were isothermally annealed at a temperature of 900 °C for 10 min in a tubular resistance furnace under argon atmosphere, and then subsequently quenched in ice-water."
10.1016/j.matchar.2018.08.056,"Tensile properties for 18Cr-8Ni stainless steel and 30% CR, 60% CR and 90% CR samples after annealing for various time.",30%,"Mean tensile strength, MPa",748,MPa,"Mean yield strength, MPa",261,MPa,"Mean elongation, MPa",66,%,0,0,0.04,0.048,0,0,0,0,0,0.34,0,0,0,0,0,0,18.06,1.15,0,0,8.33,0,0,0,0,0,0,0.051,0,0,0,0,0,0,0,0,"The experimental material used in this study was commercial 18Cr-8Ni cold-rolled stainless steel strips of ~3 mm thickness and the chemical composition (weight percent) of this steel is listed in Table 1 . The strips were cold rolled in a pilot plant to 30% reduction in thickness at room temperature. The objective of changing cold rolling reduction was to obtain microstructures with different content of strain-induced martensite and deformed untransformed austenite in samples. Next, the strips were isothermally annealed at a temperature of 900 °C for 50 min in a tubular resistance furnace under argon atmosphere, and then subsequently quenched in ice-water."
10.1016/j.matchar.2018.08.056,"Tensile properties for 18Cr-8Ni stainless steel and 30% CR, 60% CR and 90% CR samples after annealing for various time.",30%,"Mean tensile strength, MPa",753,MPa,"Mean yield strength, MPa",250,MPa,"Mean elongation, MPa",68,%,0,0,0.04,0.048,0,0,0,0,0,0.34,0,0,0,0,0,0,18.06,1.15,0,0,8.33,0,0,0,0,0,0,0.051,0,0,0,0,0,0,0,0,"The experimental material used in this study was commercial 18Cr-8Ni cold-rolled stainless steel strips of ~3 mm thickness and the chemical composition (weight percent) of this steel is listed in Table 1 . The strips were cold rolled in a pilot plant to 30% reduction in thickness at room temperature. The objective of changing cold rolling reduction was to obtain microstructures with different content of strain-induced martensite and deformed untransformed austenite in samples. Next, the strips were isothermally annealed at a temperature of 900 °C for 100 min in a tubular resistance furnace under argon atmosphere, and then subsequently quenched in ice-water."
10.1016/j.matchar.2018.08.056,"Tensile properties for 18Cr-8Ni stainless steel and 30% CR, 60% CR and 90% CR samples after annealing for various time.",60%,"Mean tensile strength, MPa",1827,MPa,"Mean yield strength, MPa",1822,MPa,"Mean elongation, MPa",6.5,%,0,0,0.04,0.048,0,0,0,0,0,0.34,0,0,0,0,0,0,18.06,1.15,0,0,8.33,0,0,0,0,0,0,0.051,0,0,0,0,0,0,0,0,"The experimental material used in this study was commercial 18Cr-8Ni cold-rolled stainless steel strips of ~3 mm thickness and the chemical composition (weight percent) of this steel is listed in Table 1 . The strips were cold rolled in a pilot plant to 60% reduction in thickness at room temperature. The objective of changing cold rolling reduction was to obtain microstructures with different content of strain-induced martensite and deformed untransformed austenite in samples. Next, the strips were isothermally annealed at a temperature of 900 °C for 1.5 min in a tubular resistance furnace under argon atmosphere, and then subsequently quenched in ice-water."
10.1016/j.matchar.2018.08.056,"Tensile properties for 18Cr-8Ni stainless steel and 30% CR, 60% CR and 90% CR samples after annealing for various time.",60%,"Mean tensile strength, MPa",1155,MPa,"Mean yield strength, MPa",1016,MPa,"Mean elongation, MPa",10,%,0,0,0.04,0.048,0,0,0,0,0,0.34,0,0,0,0,0,0,18.06,1.15,0,0,8.33,0,0,0,0,0,0,0.051,0,0,0,0,0,0,0,0,"The experimental material used in this study was commercial 18Cr-8Ni cold-rolled stainless steel strips of ~3 mm thickness and the chemical composition (weight percent) of this steel is listed in Table 1 . The strips were cold rolled in a pilot plant to 60% reduction in thickness at room temperature. The objective of changing cold rolling reduction was to obtain microstructures with different content of strain-induced martensite and deformed untransformed austenite in samples. Next, the strips were isothermally annealed at a temperature of 900 °C for 2 min in a tubular resistance furnace under argon atmosphere, and then subsequently quenched in ice-water."
10.1016/j.matchar.2018.08.056,"Tensile properties for 18Cr-8Ni stainless steel and 30% CR, 60% CR and 90% CR samples after annealing for various time.",60%,"Mean tensile strength, MPa",799,MPa,"Mean yield strength, MPa",396,MPa,"Mean elongation, MPa",55,%,0,0,0.04,0.048,0,0,0,0,0,0.34,0,0,0,0,0,0,18.06,1.15,0,0,8.33,0,0,0,0,0,0,0.051,0,0,0,0,0,0,0,0,"The experimental material used in this study was commercial 18Cr-8Ni cold-rolled stainless steel strips of ~3 mm thickness and the chemical composition (weight percent) of this steel is listed in Table 1 . The strips were cold rolled in a pilot plant to 60% reduction in thickness at room temperature. The objective of changing cold rolling reduction was to obtain microstructures with different content of strain-induced martensite and deformed untransformed austenite in samples. Next, the strips were isothermally annealed at a temperature of 900 °C for 3 min in a tubular resistance furnace under argon atmosphere, and then subsequently quenched in ice-water."
10.1016/j.matchar.2018.08.056,"Tensile properties for 18Cr-8Ni stainless steel and 30% CR, 60% CR and 90% CR samples after annealing for various time.",60%,"Mean tensile strength, MPa",785,MPa,"Mean yield strength, MPa",376,MPa,"Mean elongation, MPa",57,%,0,0,0.04,0.048,0,0,0,0,0,0.34,0,0,0,0,0,0,18.06,1.15,0,0,8.33,0,0,0,0,0,0,0.051,0,0,0,0,0,0,0,0,"The experimental material used in this study was commercial 18Cr-8Ni cold-rolled stainless steel strips of ~3 mm thickness and the chemical composition (weight percent) of this steel is listed in Table 1 . The strips were cold rolled in a pilot plant to 60% reduction in thickness at room temperature. The objective of changing cold rolling reduction was to obtain microstructures with different content of strain-induced martensite and deformed untransformed austenite in samples. Next, the strips were isothermally annealed at a temperature of 900 °C for 5 min in a tubular resistance furnace under argon atmosphere, and then subsequently quenched in ice-water."
