Repository: MGEdata/SteelScientist

# SteelScientist

## 📝Cite  


**Paper link:**[Steel design based on a large language model](https://doi.org/10.1016/j.actamat.2024.120663)  

@article{tian2025steel,  
&nbsp;&nbsp;&nbsp;&nbsp;&nbsp;&nbsp;&nbsp;&nbsp;title={Steel design based on a large language model},  
&nbsp;&nbsp;&nbsp;&nbsp;&nbsp;&nbsp;&nbsp;&nbsp;author={Tian, Shaohan and Jiang, Xue and Wang, Weiren and Jing, Zhihua and Zhang, Chi and Zhang, Cheng and Lookman, Turab and Su, Yanjing},  
&nbsp;&nbsp;&nbsp;&nbsp;&nbsp;&nbsp;&nbsp;&nbsp;journal={Acta Materialia},  
&nbsp;&nbsp;&nbsp;&nbsp;&nbsp;&nbsp;&nbsp;&nbsp;volume={285},    
&nbsp;&nbsp;&nbsp;&nbsp;&nbsp;&nbsp;&nbsp;&nbsp;pages={120663},

File: datasets/train_data.csv (part 11 of 46)
DOIs,title,abstract,Table_topic,Material,Tensile_name,Tensile_value,Tensile_unit,Yield_name,Yield_value,Yield_unit,Elongation_name,Elongation_value,Elongation_unit,H,B,C,N,O,F,Na,Mg,Al,Si,P,S,Cl,Ca,Ti,V,Cr,Mn,Fe,Co,Ni,Cu,Zn,As,Y,Zr,Nb,Mo,Sn,Sb,La,Ce,Ta,W,Pb,Bi,Text
10.1007/s11661-014-2267-4,Optimizing the Morphology and Stability of Retained Austenite in a delta-TRIP Steel,"delta-TRIP is a low-alloy steel in which ferrite persists at all temperatures in the solid-state, with the remaining microstructure consisting of carbide-free bainite and carbon-enriched retained austenite. The present work explores for the first time, how changes in the intercritical annealing temperature and the transformation conditions associated with bainite influence the morphology and stability of the austenite, and hence the behavior of the microstructure during tensile deformation. It is found that the structure can be optimized to consist of a combination of blocky and film austenite that undergo transformation over a range of plastic strains, thus minimizing the possibility of plastic instabilities, and hence imparting considerable strength and uniform elongation.",Table III Tensile Properties of Alloys,A,UTS (MPa),991,MPa,YS (MPa),546,MPa,TEL (pct),25,no mentioned,0,0,0.37,0,0,0,0,0,2.49,0.23,0.02,0,0,0,0,0,0,1.99,0,0,0,0.49,0,0,0,0,0,0,0,0,0,0,0,0,0,0,"The alloy was manufactured as a 34 kg ingot of 100 × 170 × 230 mm dimensions using a vacuum furnace with the composition: The ingot was reheated to 1473 K (1200 °C) for rough rolling to make 25 to 30 mm slabs followed by air cooling. The slabs were then reheated to 1473 K (1200 °C) and hot-rolled with the temperature maintained above 1173 K (900 °C) down to 3 mm thickness. Microstructural evolution was fulfilled on dilatometric samples of dimensions 2 × 3 × 10 mm machined from hot-rolled sheets, using a push-rod BAHR DIL805 high-speed dilatometer with radio frequency induction heating; the equipment has been described elsewhere. According to the dilatometric curves for bainitic transformation (Figure 4), after intercritical annealing at 1073 K (800 °C) for 5 minutes, alloys isothermally held at 603 K (330 °C) for 30 minutes."
10.1007/s11661-014-2267-4,Optimizing the Morphology and Stability of Retained Austenite in a delta-TRIP Steel,"delta-TRIP is a low-alloy steel in which ferrite persists at all temperatures in the solid-state, with the remaining microstructure consisting of carbide-free bainite and carbon-enriched retained austenite. The present work explores for the first time, how changes in the intercritical annealing temperature and the transformation conditions associated with bainite influence the morphology and stability of the austenite, and hence the behavior of the microstructure during tensile deformation. It is found that the structure can be optimized to consist of a combination of blocky and film austenite that undergo transformation over a range of plastic strains, thus minimizing the possibility of plastic instabilities, and hence imparting considerable strength and uniform elongation.",Table III Tensile Properties of Alloys,B,UTS (MPa),1023,MPa,YS (MPa),528,MPa,TEL (pct),22,no mentioned,0,0,0.37,0,0,0,0,0,2.49,0.23,0.02,0,0,0,0,0,0,2.99,0,0,0,0.49,0,0,0,0,0,0,0,0,0,0,0,0,0,0,"The alloy was manufactured as a 34 kg ingot of 100 × 170 × 230 mm dimensions using a vacuum furnace with the composition: The ingot was reheated to 1473 K (1200 °C) for rough rolling to make 25 to 30 mm slabs followed by air cooling. The slabs were then reheated to 1473 K (1200 °C) and hot-rolled with the temperature maintained above 1173 K (900 °C) down to 3 mm thickness. Microstructural evolution was fulfilled on dilatometric samples of dimensions 2 × 3 × 10 mm machined from hot-rolled sheets, using a push-rod BAHR DIL805 high-speed dilatometer with radio frequency induction heating; the equipment has been described elsewhere. According to the dilatometric curves for bainitic transformation (Figure 4), after intercritical annealing at 1073 K (800 °C) for 5 minutes, alloys isothermally held at 603 K (330 °C) for 90 minutes."
10.1007/s11661-014-2267-4,Optimizing the Morphology and Stability of Retained Austenite in a delta-TRIP Steel,"delta-TRIP is a low-alloy steel in which ferrite persists at all temperatures in the solid-state, with the remaining microstructure consisting of carbide-free bainite and carbon-enriched retained austenite. The present work explores for the first time, how changes in the intercritical annealing temperature and the transformation conditions associated with bainite influence the morphology and stability of the austenite, and hence the behavior of the microstructure during tensile deformation. It is found that the structure can be optimized to consist of a combination of blocky and film austenite that undergo transformation over a range of plastic strains, thus minimizing the possibility of plastic instabilities, and hence imparting considerable strength and uniform elongation.",Table III Tensile Properties of Alloys,C,UTS (MPa),1125,MPa,YS (MPa),479,MPa,TEL (pct),14,no mentioned,0,0,0.37,0,0,0,0,0,2.49,0.23,0.02,0,0,0,0,0,0,3.99,0,0,0,0.49,0,0,0,0,0,0,0,0,0,0,0,0,0,0,"The alloy was manufactured as a 34 kg ingot of 100 × 170 × 230 mm dimensions using a vacuum furnace with the composition: The ingot was reheated to 1473 K (1200 °C) for rough rolling to make 25 to 30 mm slabs followed by air cooling. The slabs were then reheated to 1473 K (1200 °C) and hot-rolled with the temperature maintained above 1173 K (900 °C) down to 3 mm thickness. Microstructural evolution was fulfilled on dilatometric samples of dimensions 2 × 3 × 10 mm machined from hot-rolled sheets, using a push-rod BAHR DIL805 high-speed dilatometer with radio frequency induction heating; the equipment has been described elsewhere. According to the dilatometric curves for bainitic transformation (Figure 4), after intercritical annealing at 1033 K (760 °C) for 5 minutes, alloys isothermally held at 603 K (330 °C) for 30 minutes."
10.1016/j.matdes.2015.06.050,Superhardenability behavior of vanadium in 40CrNiMoV steel,"The effects of vanadium on the hardenability, microstructures and mechanical properties of 40CrNiMoV steel were investigated after stabilizing nitrogen with aluminum by using an electron microprobe, a scanning electron microscope, a transmission electron microscope, and a hardness tester, etc. The existence state of vanadium in steel was also analyzed. Results showed that aluminum can effectively stabilize nitrogen by producing aluminum nitride. This phenomenon promoted the segregation of solid solution vanadium in grain boundaries, delayed the transformation of ferrite and improved the stability of austenite. Thus, vanadium can potentially improve the hardenability of steels. Excellent mechanical properties of 40CrNiMoV steel were obtained during slow cooling with the addition of vanadium, and this process can be used to produce heavy section steel components. (C) 2015 Elsevier Ltd. All rights reserved.",Mechanical properties of 40CrNiMoV and 40CrNiMo steels.,40CrNiMoV,Tensile strength (MPa),1222,MPa,Yield strength (MPa),1128,MPa,Elongation (%),13.6,%,0,0.0003,0.39,0.0022,0,0,0,0,0.039,0.34,0.006,0.004,0,0,0.005,0.089,0.89,0.69,0,0,1.54,0,0,0,0,0,0.005,0.22,0,0,0,0,0,0,0,0,The steels used in the experiment were prepared through vacuum induction melting and were forged into 600mm×110mm×35mm plates. Round bar specimens of ∅30mm×105mm were prepared through electric spark line cutting and then machined into standard samples for end quenching test. The austenitising temperature of the test steels was 860°C and cooling rates of 0.7 °C/s were selected followed by tempering treatment at 630°C for 1h.
10.1016/j.matdes.2015.06.050,Superhardenability behavior of vanadium in 40CrNiMoV steel,"The effects of vanadium on the hardenability, microstructures and mechanical properties of 40CrNiMoV steel were investigated after stabilizing nitrogen with aluminum by using an electron microprobe, a scanning electron microscope, a transmission electron microscope, and a hardness tester, etc. The existence state of vanadium in steel was also analyzed. Results showed that aluminum can effectively stabilize nitrogen by producing aluminum nitride. This phenomenon promoted the segregation of solid solution vanadium in grain boundaries, delayed the transformation of ferrite and improved the stability of austenite. Thus, vanadium can potentially improve the hardenability of steels. Excellent mechanical properties of 40CrNiMoV steel were obtained during slow cooling with the addition of vanadium, and this process can be used to produce heavy section steel components. (C) 2015 Elsevier Ltd. All rights reserved.",Mechanical properties of 40CrNiMoV and 40CrNiMo steels.,40CrNiMoV,Tensile strength (MPa),1130,MPa,Yield strength (MPa),983,MPa,Elongation (%),13.2,%,0,0.0003,0.39,0.0022,0,0,0,0,0.039,0.34,0.006,0.004,0,0,0.005,0.089,0.89,0.69,0,0,1.54,0,0,0,0,0,0.005,0.22,0,0,0,0,0,0,0,0,The steels used in the experiment were prepared through vacuum induction melting and were forged into 600mm×110mm×35mm plates. Round bar specimens of ∅30mm×105mm were prepared through electric spark line cutting and then machined into standard samples for end quenching test. The austenitising temperature of the test steels was 860°C and cooling rates of 0.3 °C/s were selected followed by tempering treatment at 630°C for 1h.
10.1016/j.matdes.2015.06.050,Superhardenability behavior of vanadium in 40CrNiMoV steel,"The effects of vanadium on the hardenability, microstructures and mechanical properties of 40CrNiMoV steel were investigated after stabilizing nitrogen with aluminum by using an electron microprobe, a scanning electron microscope, a transmission electron microscope, and a hardness tester, etc. The existence state of vanadium in steel was also analyzed. Results showed that aluminum can effectively stabilize nitrogen by producing aluminum nitride. This phenomenon promoted the segregation of solid solution vanadium in grain boundaries, delayed the transformation of ferrite and improved the stability of austenite. Thus, vanadium can potentially improve the hardenability of steels. Excellent mechanical properties of 40CrNiMoV steel were obtained during slow cooling with the addition of vanadium, and this process can be used to produce heavy section steel components. (C) 2015 Elsevier Ltd. All rights reserved.",Mechanical properties of 40CrNiMoV and 40CrNiMo steels.,40CrNiMo,Tensile strength (MPa),884,MPa,Yield strength (MPa),697,MPa,Elongation (%),15.9,%,0,0.0002,0.43,0.0046,0,0,0,0,0.037,0.35,0.001,0.003,0,0,0.006,0.001,0.78,0.6,0,0,1.51,0,0,0,0,0,0.004,0.2,0,0,0,0,0,0,0,0,The steels used in the experiment were prepared through vacuum induction melting and were forged into 600mm×110mm×35mm plates. Round bar specimens of ∅30mm×105mm were prepared through electric spark line cutting and then machined into standard samples for end quenching test. The austenitising temperature of the test steels was 860°C and cooling rates of 0.7 °C/s were selected followed by tempering treatment at 630°C for 1h.
10.1016/j.matdes.2015.06.050,Superhardenability behavior of vanadium in 40CrNiMoV steel,"The effects of vanadium on the hardenability, microstructures and mechanical properties of 40CrNiMoV steel were investigated after stabilizing nitrogen with aluminum by using an electron microprobe, a scanning electron microscope, a transmission electron microscope, and a hardness tester, etc. The existence state of vanadium in steel was also analyzed. Results showed that aluminum can effectively stabilize nitrogen by producing aluminum nitride. This phenomenon promoted the segregation of solid solution vanadium in grain boundaries, delayed the transformation of ferrite and improved the stability of austenite. Thus, vanadium can potentially improve the hardenability of steels. Excellent mechanical properties of 40CrNiMoV steel were obtained during slow cooling with the addition of vanadium, and this process can be used to produce heavy section steel components. (C) 2015 Elsevier Ltd. All rights reserved.",Mechanical properties of 40CrNiMoV and 40CrNiMo steels.,40CrNiMo,Tensile strength (MPa),884,MPa,Yield strength (MPa),697,MPa,Elongation (%),15.3,%,0,0.0002,0.43,0.0046,0,0,0,0,0.037,0.35,0.001,0.003,0,0,0.006,0.001,0.78,0.6,0,0,1.51,0,0,0,0,0,0.004,0.2,0,0,0,0,0,0,0,0,The steels used in the experiment were prepared through vacuum induction melting and were forged into 600mm×110mm×35mm plates. Round bar specimens of ∅30mm×105mm were prepared through electric spark line cutting and then machined into standard samples for end quenching test. The austenitising temperature of the test steels was 860°C and cooling rates of 0.3 °C/s were selected followed by tempering treatment at 630°C for 1h.
10.1016/j.msea.2021.142314,The effect of cold-rolling prior to the inter-critical heat treatment on microstructure and mechanical properties of 4340 steel with ferrite - Martensite microstructure,"This study investigates the effect of cold rolling prior to inter-critical annealing on microstructure and mechanical properties of ferrite-martensite dual phase steel. Samples were heated to 850 degrees C for 1 h followed by oil quenching, then the steel sheet were cold rolled by 0%,10%,15% and 20% reduction in thickness. The intercritical annealing treatment (750 degrees C, 120min) was performed to generate a ferrite-martensite microstructure. Microstructural studies showed that increasing the applied cold rolling, leading to increase in volume fraction of martensite and decrease in ferrite grain size. Mechanical properties of dual phase steel were measured by tensile, impact and hardness tests. Results showed that ultimate tensile strength, yield strength, micro-hardness and toughness (e.g. total elongation, uniform elongation and impact energy) increased with increasing the applied cold rolling. Improvement of mechanical properties were related to increase in martensite volume fraction and ferrite grain refinement. Analysis of strain hardening behavior of DP steels, by Hollomon analysis, showed two stages of strain hardening corresponding to ferrite deformation and co-deformation of ferrite and martensite, respectively. The strain hardening exponent of first stage (n(I)) increased with increasing volume fraction of martensite. The energy absorption capacity (UE x UTS) increased with increasing cold rolling deformation.",Summary of mechanical properties of studied DP steels.,0DP,Ultimate Tensile Strength (MPa),1481.1,MPa,Yield Strength (MPa),908.7,MPa,Total elongation (%),7.1,%,0,0,0.35,0,0,0,0,0,0.086,0.3,0,0,0,0,0.11,0,1.15,0.77,0,0,0.94,0,0,0,0,0,0,0.17,0,0,0,0,0,0,0,0,"To perform the thermomechanical treatment, samples were cut into 10*50*100 mm plates. Steel plates were heated at 850 °C for 60 min in a furnace with a heating rate of about 14 °C/min, before quenching into oil. To develop a ferrite-martensite microstructure, the unrolled and rolled samples were held at 750 °C for 120 min, in the inter-critical region, and then cooled in oil to room temperature."
10.1016/j.msea.2021.142314,The effect of cold-rolling prior to the inter-critical heat treatment on microstructure and mechanical properties of 4340 steel with ferrite - Martensite microstructure,"This study investigates the effect of cold rolling prior to inter-critical annealing on microstructure and mechanical properties of ferrite-martensite dual phase steel. Samples were heated to 850 degrees C for 1 h followed by oil quenching, then the steel sheet were cold rolled by 0%,10%,15% and 20% reduction in thickness. The intercritical annealing treatment (750 degrees C, 120min) was performed to generate a ferrite-martensite microstructure. Microstructural studies showed that increasing the applied cold rolling, leading to increase in volume fraction of martensite and decrease in ferrite grain size. Mechanical properties of dual phase steel were measured by tensile, impact and hardness tests. Results showed that ultimate tensile strength, yield strength, micro-hardness and toughness (e.g. total elongation, uniform elongation and impact energy) increased with increasing the applied cold rolling. Improvement of mechanical properties were related to increase in martensite volume fraction and ferrite grain refinement. Analysis of strain hardening behavior of DP steels, by Hollomon analysis, showed two stages of strain hardening corresponding to ferrite deformation and co-deformation of ferrite and martensite, respectively. The strain hardening exponent of first stage (n(I)) increased with increasing volume fraction of martensite. The energy absorption capacity (UE x UTS) increased with increasing cold rolling deformation.",Summary of mechanical properties of studied DP steels.,10DP,Ultimate Tensile Strength (MPa),1617.7,MPa,Yield Strength (MPa),1065.9,MPa,Total elongation (%),7.9,%,0,0,0.35,0,0,0,0,0,0.086,0.3,0,0,0,0,0.11,0,1.15,0.77,0,0,0.94,0,0,0,0,0,0,0.17,0,0,0,0,0,0,0,0,"To perform the thermomechanical treatment, samples were cut into 10*50*100 mm plates. Steel plates were heated at 850 °C for 60 min in a furnace with a heating rate of about 14 °C/min, before quenching into oil. The subsequent martensitic samples were cold rolled up to 10% reduction in thickness. To develop a ferrite-martensite microstructure, the unrolled and rolled samples were held at 750 °C for 120 min, in the inter-critical region, and then cooled in oil to room temperature."
10.1016/j.msea.2021.142314,The effect of cold-rolling prior to the inter-critical heat treatment on microstructure and mechanical properties of 4340 steel with ferrite - Martensite microstructure,"This study investigates the effect of cold rolling prior to inter-critical annealing on microstructure and mechanical properties of ferrite-martensite dual phase steel. Samples were heated to 850 degrees C for 1 h followed by oil quenching, then the steel sheet were cold rolled by 0%,10%,15% and 20% reduction in thickness. The intercritical annealing treatment (750 degrees C, 120min) was performed to generate a ferrite-martensite microstructure. Microstructural studies showed that increasing the applied cold rolling, leading to increase in volume fraction of martensite and decrease in ferrite grain size. Mechanical properties of dual phase steel were measured by tensile, impact and hardness tests. Results showed that ultimate tensile strength, yield strength, micro-hardness and toughness (e.g. total elongation, uniform elongation and impact energy) increased with increasing the applied cold rolling. Improvement of mechanical properties were related to increase in martensite volume fraction and ferrite grain refinement. Analysis of strain hardening behavior of DP steels, by Hollomon analysis, showed two stages of strain hardening corresponding to ferrite deformation and co-deformation of ferrite and martensite, respectively. The strain hardening exponent of first stage (n(I)) increased with increasing volume fraction of martensite. The energy absorption capacity (UE x UTS) increased with increasing cold rolling deformation.",Summary of mechanical properties of studied DP steels.,15DP,Ultimate Tensile Strength (MPa),1630.2,MPa,Yield Strength (MPa),1090.6,MPa,Total elongation (%),13.4,%,0,0,0.35,0,0,0,0,0,0.086,0.3,0,0,0,0,0.11,0,1.15,0.77,0,0,0.94,0,0,0,0,0,0,0.17,0,0,0,0,0,0,0,0,"To perform the thermomechanical treatment, samples were cut into 10*50*100 mm plates. Steel plates were heated at 850 °C for 60 min in a furnace with a heating rate of about 14 °C/min, before quenching into oil. The subsequent martensitic samples were cold rolled up to 15% reduction in thickness. To develop a ferrite-martensite microstructure, the unrolled and rolled samples were held at 750 °C for 120 min, in the inter-critical region, and then cooled in oil to room temperature."
10.1016/j.msea.2021.142314,The effect of cold-rolling prior to the inter-critical heat treatment on microstructure and mechanical properties of 4340 steel with ferrite - Martensite microstructure,"This study investigates the effect of cold rolling prior to inter-critical annealing on microstructure and mechanical properties of ferrite-martensite dual phase steel. Samples were heated to 850 degrees C for 1 h followed by oil quenching, then the steel sheet were cold rolled by 0%,10%,15% and 20% reduction in thickness. The intercritical annealing treatment (750 degrees C, 120min) was performed to generate a ferrite-martensite microstructure. Microstructural studies showed that increasing the applied cold rolling, leading to increase in volume fraction of martensite and decrease in ferrite grain size. Mechanical properties of dual phase steel were measured by tensile, impact and hardness tests. Results showed that ultimate tensile strength, yield strength, micro-hardness and toughness (e.g. total elongation, uniform elongation and impact energy) increased with increasing the applied cold rolling. Improvement of mechanical properties were related to increase in martensite volume fraction and ferrite grain refinement. Analysis of strain hardening behavior of DP steels, by Hollomon analysis, showed two stages of strain hardening corresponding to ferrite deformation and co-deformation of ferrite and martensite, respectively. The strain hardening exponent of first stage (n(I)) increased with increasing volume fraction of martensite. The energy absorption capacity (UE x UTS) increased with increasing cold rolling deformation.",Summary of mechanical properties of studied DP steels.,20DP,Ultimate Tensile Strength (MPa),1691.9,MPa,Yield Strength (MPa),1171.8,MPa,Total elongation (%),8.8,%,0,0,0.35,0,0,0,0,0,0.086,0.3,0,0,0,0,0.11,0,1.15,0.77,0,0,0.94,0,0,0,0,0,0,0.17,0,0,0,0,0,0,0,0,"To perform the thermomechanical treatment, samples were cut into 10*50*100 mm plates. Steel plates were heated at 850 °C for 60 min in a furnace with a heating rate of about 14 °C/min, before quenching into oil. The subsequent martensitic samples were cold rolled up to 20% reduction in thickness. To develop a ferrite-martensite microstructure, the unrolled and rolled samples were held at 750 °C for 120 min, in the inter-critical region, and then cooled in oil to room temperature."
10.1016/j.msea.2021.141643,"Effects of quenching temperature on bainite transformation, retained austenite and mechanical properties of hot-galvanized Q&P steel","Over the last decade, demand has increased for developing the hot-galvanized quenching and partitioning (Q&P) steel to overcome the disadvantages associated with vehicle safety, fuel consumption and corrosion resistant. The present work aims to elucidate the effects of quenching temperature on phase transformation kinetics, microstructure evolutions and mechanical properties of a hot-galvanized Q&P steel (0.225C-0.85Si-2.02Mn-0.91Al, in wt.%) by combining modeling and experimental research. Using dilatometry, SEM, EBSD, EPMA, TEM, PED, XRD and Image-Pro Plus (IPP) software, we quantitatively investigated the microstructure evolution at different quenching temperatures. Results indicated that a larger fraction of primary martensite at lower quenching temperature could strongly promote subsequent bainite transformation kinetics, which is attributed to more martensite-austenite interfaces and defect density. By fitting the dilatometer curves and establishing the equation of transformation rate vs. quenching temperature, a Kolmogorov-Johnson-Mehl-Avram (KJMA) equation was established to describe insufficient bainite formation kinetics during high-temperature short-time overaging. Furthermore, a modified CCE model taking into account intercritical ferrite and short-time bainite transformation was proposed and the predicted RA fractions are more consistent with the experimental values. As the quenching temperature decreases, small-sized blocky RA along martensite boundaries and filmy RA between martensite laths increase, while coarse lath/blocky RA inside bainite structures or at bainite boundaries decreases gradually. In addition, the YS decreases from 763 MPa to 431 MPa with the increase of quenching temperature, while the UTS varies in a narrow range between 967 MPa and 1036 MPa. A stable TEL of 22.6-25.7% can be obtained at a wide range quenching temperature (150-275 degrees C), which is attributed to the joint effects of TRIP effect and multiphase structure. This research would be of guiding significance for the industrial practice.",Tensile properties results of Q&P samples with different quenching temperatures. (Note: tensile property results of Q&P-175 is from Q&P-30 in Ref. [20].),QT-150,UTS (MPa),1036,MPa,YS (MPa),763,MPa,TEL (%),22.8,%,0,0,0.225,0,0,0,0,0,0.91,0.85,0,0,0,0,0.018,0,0,2.02,0,0,0,0,0,0,0,0,0.034,0,0,0,0,0,0,0,0,0,"The ingots were homogenized at 1250 °C for 2h and then hot rolled to a final thickness of 4 mm through 7 passes. Subsequently, the steels were cooled in a furnace to room temperature and obtained ferrite and pearlite. Then cold rolled to 1.2 mm with a reduction ratio of 70% after pickling in 10% hydrochloric acid. Then the cold rolled sheets were subjected to the different annealing processes using a tube furnace and salt baths. Here, the annealing temperature is selected as 840 °C and the volume fraction of ferrite is about 32.6% according our previous study . In order to cooperate with CGL, high-temperature short-time overaging treatment (i.e., 460°C-30s) were conducted, as shown in Fig. 1b. The specimens were heated to partial austenitizing temperature 840 °C and held for 240s. Afterwards, the steels were rapidly placed in the salt bath furnace with different quenching temperatures (150 °C) for 30s and subsequently overaged at 460 °C for 30s followed by water quenching."
10.1016/j.msea.2021.141643,"Effects of quenching temperature on bainite transformation, retained austenite and mechanical properties of hot-galvanized Q&P steel","Over the last decade, demand has increased for developing the hot-galvanized quenching and partitioning (Q&P) steel to overcome the disadvantages associated with vehicle safety, fuel consumption and corrosion resistant. The present work aims to elucidate the effects of quenching temperature on phase transformation kinetics, microstructure evolutions and mechanical properties of a hot-galvanized Q&P steel (0.225C-0.85Si-2.02Mn-0.91Al, in wt.%) by combining modeling and experimental research. Using dilatometry, SEM, EBSD, EPMA, TEM, PED, XRD and Image-Pro Plus (IPP) software, we quantitatively investigated the microstructure evolution at different quenching temperatures. Results indicated that a larger fraction of primary martensite at lower quenching temperature could strongly promote subsequent bainite transformation kinetics, which is attributed to more martensite-austenite interfaces and defect density. By fitting the dilatometer curves and establishing the equation of transformation rate vs. quenching temperature, a Kolmogorov-Johnson-Mehl-Avram (KJMA) equation was established to describe insufficient bainite formation kinetics during high-temperature short-time overaging. Furthermore, a modified CCE model taking into account intercritical ferrite and short-time bainite transformation was proposed and the predicted RA fractions are more consistent with the experimental values. As the quenching temperature decreases, small-sized blocky RA along martensite boundaries and filmy RA between martensite laths increase, while coarse lath/blocky RA inside bainite structures or at bainite boundaries decreases gradually. In addition, the YS decreases from 763 MPa to 431 MPa with the increase of quenching temperature, while the UTS varies in a narrow range between 967 MPa and 1036 MPa. A stable TEL of 22.6-25.7% can be obtained at a wide range quenching temperature (150-275 degrees C), which is attributed to the joint effects of TRIP effect and multiphase structure. This research would be of guiding significance for the industrial practice.",Tensile properties results of Q&P samples with different quenching temperatures. (Note: tensile property results of Q&P-175 is from Q&P-30 in Ref. [20].),QT-175,UTS (MPa),1020,MPa,YS (MPa),736,MPa,TEL (%),23.6,%,0,0,0.225,0,0,0,0,0,0.91,0.85,0,0,0,0,0.018,0,0,2.02,0,0,0,0,0,0,0,0,0.034,0,0,0,0,0,0,0,0,0,"The ingots were homogenized at 1250 °C for 2h and then hot rolled to a final thickness of 4 mm through 7 passes. Subsequently, the steels were cooled in a furnace to room temperature and obtained ferrite and pearlite. Then cold rolled to 1.2 mm with a reduction ratio of 70% after pickling in 10% hydrochloric acid. Then the cold rolled sheets were subjected to the different annealing processes using a tube furnace and salt baths. Here, the annealing temperature is selected as 840 °C and the volume fraction of ferrite is about 32.6% according our previous study . In order to cooperate with CGL, high-temperature short-time overaging treatment (i.e., 460°C-30s) were conducted, as shown in Fig. 1b. The specimens were heated to partial austenitizing temperature 840 °C and held for 240s. Afterwards, the steels were rapidly placed in the salt bath furnace with different quenching temperatures (175 °C) for 30s and subsequently overaged at 460 °C for 30s followed by water quenching."
10.1016/j.msea.2021.141643,"Effects of quenching temperature on bainite transformation, retained austenite and mechanical properties of hot-galvanized Q&P steel","Over the last decade, demand has increased for developing the hot-galvanized quenching and partitioning (Q&P) steel to overcome the disadvantages associated with vehicle safety, fuel consumption and corrosion resistant. The present work aims to elucidate the effects of quenching temperature on phase transformation kinetics, microstructure evolutions and mechanical properties of a hot-galvanized Q&P steel (0.225C-0.85Si-2.02Mn-0.91Al, in wt.%) by combining modeling and experimental research. Using dilatometry, SEM, EBSD, EPMA, TEM, PED, XRD and Image-Pro Plus (IPP) software, we quantitatively investigated the microstructure evolution at different quenching temperatures. Results indicated that a larger fraction of primary martensite at lower quenching temperature could strongly promote subsequent bainite transformation kinetics, which is attributed to more martensite-austenite interfaces and defect density. By fitting the dilatometer curves and establishing the equation of transformation rate vs. quenching temperature, a Kolmogorov-Johnson-Mehl-Avram (KJMA) equation was established to describe insufficient bainite formation kinetics during high-temperature short-time overaging. Furthermore, a modified CCE model taking into account intercritical ferrite and short-time bainite transformation was proposed and the predicted RA fractions are more consistent with the experimental values. As the quenching temperature decreases, small-sized blocky RA along martensite boundaries and filmy RA between martensite laths increase, while coarse lath/blocky RA inside bainite structures or at bainite boundaries decreases gradually. In addition, the YS decreases from 763 MPa to 431 MPa with the increase of quenching temperature, while the UTS varies in a narrow range between 967 MPa and 1036 MPa. A stable TEL of 22.6-25.7% can be obtained at a wide range quenching temperature (150-275 degrees C), which is attributed to the joint effects of TRIP effect and multiphase structure. This research would be of guiding significance for the industrial practice.",Tensile properties results of Q&P samples with different quenching temperatures. (Note: tensile property results of Q&P-175 is from Q&P-30 in Ref. [20].),QT-200,UTS (MPa),1019,MPa,YS (MPa),657,MPa,TEL (%),22.2,%,0,0,0.225,0,0,0,0,0,0.91,0.85,0,0,0,0,0.018,0,0,2.02,0,0,0,0,0,0,0,0,0.034,0,0,0,0,0,0,0,0,0,"The ingots were homogenized at 1250 °C for 2h and then hot rolled to a final thickness of 4 mm through 7 passes. Subsequently, the steels were cooled in a furnace to room temperature and obtained ferrite and pearlite. Then cold rolled to 1.2 mm with a reduction ratio of 70% after pickling in 10% hydrochloric acid. Then the cold rolled sheets were subjected to the different annealing processes using a tube furnace and salt baths. Here, the annealing temperature is selected as 840 °C and the volume fraction of ferrite is about 32.6% according our previous study . In order to cooperate with CGL, high-temperature short-time overaging treatment (i.e., 460°C-30s) were conducted, as shown in Fig. 1b. The specimens were heated to partial austenitizing temperature 840 °C and held for 240s. Afterwards, the steels were rapidly placed in the salt bath furnace with different quenching temperatures (200 °C) for 30s and subsequently overaged at 460 °C for 30s followed by water quenching."
10.1016/j.msea.2021.141643,"Effects of quenching temperature on bainite transformation, retained austenite and mechanical properties of hot-galvanized Q&P steel","Over the last decade, demand has increased for developing the hot-galvanized quenching and partitioning (Q&P) steel to overcome the disadvantages associated with vehicle safety, fuel consumption and corrosion resistant. The present work aims to elucidate the effects of quenching temperature on phase transformation kinetics, microstructure evolutions and mechanical properties of a hot-galvanized Q&P steel (0.225C-0.85Si-2.02Mn-0.91Al, in wt.%) by combining modeling and experimental research. Using dilatometry, SEM, EBSD, EPMA, TEM, PED, XRD and Image-Pro Plus (IPP) software, we quantitatively investigated the microstructure evolution at different quenching temperatures. Results indicated that a larger fraction of primary martensite at lower quenching temperature could strongly promote subsequent bainite transformation kinetics, which is attributed to more martensite-austenite interfaces and defect density. By fitting the dilatometer curves and establishing the equation of transformation rate vs. quenching temperature, a Kolmogorov-Johnson-Mehl-Avram (KJMA) equation was established to describe insufficient bainite formation kinetics during high-temperature short-time overaging. Furthermore, a modified CCE model taking into account intercritical ferrite and short-time bainite transformation was proposed and the predicted RA fractions are more consistent with the experimental values. As the quenching temperature decreases, small-sized blocky RA along martensite boundaries and filmy RA between martensite laths increase, while coarse lath/blocky RA inside bainite structures or at bainite boundaries decreases gradually. In addition, the YS decreases from 763 MPa to 431 MPa with the increase of quenching temperature, while the UTS varies in a narrow range between 967 MPa and 1036 MPa. A stable TEL of 22.6-25.7% can be obtained at a wide range quenching temperature (150-275 degrees C), which is attributed to the joint effects of TRIP effect and multiphase structure. This research would be of guiding significance for the industrial practice.",Tensile properties results of Q&P samples with different quenching temperatures. (Note: tensile property results of Q&P-175 is from Q&P-30 in Ref. [20].),QT-225,UTS (MPa),1001,MPa,YS (MPa),605,MPa,TEL (%),23.4,%,0,0,0.225,0,0,0,0,0,0.91,0.85,0,0,0,0,0.018,0,0,2.02,0,0,0,0,0,0,0,0,0.034,0,0,0,0,0,0,0,0,0,"The ingots were homogenized at 1250 °C for 2h and then hot rolled to a final thickness of 4 mm through 7 passes. Subsequently, the steels were cooled in a furnace to room temperature and obtained ferrite and pearlite. Then cold rolled to 1.2 mm with a reduction ratio of 70% after pickling in 10% hydrochloric acid. Then the cold rolled sheets were subjected to the different annealing processes using a tube furnace and salt baths. Here, the annealing temperature is selected as 840 °C and the volume fraction of ferrite is about 32.6% according our previous study . In order to cooperate with CGL, high-temperature short-time overaging treatment (i.e., 460°C-30s) were conducted, as shown in Fig. 1b. The specimens were heated to partial austenitizing temperature 840 °C and held for 240s. Afterwards, the steels were rapidly placed in the salt bath furnace with different quenching temperatures (225 °C) for 30s and subsequently overaged at 460 °C for 30s followed by water quenching."
10.1016/j.msea.2021.141643,"Effects of quenching temperature on bainite transformation, retained austenite and mechanical properties of hot-galvanized Q&P steel","Over the last decade, demand has increased for developing the hot-galvanized quenching and partitioning (Q&P) steel to overcome the disadvantages associated with vehicle safety, fuel consumption and corrosion resistant. The present work aims to elucidate the effects of quenching temperature on phase transformation kinetics, microstructure evolutions and mechanical properties of a hot-galvanized Q&P steel (0.225C-0.85Si-2.02Mn-0.91Al, in wt.%) by combining modeling and experimental research. Using dilatometry, SEM, EBSD, EPMA, TEM, PED, XRD and Image-Pro Plus (IPP) software, we quantitatively investigated the microstructure evolution at different quenching temperatures. Results indicated that a larger fraction of primary martensite at lower quenching temperature could strongly promote subsequent bainite transformation kinetics, which is attributed to more martensite-austenite interfaces and defect density. By fitting the dilatometer curves and establishing the equation of transformation rate vs. quenching temperature, a Kolmogorov-Johnson-Mehl-Avram (KJMA) equation was established to describe insufficient bainite formation kinetics during high-temperature short-time overaging. Furthermore, a modified CCE model taking into account intercritical ferrite and short-time bainite transformation was proposed and the predicted RA fractions are more consistent with the experimental values. As the quenching temperature decreases, small-sized blocky RA along martensite boundaries and filmy RA between martensite laths increase, while coarse lath/blocky RA inside bainite structures or at bainite boundaries decreases gradually. In addition, the YS decreases from 763 MPa to 431 MPa with the increase of quenching temperature, while the UTS varies in a narrow range between 967 MPa and 1036 MPa. A stable TEL of 22.6-25.7% can be obtained at a wide range quenching temperature (150-275 degrees C), which is attributed to the joint effects of TRIP effect and multiphase structure. This research would be of guiding significance for the industrial practice.",Tensile properties results of Q&P samples with different quenching temperatures. (Note: tensile property results of Q&P-175 is from Q&P-30 in Ref. [20].),QT-250,UTS (MPa),998,MPa,YS (MPa),496,MPa,TEL (%),22.6,%,0,0,0.225,0,0,0,0,0,0.91,0.85,0,0,0,0,0.018,0,0,2.02,0,0,0,0,0,0,0,0,0.034,0,0,0,0,0,0,0,0,0,"The ingots were homogenized at 1250 °C for 2h and then hot rolled to a final thickness of 4 mm through 7 passes. Subsequently, the steels were cooled in a furnace to room temperature and obtained ferrite and pearlite. Then cold rolled to 1.2 mm with a reduction ratio of 70% after pickling in 10% hydrochloric acid. Then the cold rolled sheets were subjected to the different annealing processes using a tube furnace and salt baths. Here, the annealing temperature is selected as 840 °C and the volume fraction of ferrite is about 32.6% according our previous study . In order to cooperate with CGL, high-temperature short-time overaging treatment (i.e., 460°C-30s) were conducted, as shown in Fig. 1b. The specimens were heated to partial austenitizing temperature 840 °C and held for 240s. Afterwards, the steels were rapidly placed in the salt bath furnace with different quenching temperatures (250 °C) for 30s and subsequently overaged at 460 °C for 30s followed by water quenching."
