Repository: MGEdata/SteelScientist

# SteelScientist

## 📝Cite  


**Paper link:**[Steel design based on a large language model](https://doi.org/10.1016/j.actamat.2024.120663)  

@article{tian2025steel,  
&nbsp;&nbsp;&nbsp;&nbsp;&nbsp;&nbsp;&nbsp;&nbsp;title={Steel design based on a large language model},  
&nbsp;&nbsp;&nbsp;&nbsp;&nbsp;&nbsp;&nbsp;&nbsp;author={Tian, Shaohan and Jiang, Xue and Wang, Weiren and Jing, Zhihua and Zhang, Chi and Zhang, Cheng and Lookman, Turab and Su, Yanjing},  
&nbsp;&nbsp;&nbsp;&nbsp;&nbsp;&nbsp;&nbsp;&nbsp;journal={Acta Materialia},  
&nbsp;&nbsp;&nbsp;&nbsp;&nbsp;&nbsp;&nbsp;&nbsp;volume={285},    
&nbsp;&nbsp;&nbsp;&nbsp;&nbsp;&nbsp;&nbsp;&nbsp;pages={120663},

File: datasets/train_data.csv (part 12 of 46)
DOIs,title,abstract,Table_topic,Material,Tensile_name,Tensile_value,Tensile_unit,Yield_name,Yield_value,Yield_unit,Elongation_name,Elongation_value,Elongation_unit,H,B,C,N,O,F,Na,Mg,Al,Si,P,S,Cl,Ca,Ti,V,Cr,Mn,Fe,Co,Ni,Cu,Zn,As,Y,Zr,Nb,Mo,Sn,Sb,La,Ce,Ta,W,Pb,Bi,Text
10.1016/j.msea.2021.141643,"Effects of quenching temperature on bainite transformation, retained austenite and mechanical properties of hot-galvanized Q&P steel","Over the last decade, demand has increased for developing the hot-galvanized quenching and partitioning (Q&P) steel to overcome the disadvantages associated with vehicle safety, fuel consumption and corrosion resistant. The present work aims to elucidate the effects of quenching temperature on phase transformation kinetics, microstructure evolutions and mechanical properties of a hot-galvanized Q&P steel (0.225C-0.85Si-2.02Mn-0.91Al, in wt.%) by combining modeling and experimental research. Using dilatometry, SEM, EBSD, EPMA, TEM, PED, XRD and Image-Pro Plus (IPP) software, we quantitatively investigated the microstructure evolution at different quenching temperatures. Results indicated that a larger fraction of primary martensite at lower quenching temperature could strongly promote subsequent bainite transformation kinetics, which is attributed to more martensite-austenite interfaces and defect density. By fitting the dilatometer curves and establishing the equation of transformation rate vs. quenching temperature, a Kolmogorov-Johnson-Mehl-Avram (KJMA) equation was established to describe insufficient bainite formation kinetics during high-temperature short-time overaging. Furthermore, a modified CCE model taking into account intercritical ferrite and short-time bainite transformation was proposed and the predicted RA fractions are more consistent with the experimental values. As the quenching temperature decreases, small-sized blocky RA along martensite boundaries and filmy RA between martensite laths increase, while coarse lath/blocky RA inside bainite structures or at bainite boundaries decreases gradually. In addition, the YS decreases from 763 MPa to 431 MPa with the increase of quenching temperature, while the UTS varies in a narrow range between 967 MPa and 1036 MPa. A stable TEL of 22.6-25.7% can be obtained at a wide range quenching temperature (150-275 degrees C), which is attributed to the joint effects of TRIP effect and multiphase structure. This research would be of guiding significance for the industrial practice.",Tensile properties results of Q&P samples with different quenching temperatures. (Note: tensile property results of Q&P-175 is from Q&P-30 in Ref. [20].),QT-275,UTS (MPa),967,MPa,YS (MPa),431,MPa,TEL (%),25.7,%,0,0,0.225,0,0,0,0,0,0.91,0.85,0,0,0,0,0.018,0,0,2.02,0,0,0,0,0,0,0,0,0.034,0,0,0,0,0,0,0,0,0,"The ingots were homogenized at 1250 °C for 2h and then hot rolled to a final thickness of 4 mm through 7 passes. Subsequently, the steels were cooled in a furnace to room temperature and obtained ferrite and pearlite. Then cold rolled to 1.2 mm with a reduction ratio of 70% after pickling in 10% hydrochloric acid. Then the cold rolled sheets were subjected to the different annealing processes using a tube furnace and salt baths. Here, the annealing temperature is selected as 840 °C and the volume fraction of ferrite is about 32.6% according our previous study . In order to cooperate with CGL, high-temperature short-time overaging treatment (i.e., 460°C-30s) were conducted, as shown in Fig. 1b. The specimens were heated to partial austenitizing temperature 840 °C and held for 240s. Afterwards, the steels were rapidly placed in the salt bath furnace with different quenching temperatures (275 °C) for 30s and subsequently overaged at 460 °C for 30s followed by water quenching."
10.1016/j.scriptamat.2005.02.018,A repetitive thermomechanical process to produce nano-crystalline in a metastable austenitic steel,"Nano-crystalline grains of about 100 nm were obtained in a metastable austenitic steel by a repetitive thermomechanical process consisting of conventional cold rolling and annealing. The nano-grained austenite was transformed on annealing from the strain-induced martensite, which had formed during cold rolling. The nano-structured austenitic steel exhibits not only high strength (above 1 GPa) but also good elongation (above 30%). (c) 2005 Acta Materialia Inc. Published by Elsevier Ltd. All rights reserved.",Tensile properties of the specimens measured at different stages during the thermomechanical treatment,After solution treatment,Tensile strength (MPa),1041,MPa,Yield strength (MPa),120,MPa,Total elongation (%),38.9,%,0,0,0.078,0,0,0,0,0,0,0,0,0,0,0,0,0,9.94,7.72,0,0,4.92,0,0,0,0,0,0,0,0,0,0,0,0,0,0,0,"The ingot was homogenized at 1200 °C for 12 h under a protective atmosphere, hot-rolled to the plates of 10 mm thick, and followed by solution treatment at 1200 °C for 30 min. Using the plates, the repetitive thermomechanical processes were performed, as shown in Fig. 1."
10.1016/j.scriptamat.2005.02.018,A repetitive thermomechanical process to produce nano-crystalline in a metastable austenitic steel,"Nano-crystalline grains of about 100 nm were obtained in a metastable austenitic steel by a repetitive thermomechanical process consisting of conventional cold rolling and annealing. The nano-grained austenite was transformed on annealing from the strain-induced martensite, which had formed during cold rolling. The nano-structured austenitic steel exhibits not only high strength (above 1 GPa) but also good elongation (above 30%). (c) 2005 Acta Materialia Inc. Published by Elsevier Ltd. All rights reserved.",Tensile properties of the specimens measured at different stages during the thermomechanical treatment,After the first annealing,Tensile strength (MPa),1070,MPa,Yield strength (MPa),708,MPa,Total elongation (%),36,%,0,0,0.078,0,0,0,0,0,0,0,0,0,0,0,0,0,9.94,7.72,0,0,4.92,0,0,0,0,0,0,0,0,0,0,0,0,0,0,0,"The ingot was homogenized at 1200 °C for 12 h under a protective atmosphere, hot-rolled to the plates of 10 mm thick, and followed by solution treatment at 1200 °C for 30 min. Using the plates, the repetitive thermomechanical processes were performed, as shown in Fig. 1. The reverse transformation start and finish temperatures (As and Af) were determined from dilatational curves measured at the rate of 10 °C/s during the heat-up of the cold-rolled sheets. The annealing for the reverse transformation was carried out at a temperature of Af+10 °C for 10 min using a salt bath. The reduction in thickness of the first cold rolling was about 75% and the annealing temperature was 640 °C."
10.1016/j.scriptamat.2005.02.018,A repetitive thermomechanical process to produce nano-crystalline in a metastable austenitic steel,"Nano-crystalline grains of about 100 nm were obtained in a metastable austenitic steel by a repetitive thermomechanical process consisting of conventional cold rolling and annealing. The nano-grained austenite was transformed on annealing from the strain-induced martensite, which had formed during cold rolling. The nano-structured austenitic steel exhibits not only high strength (above 1 GPa) but also good elongation (above 30%). (c) 2005 Acta Materialia Inc. Published by Elsevier Ltd. All rights reserved.",Tensile properties of the specimens measured at different stages during the thermomechanical treatment,After the second annealing,Tensile strength (MPa),1102,MPa,Yield strength (MPa),779,MPa,Total elongation (%),32,%,0,0,0.078,0,0,0,0,0,0,0,0,0,0,0,0,0,9.94,7.72,0,0,4.92,0,0,0,0,0,0,0,0,0,0,0,0,0,0,0,"The ingot was homogenized at 1200 °C for 12 h under a protective atmosphere, hot-rolled to the plates of 10 mm thick, and followed by solution treatment at 1200 °C for 30 min. Using the plates, the repetitive thermomechanical processes were performed, as shown in Fig. 1. The reverse transformation start and finish temperatures (As and Af) were determined from dilatational curves measured at the rate of 10 °C/s during the heat-up of the cold-rolled sheets. The annealing for the reverse transformation was carried out at a temperature of Af+10 °C for 10 min using a salt bath. The reduction in thickness of the first cold rolling was about 75% and the annealing temperature was 640 °C. These two parameters were 50% and 630 °C, respectively, for the second cycle."
10.1016/j.msea.2011.02.093,Production of nano/ultrafine grained AISI 201L stainless steel through advanced thermo-mechanical treatment,"In recent years, great attention has been focused on the development of nanostructured stainless steels to improve their mechanical properties. This work reports the formation of nano/ultrafine grain structure in the AISI 201L stainless steel using advanced thermo-mechanical treatment. The cast specimens were first homogenized and then hot forged to provide a suitable microstructure prior to the treatment. Cold rolling was carried out with the reductions of 10-95% followed by annealing at temperature of 850 degrees C for 15-1800s. X-ray diffraction, optical and scanning electron microscopy, and tensile and hardness tests were used to characterize the processed specimens. The results showed that the nanocrystalline austenitic structure with a grain size of about 65 nm was obtained by annealing at 850 degrees C for 30 s after the cold reduction of 95%. The yield strength, total elongation and hardness of this specimen were measured as 1485 MPa, 33% and 386 Vickers, respectively. (C) 2011 Elsevier B.V. All rights reserved.",Mechanical properties of 201L stainless steel at different stages of the repetitive thermo-mechanical process at room temperature.,SA at 1100degC for 150min,UTS (MPa),1030,MPa,Yield strength (MPa),330,MPa,Total elongation (%),48,%,0,0,0.027,0.04,0,0,0,0,0,0.51,0.04,0.02,0,0,0,0,16.2,5.91,0,0,3.88,0,0,0,0,0,0,0.08,0,0,0,0,0,0,0,0,"The ingot was then homogenized at 1200°C for 15h, followed by hot forging to reduce the average grain size. The forged specimens were then solution annealed at 1100°C for 150min for static recrystallization. All specimens were immediately quenched in water."
10.1016/j.msea.2011.02.093,Production of nano/ultrafine grained AISI 201L stainless steel through advanced thermo-mechanical treatment,"In recent years, great attention has been focused on the development of nanostructured stainless steels to improve their mechanical properties. This work reports the formation of nano/ultrafine grain structure in the AISI 201L stainless steel using advanced thermo-mechanical treatment. The cast specimens were first homogenized and then hot forged to provide a suitable microstructure prior to the treatment. Cold rolling was carried out with the reductions of 10-95% followed by annealing at temperature of 850 degrees C for 15-1800s. X-ray diffraction, optical and scanning electron microscopy, and tensile and hardness tests were used to characterize the processed specimens. The results showed that the nanocrystalline austenitic structure with a grain size of about 65 nm was obtained by annealing at 850 degrees C for 30 s after the cold reduction of 95%. The yield strength, total elongation and hardness of this specimen were measured as 1485 MPa, 33% and 386 Vickers, respectively. (C) 2011 Elsevier B.V. All rights reserved.",Mechanical properties of 201L stainless steel at different stages of the repetitive thermo-mechanical process at room temperature.,95% CR+850degC/30s,UTS (MPa),1780,MPa,Yield strength (MPa),1485,MPa,Total elongation (%),33,%,0,0,0.027,0.04,0,0,0,0,0,0.51,0.04,0.02,0,0,0,0,16.2,5.91,0,0,3.88,0,0,0,0,0,0,0.08,0,0,0,0,0,0,0,0,"The ingot was then homogenized at 1200°C for 15h, followed by hot forging to reduce the average grain size. The forged specimens were then solution annealed at 1100°C for 150min for static recrystallization. All specimens were immediately quenched in water. The annealed strips with an initial thickness of 8mm were cold rolled to a thickness reduction of 95%. The thickness reduction in each pass was about 0.2mm. Multi-pass cold rolling was performed at temperature of 25°C at the strain rate of 0.5s-1. The reversion of martensite to austenite for the 95% cold rolled specimen was performed by isothermal annealing at temperature of 850°C for different times from 30s."
10.1016/j.msea.2011.02.093,Production of nano/ultrafine grained AISI 201L stainless steel through advanced thermo-mechanical treatment,"In recent years, great attention has been focused on the development of nanostructured stainless steels to improve their mechanical properties. This work reports the formation of nano/ultrafine grain structure in the AISI 201L stainless steel using advanced thermo-mechanical treatment. The cast specimens were first homogenized and then hot forged to provide a suitable microstructure prior to the treatment. Cold rolling was carried out with the reductions of 10-95% followed by annealing at temperature of 850 degrees C for 15-1800s. X-ray diffraction, optical and scanning electron microscopy, and tensile and hardness tests were used to characterize the processed specimens. The results showed that the nanocrystalline austenitic structure with a grain size of about 65 nm was obtained by annealing at 850 degrees C for 30 s after the cold reduction of 95%. The yield strength, total elongation and hardness of this specimen were measured as 1485 MPa, 33% and 386 Vickers, respectively. (C) 2011 Elsevier B.V. All rights reserved.",Mechanical properties of 201L stainless steel at different stages of the repetitive thermo-mechanical process at room temperature.,95% CR+850degC/180s,UTS (MPa),1710,MPa,Yield strength (MPa),1075,MPa,Total elongation (%),37,%,0,0,0.027,0.04,0,0,0,0,0,0.51,0.04,0.02,0,0,0,0,16.2,5.91,0,0,3.88,0,0,0,0,0,0,0.08,0,0,0,0,0,0,0,0,"The ingot was then homogenized at 1200°C for 15h, followed by hot forging to reduce the average grain size. The forged specimens were then solution annealed at 1100°C for 150min for static recrystallization. All specimens were immediately quenched in water. The annealed strips with an initial thickness of 8mm were cold rolled to a thickness reduction of 95%. The thickness reduction in each pass was about 0.2mm. Multi-pass cold rolling was performed at temperature of 25°C at the strain rate of 0.5s-1. The reversion of martensite to austenite for the 95% cold rolled specimen was performed by isothermal annealing at temperature of 850°C for different times from 180s."
10.1016/j.msea.2011.02.093,Production of nano/ultrafine grained AISI 201L stainless steel through advanced thermo-mechanical treatment,"In recent years, great attention has been focused on the development of nanostructured stainless steels to improve their mechanical properties. This work reports the formation of nano/ultrafine grain structure in the AISI 201L stainless steel using advanced thermo-mechanical treatment. The cast specimens were first homogenized and then hot forged to provide a suitable microstructure prior to the treatment. Cold rolling was carried out with the reductions of 10-95% followed by annealing at temperature of 850 degrees C for 15-1800s. X-ray diffraction, optical and scanning electron microscopy, and tensile and hardness tests were used to characterize the processed specimens. The results showed that the nanocrystalline austenitic structure with a grain size of about 65 nm was obtained by annealing at 850 degrees C for 30 s after the cold reduction of 95%. The yield strength, total elongation and hardness of this specimen were measured as 1485 MPa, 33% and 386 Vickers, respectively. (C) 2011 Elsevier B.V. All rights reserved.",Mechanical properties of 201L stainless steel at different stages of the repetitive thermo-mechanical process at room temperature.,95% CR+850degC/600s,UTS (MPa),1420,MPa,Yield strength (MPa),870,MPa,Total elongation (%),34,%,0,0,0.027,0.04,0,0,0,0,0,0.51,0.04,0.02,0,0,0,0,16.2,5.91,0,0,3.88,0,0,0,0,0,0,0.08,0,0,0,0,0,0,0,0,"The ingot was then homogenized at 1200°C for 15h, followed by hot forging to reduce the average grain size. The forged specimens were then solution annealed at 1100°C for 150min for static recrystallization. All specimens were immediately quenched in water. The annealed strips with an initial thickness of 8mm were cold rolled to a thickness reduction of 95%. The thickness reduction in each pass was about 0.2mm. Multi-pass cold rolling was performed at temperature of 25°C at the strain rate of 0.5s-1. The reversion of martensite to austenite for the 95% cold rolled specimen was performed by isothermal annealing at temperature of 850°C for different times from 600s."
10.1016/j.msea.2011.02.093,Production of nano/ultrafine grained AISI 201L stainless steel through advanced thermo-mechanical treatment,"In recent years, great attention has been focused on the development of nanostructured stainless steels to improve their mechanical properties. This work reports the formation of nano/ultrafine grain structure in the AISI 201L stainless steel using advanced thermo-mechanical treatment. The cast specimens were first homogenized and then hot forged to provide a suitable microstructure prior to the treatment. Cold rolling was carried out with the reductions of 10-95% followed by annealing at temperature of 850 degrees C for 15-1800s. X-ray diffraction, optical and scanning electron microscopy, and tensile and hardness tests were used to characterize the processed specimens. The results showed that the nanocrystalline austenitic structure with a grain size of about 65 nm was obtained by annealing at 850 degrees C for 30 s after the cold reduction of 95%. The yield strength, total elongation and hardness of this specimen were measured as 1485 MPa, 33% and 386 Vickers, respectively. (C) 2011 Elsevier B.V. All rights reserved.",Mechanical properties of 201L stainless steel at different stages of the repetitive thermo-mechanical process at room temperature.,95% CR+850degC/1800s,UTS (MPa),1160,MPa,Yield strength (MPa),780,MPa,Total elongation (%),25,%,0,0,0.027,0.04,0,0,0,0,0,0.51,0.04,0.02,0,0,0,0,16.2,5.91,0,0,3.88,0,0,0,0,0,0,0.08,0,0,0,0,0,0,0,0,"The ingot was then homogenized at 1200°C for 15h, followed by hot forging to reduce the average grain size. The forged specimens were then solution annealed at 1100°C for 150min for static recrystallization. All specimens were immediately quenched in water. The annealed strips with an initial thickness of 8mm were cold rolled to a thickness reduction of 95%. The thickness reduction in each pass was about 0.2mm. Multi-pass cold rolling was performed at temperature of 25°C at the strain rate of 0.5s-1. The reversion of martensite to austenite for the 95% cold rolled specimen was performed by isothermal annealing at temperature of 850°C for different times from 1800s."
10.1007/s11665-020-04554-x,Improved Mechanical Properties of a Quenched and Partitioned Medium-Carbon Bainitic Steel by Control of Bainitic Isothermal Transformation,"A triplex microstructure of bainite, martensite and retained austenite in the 0.3C-1.4Si-1.8Mn (wt.%) steel was obtained by the bainitic isothermal transformation combined with Q&P process (B-QP process). The effects of bainite morphology and content on the mechanical properties have been studied by controlling the isothermal holding temperature and time. Results show that with isothermal holding temperature increasing from 320 to 400 degrees C, the bainite changes from lower bainite to upper bainite and the ultimate tensile strength and toughness decrease. Compared to the Q&T, 360 degrees C B-QP and 400 degrees C B-QP processes, the microstructure of the 320 degrees C B-QP-treated sample consists of lower bainite, martensite and retained austenite, and it exhibits the best combination of strength (1617 MPa), elongation (18.6%), the product of strength and elongation (PSE, 30.1 GPa%) and maximum impact toughness (103 J) when the lower bainite content is about 50%. In addition, the work hardening behaviors indicate that both the 400 degrees C B-QP sample with upper bainite morphology and the 320 degrees C B-QP sample containing 75% lower bainite exhibit the higher work hardening rate at the high strain level and larger uniform elongation.",Table 3 Results of mechanical properties after different processes,Q&T,"Ultimate tensile strength, MPa",1715,MPa,"Yield strength, MPa",1635,MPa,"Elongation, %",13.7,%,0,0,0.3,0,0,0,0,0,0,1.4,0,0,0,0,0,0.05,1.3,1.8,0,0,0,0,0,0,0,0,0.05,0.3,0,0,0,0,0,0,0,0,"The casting ingots produced in a vacuum induction furnace were forged into a billet with section dimension of 65 mm × 25 mm × 1000 mm with a finish-forging temperature of 950 °C. The different heat treatment processes of the experimental steel are demonstrated in Fig. 1. For the Q&T process, the samples were quenched by oil to ambient temperature to obtain the full martensite after austenitized at 900 °C, followed by tempered at 280 °C for 120 min."
10.1007/s11665-020-04554-x,Improved Mechanical Properties of a Quenched and Partitioned Medium-Carbon Bainitic Steel by Control of Bainitic Isothermal Transformation,"A triplex microstructure of bainite, martensite and retained austenite in the 0.3C-1.4Si-1.8Mn (wt.%) steel was obtained by the bainitic isothermal transformation combined with Q&P process (B-QP process). The effects of bainite morphology and content on the mechanical properties have been studied by controlling the isothermal holding temperature and time. Results show that with isothermal holding temperature increasing from 320 to 400 degrees C, the bainite changes from lower bainite to upper bainite and the ultimate tensile strength and toughness decrease. Compared to the Q&T, 360 degrees C B-QP and 400 degrees C B-QP processes, the microstructure of the 320 degrees C B-QP-treated sample consists of lower bainite, martensite and retained austenite, and it exhibits the best combination of strength (1617 MPa), elongation (18.6%), the product of strength and elongation (PSE, 30.1 GPa%) and maximum impact toughness (103 J) when the lower bainite content is about 50%. In addition, the work hardening behaviors indicate that both the 400 degrees C B-QP sample with upper bainite morphology and the 320 degrees C B-QP sample containing 75% lower bainite exhibit the higher work hardening rate at the high strain level and larger uniform elongation.",Table 3 Results of mechanical properties after different processes,320 °C B2-QP,"Ultimate tensile strength, MPa",1638,MPa,"Yield strength, MPa",1508,MPa,"Elongation, %",16.9,%,0,0,0.3,0,0,0,0,0,0,1.4,0,0,0,0,0,0.05,1.3,1.8,0,0,0,0,0,0,0,0,0.05,0.3,0,0,0,0,0,0,0,0,"The casting ingots produced in a vacuum induction furnace were forged into a billet with section dimension of 65 mm × 25 mm × 1000 mm with a finish-forging temperature of 950 °C. The different heat treatment processes of the experimental steel are demonstrated in Fig. 1.  For the B-QP process, all samples were austenitized at 900 °C for 20 min, followed by an isothermal holding in the salt bath at different temperatures. Some of them were quenched to 320 °C above the Ms and held for 2 min, respectively, to obtain different bainite contents and subsequently quenched into a salt bath at 190 °C for 30 min with the purpose of promoting carbon partitioning and finally air-cooled to ambient temperature. All samples treated by B-QP processes were tempered at 280 °C for 120 min."
10.1007/s11665-020-04554-x,Improved Mechanical Properties of a Quenched and Partitioned Medium-Carbon Bainitic Steel by Control of Bainitic Isothermal Transformation,"A triplex microstructure of bainite, martensite and retained austenite in the 0.3C-1.4Si-1.8Mn (wt.%) steel was obtained by the bainitic isothermal transformation combined with Q&P process (B-QP process). The effects of bainite morphology and content on the mechanical properties have been studied by controlling the isothermal holding temperature and time. Results show that with isothermal holding temperature increasing from 320 to 400 degrees C, the bainite changes from lower bainite to upper bainite and the ultimate tensile strength and toughness decrease. Compared to the Q&T, 360 degrees C B-QP and 400 degrees C B-QP processes, the microstructure of the 320 degrees C B-QP-treated sample consists of lower bainite, martensite and retained austenite, and it exhibits the best combination of strength (1617 MPa), elongation (18.6%), the product of strength and elongation (PSE, 30.1 GPa%) and maximum impact toughness (103 J) when the lower bainite content is about 50%. In addition, the work hardening behaviors indicate that both the 400 degrees C B-QP sample with upper bainite morphology and the 320 degrees C B-QP sample containing 75% lower bainite exhibit the higher work hardening rate at the high strain level and larger uniform elongation.",Table 3 Results of mechanical properties after different processes,320 °C B7-QP,"Ultimate tensile strength, MPa",1617,MPa,"Yield strength, MPa",1490,MPa,"Elongation, %",18.6,%,0,0,0.3,0,0,0,0,0,0,1.4,0,0,0,0,0,0.05,1.3,1.8,0,0,0,0,0,0,0,0,0.05,0.3,0,0,0,0,0,0,0,0,"The casting ingots produced in a vacuum induction furnace were forged into a billet with section dimension of 65 mm × 25 mm × 1000 mm with a finish-forging temperature of 950 °C. The different heat treatment processes of the experimental steel are demonstrated in Fig. 1.  For the B-QP process, all samples were austenitized at 900 °C for 20 min, followed by an isothermal holding in the salt bath at different temperatures. Some of them were quenched to 320 °C above the Ms and held for 7 min, respectively, to obtain different bainite contents and subsequently quenched into a salt bath at 190 °C for 30 min with the purpose of promoting carbon partitioning and finally air-cooled to ambient temperature. All samples treated by B-QP processes were tempered at 280 °C for 120 min."
10.1007/s11665-020-04554-x,Improved Mechanical Properties of a Quenched and Partitioned Medium-Carbon Bainitic Steel by Control of Bainitic Isothermal Transformation,"A triplex microstructure of bainite, martensite and retained austenite in the 0.3C-1.4Si-1.8Mn (wt.%) steel was obtained by the bainitic isothermal transformation combined with Q&P process (B-QP process). The effects of bainite morphology and content on the mechanical properties have been studied by controlling the isothermal holding temperature and time. Results show that with isothermal holding temperature increasing from 320 to 400 degrees C, the bainite changes from lower bainite to upper bainite and the ultimate tensile strength and toughness decrease. Compared to the Q&T, 360 degrees C B-QP and 400 degrees C B-QP processes, the microstructure of the 320 degrees C B-QP-treated sample consists of lower bainite, martensite and retained austenite, and it exhibits the best combination of strength (1617 MPa), elongation (18.6%), the product of strength and elongation (PSE, 30.1 GPa%) and maximum impact toughness (103 J) when the lower bainite content is about 50%. In addition, the work hardening behaviors indicate that both the 400 degrees C B-QP sample with upper bainite morphology and the 320 degrees C B-QP sample containing 75% lower bainite exhibit the higher work hardening rate at the high strain level and larger uniform elongation.",Table 3 Results of mechanical properties after different processes,320 °C B17-QP,"Ultimate tensile strength, MPa",1605,MPa,"Yield strength, MPa",1265,MPa,"Elongation, %",18.7,%,0,0,0.3,0,0,0,0,0,0,1.4,0,0,0,0,0,0.05,1.3,1.8,0,0,0,0,0,0,0,0,0.05,0.3,0,0,0,0,0,0,0,0,"The casting ingots produced in a vacuum induction furnace were forged into a billet with section dimension of 65 mm × 25 mm × 1000 mm with a finish-forging temperature of 950 °C. The different heat treatment processes of the experimental steel are demonstrated in Fig. 1.  For the B-QP process, all samples were austenitized at 900 °C for 20 min, followed by an isothermal holding in the salt bath at different temperatures. Some of them were quenched to 320 °C above the Ms and held for 17 min, respectively, to obtain different bainite contents and subsequently quenched into a salt bath at 190 °C for 30 min with the purpose of promoting carbon partitioning and finally air-cooled to ambient temperature. All samples treated by B-QP processes were tempered at 280 °C for 120 min."
10.1007/s11665-020-04554-x,Improved Mechanical Properties of a Quenched and Partitioned Medium-Carbon Bainitic Steel by Control of Bainitic Isothermal Transformation,"A triplex microstructure of bainite, martensite and retained austenite in the 0.3C-1.4Si-1.8Mn (wt.%) steel was obtained by the bainitic isothermal transformation combined with Q&P process (B-QP process). The effects of bainite morphology and content on the mechanical properties have been studied by controlling the isothermal holding temperature and time. Results show that with isothermal holding temperature increasing from 320 to 400 degrees C, the bainite changes from lower bainite to upper bainite and the ultimate tensile strength and toughness decrease. Compared to the Q&T, 360 degrees C B-QP and 400 degrees C B-QP processes, the microstructure of the 320 degrees C B-QP-treated sample consists of lower bainite, martensite and retained austenite, and it exhibits the best combination of strength (1617 MPa), elongation (18.6%), the product of strength and elongation (PSE, 30.1 GPa%) and maximum impact toughness (103 J) when the lower bainite content is about 50%. In addition, the work hardening behaviors indicate that both the 400 degrees C B-QP sample with upper bainite morphology and the 320 degrees C B-QP sample containing 75% lower bainite exhibit the higher work hardening rate at the high strain level and larger uniform elongation.",Table 3 Results of mechanical properties after different processes,360 °C B5-QP,"Ultimate tensile strength, MPa",1584,MPa,"Yield strength, MPa",1437,MPa,"Elongation, %",18.9,%,0,0,0.3,0,0,0,0,0,0,1.4,0,0,0,0,0,0.05,1.3,1.8,0,0,0,0,0,0,0,0,0.05,0.3,0,0,0,0,0,0,0,0,"The casting ingots produced in a vacuum induction furnace were forged into a billet with section dimension of 65 mm × 25 mm × 1000 mm with a finish-forging temperature of 950 °C. The different heat treatment processes of the experimental steel are demonstrated in Fig. 1. Some others were quenched in a salt bath at 360 °C for 5 min , to obtain different bainite morphologies in the case of the same bainite volume fraction and then directly transferred to 190 °C and held for 30 min and eventually quenched by air to room temperature. All samples treated by B-QP processes were tempered at 280 °C for 120 min."
10.1007/s11665-020-04554-x,Improved Mechanical Properties of a Quenched and Partitioned Medium-Carbon Bainitic Steel by Control of Bainitic Isothermal Transformation,"A triplex microstructure of bainite, martensite and retained austenite in the 0.3C-1.4Si-1.8Mn (wt.%) steel was obtained by the bainitic isothermal transformation combined with Q&P process (B-QP process). The effects of bainite morphology and content on the mechanical properties have been studied by controlling the isothermal holding temperature and time. Results show that with isothermal holding temperature increasing from 320 to 400 degrees C, the bainite changes from lower bainite to upper bainite and the ultimate tensile strength and toughness decrease. Compared to the Q&T, 360 degrees C B-QP and 400 degrees C B-QP processes, the microstructure of the 320 degrees C B-QP-treated sample consists of lower bainite, martensite and retained austenite, and it exhibits the best combination of strength (1617 MPa), elongation (18.6%), the product of strength and elongation (PSE, 30.1 GPa%) and maximum impact toughness (103 J) when the lower bainite content is about 50%. In addition, the work hardening behaviors indicate that both the 400 degrees C B-QP sample with upper bainite morphology and the 320 degrees C B-QP sample containing 75% lower bainite exhibit the higher work hardening rate at the high strain level and larger uniform elongation.",Table 3 Results of mechanical properties after different processes,400 °C B30-QP,"Ultimate tensile strength, MPa",1540,MPa,"Yield strength, MPa",1345,MPa,"Elongation, %",19.2,%,0,0,0.3,0,0,0,0,0,0,1.4,0,0,0,0,0,0.05,1.3,1.8,0,0,0,0,0,0,0,0,0.05,0.3,0,0,0,0,0,0,0,0,"The casting ingots produced in a vacuum induction furnace were forged into a billet with section dimension of 65 mm × 25 mm × 1000 mm with a finish-forging temperature of 950 °C. The different heat treatment processes of the experimental steel are demonstrated in Fig. 1. Some others were quenched in a salt bath at 400 °C for 30 min, to obtain different bainite morphologies in the case of the same bainite volume fraction and then directly transferred to 190 °C and held for 30 min and eventually quenched by air to room temperature. All samples treated by B-QP processes were tempered at 280 °C for 120 min."
10.1007/s11661-021-06308-3,Revealing the Effect of Microstructural Inheritance in 1.5 GPa Hot-Rolled Ultrahigh Strength Q&P Steels,"At present, optimization of mechanical properties in quenching and partitioning (Q&P) steels relies primarily on the tailoring of microstructural characteristics by manipulating the alloying elements and the Q&P process. However, adjusting the final microstructure by taking advantage of the inheritance effect derived from the initial microstructure has received less attention. Based on a typical Fe-C-Mn-Si system, the present investigation explores the effect of microstructural inheritance in an ultrahigh strength hot-rolled Q&P steel. The typical hot rolling process is followed by three cooling rates, including quenching, air cooling, and coil cooling, to obtain different initial microstructures of full martensite, bainite-austenite, and ferrite-pearlite, respectively. The same Q&P treatment is then performed to elucidate the inheritance mechanism, and the final Q&P products consist of different fractions of tempered martensite, retained austenite, bainite and fresh martensite. With decreasing cooling rates after hot rolling, the ultimate tensile strengths of the steels after the Q&P treatment are identical at similar to 1.5 GPa, while the total elongations increase gradually from 10.9, 12.7 to 14.5 pct. The highest elongation of the coil-cooled Q&P steel can be attributed to the effect of microstructural inheritance on the Q&P process and retained austenite, leading to larger austenite grain sizes and more equiaxed morphologies. The combination of austenite chemistry and morphology results in the optimal mechanical stability for retained austenite to provide continuous and durable strain hardening. Compared to cold-rolled products, hot-rolled Q&P steel is very attractive to the industry as it can potentially eliminate the cold rolling step and reduce the production cost. Utilizing the microstructural inheritance effect provides a simple and feasible route to control the microstructures and mechanical properties of ultrahigh strength hot-rolled Q&P steel. (C) The Minerals, Metals & Materials Society and ASM International 2021",Table II Mechanical Properties of the Experimental Steels After Q&amp;P Treatment,QC-QP,UTS (MPa),1553.1,MPa,YS (MPa),1438.3,MPa,TEL (Pct),10.9,no mentioned,0,0,0.38,0,0,0,0,0,0,1.6,0,0,0,0,0,0,0,1.58,0,0,0,0,0,0,0,0,0,0,0,0,0,0,0,0,0,0,"The experimental steels were smelted in a vacuum induction furnace and cast as 150 kg ingots. Slabs with thicknesses of 30 mm were heated to 1200 °C by a heating furnace for homogenization. The slabs were held at 1200 °C for 2 hours before air cooling to 1050 °C for hot rolling. The homogenized slabs were rolled to 3 mm on a trial hot rolling mill with a roll diameter of 450 mm via 7 passes and a total thickness reduction of 90 pct. The finishing temperature of hot rolling was controlled at 900 °C. Based on thermodynamic calculation results from Thermo-Calc, three different cooling modes after hot rolling were designed to ensure different initial microstructures: (i) Quenching (HR-QC), the hot-rolled plate was quenched to room temperature with water;The samples were put into a 900 °C muffle furnace for 300 seconds (average heating rate of ~ 5 °C/s) before the Q&P process, and the actual austenitizing time was approximately 120 seconds. The fully austenitized steels were cooled to the QT by a salt bath at a cooling rate of 71 °C/s to inhibit ferrite formation. The quenching temperature of 230 °C was determined with the constrained carbon equilibrium (CCE) model using the nominal composition of the steel.  Therefore, immediately after the initial quenching to QT, the samples were put into the second salt bath furnace, heated to 400 °C at a rate of 4 °C/s and then kept at 400 °C for 50 seconds. Finally, the steels were quenched in water."
