Repository: MGEdata/SteelScientist

# SteelScientist

## 📝Cite  


**Paper link:**[Steel design based on a large language model](https://doi.org/10.1016/j.actamat.2024.120663)  

@article{tian2025steel,  
&nbsp;&nbsp;&nbsp;&nbsp;&nbsp;&nbsp;&nbsp;&nbsp;title={Steel design based on a large language model},  
&nbsp;&nbsp;&nbsp;&nbsp;&nbsp;&nbsp;&nbsp;&nbsp;author={Tian, Shaohan and Jiang, Xue and Wang, Weiren and Jing, Zhihua and Zhang, Chi and Zhang, Cheng and Lookman, Turab and Su, Yanjing},  
&nbsp;&nbsp;&nbsp;&nbsp;&nbsp;&nbsp;&nbsp;&nbsp;journal={Acta Materialia},  
&nbsp;&nbsp;&nbsp;&nbsp;&nbsp;&nbsp;&nbsp;&nbsp;volume={285},    
&nbsp;&nbsp;&nbsp;&nbsp;&nbsp;&nbsp;&nbsp;&nbsp;pages={120663},

File: datasets/data.csv (part 13 of 19)
DOIs,Table_topic,Material,Tensile_name,Tensile_value,Tensile_unit,Yield_name,Yield_value,Yield_unit,Elongation_name,Elongation_value,Elongation_unit,H,B,C,N,O,F,Na,Mg,Al,Si,P,S,Cl,Ca,Ti,V,Cr,Mn,Fe,Co,Ni,Cu,Zn,As,Y,Zr,Nb,Mo,Sn,Sb,La,Ce,Ta,W,Pb,Bi,Text
10.1007/s11661-009-9884-3,Table III Room-Temperature Tensile Properties of the Steels,3MC,Tensile Strength (MPa),913,MPa,Yield Strength (MPa),609,MPa,Elongation (Pct),20,no mentioned,0,0,0.08,0,0,0,0,0,0,0.24,0.011,0.003,0,0,0,0,0.3,1.9,0,0,0,0,0,0,0,0,0,0.3,0,0,0,0,0,0,0,0,"An overall grain refinement effect was expected by rolling with a high rolling reduction ratio (over 80 pct) in the nonrecrystallized region of austenite, after austenitization at 1150 °C.[3,4] This high rolling reduction ratio leads to an increase in dislocation density and subsequent grain refinement, because dislocations act as ferrite initiation sites during cooling. The rolling of all of the four steels was finished at the temperature of the austenite single-phase region above Ar3. After the finish rolling, the steels were rapidly cooled from 790 °C to the finish cooling temperatures of 550 °C to ~650 °C at a cooling rate of 10 °C/s to ~15 °C/s. The final plate thickness was 15 mm."
10.1016/j.msea.2017.07.092,Mechanical properties of studied steels.,HA78,Tensile strength (MPa),914,MPa,Yield strength (MPa),621,MPa,Total elongation (%),11.03,%,0,0,0.16,0,0,0,0,0,0,0.3,0,0,0,0,0.03,0,0,0.81,0,0,0,0,0,0,0,0,0,0,0,0,0,0,0,0,0,0,"The as-cast strip was produced by a twin-roll strip caster (vertical type) available at the State Key Laboratory of Rolling and Automation (RAL). The roller width and diameter of cast rollers were 110mm and 500mm, respectively. The liquid steel was poured into a pre-heated tundish (1180°C) and subsequently allowed to flow into cast rollers forming a molten pool. Next, the liquid steel was solidified and deformed by cast rollers (roller gap 2.2mm, casting speed 30m/min). Lastly, the as-cast strip was firstly cooled to 950°C by water and then was cooled to room temperature in air. The thickness of the as-cast strip was ~ 2.2mm. Subsequently, two different processing routes were adopted to process the as-cast strip: (II) To obtain a martensitic structure, the as-cast strip was heat treated at 1050°C for 10min, followed by quenching.  the as-cast strip was directly cold rolled to 0.8mm with 64% reduction and then annealed at 780°C for 3min (heating rate of ~ 15°C/s), followed by water quenching."
10.1016/j.msea.2017.07.092,Mechanical properties of studied steels.,HA76,Tensile strength (MPa),885,MPa,Yield strength (MPa),602,MPa,Total elongation (%),13.01,%,0,0,0.16,0,0,0,0,0,0,0.3,0,0,0,0,0.03,0,0,0.81,0,0,0,0,0,0,0,0,0,0,0,0,0,0,0,0,0,0,"The as-cast strip was produced by a twin-roll strip caster (vertical type) available at the State Key Laboratory of Rolling and Automation (RAL). The roller width and diameter of cast rollers were 110mm and 500mm, respectively. The liquid steel was poured into a pre-heated tundish (1180°C) and subsequently allowed to flow into cast rollers forming a molten pool. Next, the liquid steel was solidified and deformed by cast rollers (roller gap 2.2mm, casting speed 30m/min). Lastly, the as-cast strip was firstly cooled to 950°C by water and then was cooled to room temperature in air. The thickness of the as-cast strip was ~ 2.2mm. Subsequently, two different processing routes were adopted to process the as-cast strip: (II) To obtain a martensitic structure, the as-cast strip was heat treated at 1050°C for 10min, followed by quenching.  the as-cast strip was directly cold rolled to 0.8mm with 64% reduction and then annealed at 760°C for 3min (heating rate of ~ 15°C/s), followed by water quenching."
10.1016/j.msea.2017.07.092,Mechanical properties of studied steels.,HA74,Tensile strength (MPa),851,MPa,Yield strength (MPa),574,MPa,Total elongation (%),15.98,%,0,0,0.16,0,0,0,0,0,0,0.3,0,0,0,0,0.03,0,0,0.81,0,0,0,0,0,0,0,0,0,0,0,0,0,0,0,0,0,0,"The as-cast strip was produced by a twin-roll strip caster (vertical type) available at the State Key Laboratory of Rolling and Automation (RAL). The roller width and diameter of cast rollers were 110mm and 500mm, respectively. The liquid steel was poured into a pre-heated tundish (1180°C) and subsequently allowed to flow into cast rollers forming a molten pool. Next, the liquid steel was solidified and deformed by cast rollers (roller gap 2.2mm, casting speed 30m/min). Lastly, the as-cast strip was firstly cooled to 950°C by water and then was cooled to room temperature in air. The thickness of the as-cast strip was ~ 2.2mm. Subsequently, two different processing routes were adopted to process the as-cast strip: (II) To obtain a martensitic structure, the as-cast strip was heat treated at 1050°C for 10min, followed by quenching.  the as-cast strip was directly cold rolled to 0.8mm with 64% reduction and then annealed at 740°C for 3min (heating rate of ~ 15°C/s), followed by water quenching."
10.1016/j.msea.2017.07.092,Mechanical properties of studied steels.,T200,Tensile strength (MPa),702,MPa,Yield strength (MPa),530,MPa,Total elongation (%),19.78,%,0,0,0.16,0,0,0,0,0,0,0.3,0,0,0,0,0.03,0,0,0.81,0,0,0,0,0,0,0,0,0,0,0,0,0,0,0,0,0,0,"The as-cast strip was produced by a twin-roll strip caster (vertical type) available at the State Key Laboratory of Rolling and Automation (RAL). The roller width and diameter of cast rollers were 110mm and 500mm, respectively. The liquid steel was poured into a pre-heated tundish (1180°C) and subsequently allowed to flow into cast rollers forming a molten pool. Next, the liquid steel was solidified and deformed by cast rollers (roller gap 2.2mm, casting speed 30m/min). Lastly, the as-cast strip was firstly cooled to 950°C by water and then was cooled to room temperature in air. The thickness of the as-cast strip was ~ 2.2mm. Subsequently, two different processing routes were adopted to process the as-cast strip: (II) To obtain a martensitic structure, the as-cast strip was heat treated at 1050°C for 10min, followed by quenching.  the as-cast strip was directly cold rolled to 0.8mm with 64% reduction and then annealed at 740°C for 3min (heating rate of ~ 15°C/s), followed by water quenching. Moreover, HA74 steel was tempered at 200 °C for 20min."
10.1016/j.msea.2017.07.092,Mechanical properties of studied steels.,T400,Tensile strength (MPa),606,MPa,Yield strength (MPa),511,MPa,Total elongation (%),25.34,%,0,0,0.16,0,0,0,0,0,0,0.3,0,0,0,0,0.03,0,0,0.81,0,0,0,0,0,0,0,0,0,0,0,0,0,0,0,0,0,0,"The as-cast strip was produced by a twin-roll strip caster (vertical type) available at the State Key Laboratory of Rolling and Automation (RAL). The roller width and diameter of cast rollers were 110mm and 500mm, respectively. The liquid steel was poured into a pre-heated tundish (1180°C) and subsequently allowed to flow into cast rollers forming a molten pool. Next, the liquid steel was solidified and deformed by cast rollers (roller gap 2.2mm, casting speed 30m/min). Lastly, the as-cast strip was firstly cooled to 950°C by water and then was cooled to room temperature in air. The thickness of the as-cast strip was ~ 2.2mm. Subsequently, two different processing routes were adopted to process the as-cast strip: (II) To obtain a martensitic structure, the as-cast strip was heat treated at 1050°C for 10min, followed by quenching.  the as-cast strip was directly cold rolled to 0.8mm with 64% reduction and then annealed at 740°C for 3min (heating rate of ~ 15°C/s), followed by water quenching. Moreover, HA74 steel was tempered at 400 °C for 20min."
10.1016/j.msea.2017.07.092,Mechanical properties of studied steels.,T600,Tensile strength (MPa),518,MPa,Yield strength (MPa),457,MPa,Total elongation (%),29.97,%,0,0,0.16,0,0,0,0,0,0,0.3,0,0,0,0,0.03,0,0,0.81,0,0,0,0,0,0,0,0,0,0,0,0,0,0,0,0,0,0,"The as-cast strip was produced by a twin-roll strip caster (vertical type) available at the State Key Laboratory of Rolling and Automation (RAL). The roller width and diameter of cast rollers were 110mm and 500mm, respectively. The liquid steel was poured into a pre-heated tundish (1180°C) and subsequently allowed to flow into cast rollers forming a molten pool. Next, the liquid steel was solidified and deformed by cast rollers (roller gap 2.2mm, casting speed 30m/min). Lastly, the as-cast strip was firstly cooled to 950°C by water and then was cooled to room temperature in air. The thickness of the as-cast strip was ~ 2.2mm. Subsequently, two different processing routes were adopted to process the as-cast strip: (II) To obtain a martensitic structure, the as-cast strip was heat treated at 1050°C for 10min, followed by quenching.  the as-cast strip was directly cold rolled to 0.8mm with 64% reduction and then annealed at 740°C for 3min (heating rate of ~ 15°C/s), followed by water quenching. Moreover, HA74 steel was tempered at 600 °C for 20min."
10.1016/j.msea.2014.07.088,Tensile test results of hot rolled-air cooled and cold deformed samples.,0% cold deformation,UTS (MPa),655,MPa,YS (MPa),275,MPa,Total elongation (%),53.85,%,0,0,0.06,0,0,0,0,0,3.56,3.11,0.008,0.009,0,0,0,0,0,21.5,0,0,0,0,0,0,0,0,0,0,0,0,0,0,0,0,0,0,"A 25kVA air induction furnace was used to manufacture the investigated steel with the chemical composition shown in Table 1. After cropping the top section of the ingot containing shrinkage/pipes, the remaining portion of 200mm×50mm×50mm size was hot forged down to 16mm thick slab. This was further soaked at 1200°C for 40min and subsequently rolled down to 8mm thick plate in three passes at the finish rolling temperature of 800°C. The hot rolled and air cooled samples were solution treated at 1040°C for 1h to remove any inhomogeneities followed by water quenching to room temperature."
10.1016/j.msea.2014.07.088,Tensile test results of hot rolled-air cooled and cold deformed samples.,10% cold deformation,UTS (MPa),865,MPa,YS (MPa),744,MPa,Total elongation (%),34.17,%,0,0,0.06,0,0,0,0,0,3.56,3.11,0.008,0.009,0,0,0,0,0,21.5,0,0,0,0,0,0,0,0,0,0,0,0,0,0,0,0,0,0,"A 25kVA air induction furnace was used to manufacture the investigated steel with the chemical composition shown in Table 1. After cropping the top section of the ingot containing shrinkage/pipes, the remaining portion of 200mm×50mm×50mm size was hot forged down to 16mm thick slab. This was further soaked at 1200°C for 40min and subsequently rolled down to 8mm thick plate in three passes at the finish rolling temperature of 800°C. The hot rolled and air cooled samples were solution treated at 1040°C for 1h to remove any inhomogeneities followed by water quenching to room temperature. Subsequently, the above solution treated samples were cold rolled down to 10% reduction in thickness in several passes, using a laboratory scale rolling mill."
10.1016/j.msea.2014.07.088,Tensile test results of hot rolled-air cooled and cold deformed samples.,30% cold deformation,UTS (MPa),926,MPa,YS (MPa),837,MPa,Total elongation (%),29.05,%,0,0,0.06,0,0,0,0,0,3.56,3.11,0.008,0.009,0,0,0,0,0,21.5,0,0,0,0,0,0,0,0,0,0,0,0,0,0,0,0,0,0,"A 25kVA air induction furnace was used to manufacture the investigated steel with the chemical composition shown in Table 1. After cropping the top section of the ingot containing shrinkage/pipes, the remaining portion of 200mm×50mm×50mm size was hot forged down to 16mm thick slab. This was further soaked at 1200°C for 40min and subsequently rolled down to 8mm thick plate in three passes at the finish rolling temperature of 800°C. The hot rolled and air cooled samples were solution treated at 1040°C for 1h to remove any inhomogeneities followed by water quenching to room temperature. Subsequently, the above solution treated samples were cold rolled down to 30% reduction in thickness in several passes, using a laboratory scale rolling mill."
10.1016/j.msea.2014.07.088,Tensile test results of hot rolled-air cooled and cold deformed samples.,50% cold deformation,UTS (MPa),1202,MPa,YS (MPa),1058,MPa,Total elongation (%),19.93,%,0,0,0.06,0,0,0,0,0,3.56,3.11,0.008,0.009,0,0,0,0,0,21.5,0,0,0,0,0,0,0,0,0,0,0,0,0,0,0,0,0,0,"A 25kVA air induction furnace was used to manufacture the investigated steel with the chemical composition shown in Table 1. After cropping the top section of the ingot containing shrinkage/pipes, the remaining portion of 200mm×50mm×50mm size was hot forged down to 16mm thick slab. This was further soaked at 1200°C for 40min and subsequently rolled down to 8mm thick plate in three passes at the finish rolling temperature of 800°C. The hot rolled and air cooled samples were solution treated at 1040°C for 1h to remove any inhomogeneities followed by water quenching to room temperature. Subsequently, the above solution treated samples were cold rolled down to 50% reduction in thickness in several passes, using a laboratory scale rolling mill."
10.1016/j.msea.2019.06.015,Summary of room-temperature tensile properties of all tested specimens.,DF-TRIP,Tensile Strength (MPa),1107,MPa,Yield Strength (MPa),677,MPa,Total Elongation (%),27.3,%,0,0,0.21,0.003,0,0,0,0,1.1,1.04,0.015,0,0,0,0.02,0,0,2.04,0,0,0,0,0,0,0,0,0.064,0.2,0,0,0,0,0,0,0,0,"Raw steels for cold rolling are actually hot-rolled strips. The chemical composition of the studied alloy is provided in Table 1 . Therefore, two different thermo-mechanical processes, as shown in Fig. 1(b), were applied to produce the final products. The alloyed steels were prepared by vacuum melting and cast into ingots with thickness of 40 mm. The ingots were first heated to 1250 °C for 2 h for full austenization and then hot-rolled to 5 mm in thickness through five passes with two different FRTs of about 840 ± 10 °C. On the other hand, the sheets subjected to a FRT of 840 °C were air-cooled to about 400 °C, followed by isothermal holding at 400 °C for 1 h and finally furnace cooling to room temperature as well."
10.1016/j.msea.2019.06.015,Summary of room-temperature tensile properties of all tested specimens.,GB-TRIP,Tensile Strength (MPa),1219,MPa,Yield Strength (MPa),729,MPa,Total Elongation (%),21.3,%,0,0,0.21,0.003,0,0,0,0,1.1,1.04,0.015,0,0,0,0.02,0,0,2.04,0,0,0,0,0,0,0,0,0.064,0.2,0,0,0,0,0,0,0,0,"Raw steels for cold rolling are actually hot-rolled strips. The chemical composition of the studied alloy is provided in Table 1 . Therefore, two different thermo-mechanical processes, as shown in Fig. 1(b), were applied to produce the final products. The alloyed steels were prepared by vacuum melting and cast into ingots with thickness of 40 mm. The ingots were first heated to 1250 °C for 2 h for full austenization and then hot-rolled to 5 mm in thickness through five passes with two different FRTs of about 890 ± 10 °C . The sheets subjected to a FRT of 890 °C were directly water-quenched to about 400 °C, then isothermally treated at 400 °C for 1 h to simulate the coiling environment, and finally furnace cooled to room temperature."
10.1007/s11663-019-01701-1,Table II Mechanical Properties of the Experimental Steels Following the TMCP,Zr-Free,Ultimate Tensile Strength (MPa),523,MPa,Yield Strength (MPa),423,MPa,Elongation (Pct),25,no mentioned,0,0,0.1,0.0042,0.006,0,0,0,0,0.18,0.008,0.005,0,0,0.015,0,0,1.4,0,0,0,0,0,0,0,0,0,0,0,0,0,0,0,0,0,0,"The experimental steels were fabricated in a vacuum induction melting furnace. During melting, the furnace chamber was maintained in an Ar atmosphere. The 80 mm × 100 mm × 400 mm ingots were reheated to 1473 K (1200 °C) for 2 hours and rolled into 13-mm-thick plates by thermo-mechanical control processing (TMCP) in both the recrystallized and the non-recrystallized zones in order to obtain a microstructure of ferrite and pearlite. Initially, the ingots were rolled into 45 mm at 1423 K (1150 °C) for 2 passes. After air cooling to 1143 K (870 °C), the plates were rolled into 13 mm for 5 passes, then cooled at 15 to 20 K s-1 to 893 K (620 °C) by water."
10.1007/s11661-013-1828-2,Table III Room-Temperature Tensile Properties of the Four Free-Machining Steels,3S,Ultimate Tensile Strength (MPa),560,MPa,Yield Strength (MPa),549,MPa,Elongation (pct),13,no mentioned,0,0,0.09,0,0,0,0,0,0,0.01,0.09,0.35,0,0,0,0,0,1,0,0,0,0,0,0,0,0,0,0,0,0,0,0,0,0,0,0,"A bloom of 300 × 400 × 6400 mm in size made by continuous casting was homogenized at 1523 K (1250 °C) for 5 h at a furnace and was rolled to make billets of 160 × 160 mm in cross-sectional area. The billets were maintained at 1473 K (1200 °C) for 3 hours and were hot rolled and cold drawn to produce bars of 25 mm in diameter. The fabricated 25-mm-diameter bars were sectioned in parallel to the rolling direction, polished, and etched in a nital solution."
10.1007/s11661-013-1828-2,Table III Room-Temperature Tensile Properties of the Four Free-Machining Steels,4S,Ultimate Tensile Strength (MPa),552,MPa,Yield Strength (MPa),526,MPa,Elongation (pct),15,no mentioned,0,0,0.09,0,0,0,0,0,0,0.01,0.09,0.45,0,0,0,0,0,1.4,0,0,0,0,0,0,0,0,0,0,0,0,0,0,0,0,0,0,"A bloom of 300 × 400 × 6400 mm in size made by continuous casting was homogenized at 1523 K (1250 °C) for 5 h at a furnace and was rolled to make billets of 160 × 160 mm in cross-sectional area. The billets were maintained at 1473 K (1200 °C) for 3 hours and were hot rolled and cold drawn to produce bars of 25 mm in diameter. The fabricated 25-mm-diameter bars were sectioned in parallel to the rolling direction, polished, and etched in a nital solution."
10.1016/j.matdes.2016.10.076,Mechanical property of DSS samples.,CR-1000-15-A,Ultimate tensile Strength (MPa),718,MPa,Yield strength (MPa),499,MPa,Elongation (%),21,%,0,0,0.02,0,0,0,0,0,1.96,0,0,0,0,0,0,0,15.27,11.05,0,0,2.04,0,0,0,0,0,0,0,0,0,0,0,0,0,0,0,The as-cast (AC) samples were wire-cut into several straps and some of them were cold-rolled (CR) with 70% thickness reduction. The CR samples were then isothermally hold at 1000°C for 15 min and finally cooled in ambient air (A) to room temperature.
10.1016/j.matdes.2016.10.076,Mechanical property of DSS samples.,CR-750-90-A,Ultimate tensile Strength (MPa),631,MPa,Yield strength (MPa),371,MPa,Elongation (%),37,%,0,0,0.02,0,0,0,0,0,1.96,0,0,0,0,0,0,0,15.27,11.05,0,0,2.04,0,0,0,0,0,0,0,0,0,0,0,0,0,0,0,The as-cast (AC) samples were wire-cut into several straps and some of them were cold-rolled (CR) with 70% thickness reduction. The CR samples were then isothermally hold at 750°C for 90 min and finally cooled in ambient air (A) to room temperature.
10.1016/j.matdes.2016.10.076,Mechanical property of DSS samples.,CR-1000-30-A,Ultimate tensile Strength (MPa),596,MPa,Yield strength (MPa),349,MPa,Elongation (%),28,%,0,0,0.02,0,0,0,0,0,1.96,0,0,0,0,0,0,0,15.27,11.05,0,0,2.04,0,0,0,0,0,0,0,0,0,0,0,0,0,0,0,The as-cast (AC) samples were wire-cut into several straps and some of them were cold-rolled (CR) with 70% thickness reduction. The CR samples were then isothermally hold at 1000°C for 30 min and finally cooled in ambient air (A) to room temperature.
10.1016/j.matdes.2016.10.076,Mechanical property of DSS samples.,AC-1000-30-A,Ultimate tensile Strength (MPa),548,MPa,Yield strength (MPa),306,MPa,Elongation (%),32,%,0,0,0.02,0,0,0,0,0,1.96,0,0,0,0,0,0,0,15.27,11.05,0,0,2.04,0,0,0,0,0,0,0,0,0,0,0,0,0,0,0,The as-cast (AC) samples were wire-cut into several straps. The AC samples were then isothermally hold at 1000°C for 30 min and finally cooled in ambient air (A) to room temperature.
10.1016/j.matdes.2016.10.076,Mechanical property of DSS samples.,AC-750-180-W,Ultimate tensile Strength (MPa),564,MPa,Yield strength (MPa),300,MPa,Elongation (%),27,%,0,0,0.02,0,0,0,0,0,1.96,0,0,0,0,0,0,0,15.27,11.05,0,0,2.04,0,0,0,0,0,0,0,0,0,0,0,0,0,0,0,The as-cast (AC) samples were wire-cut into several straps. The AC samples were then isothermally hold at 750°C for 180 min and finally quenched in water quenching (W) to room temperature.
10.1016/j.msea.2017.06.012,Tensile property of different TWIP steels.,1#,"Tensile strength, MPa",1023.1,MPa,"Yield strength, MPa",437.7,MPa,"Tensile strengthxTotal elongation, GPa%",49.1,%,0,0,0.46,0,0,0,0,0,0.005,0.17,0.005,0.005,0,0,0,0,0,19.74,0,0,0,0,0,0,0,0,0,0,0,0,0,0,0,0,0,0,"Four Fe-Mn-C steels were cast with 25kg vacuum medium frequency induction melting furnace. The as cast ingots of TWIP steel with 120mm in diameter and 250mm (excluding hot-top) in height were heated to 1200°C and soaked for 2h by box-type muffle furnace, then forged into rectangular bars sized about 30mm × 80mm × 1000mm. The finishing temperature was higher than 900°C, and the hot forged samples were cooled to room temperature by air convection. Hot rolling was carried out on hot forged samples by a double roller machine at 1100°C after soaking at 1200°C for 1h. After five passes, the forged bars were rolled to plates with thickness between 3.9-4.0mm, then the samples with temperatures higher than 900°C were cooled in furnace. Cold rolled was operated after pickling by aqueous hydrochloric acid solution at room temperature. The final sheets were about 1.6mm in thickness after ten passes with the total reduction rate about 60%. Finally, the sheet samples were heat treated at 750°C for 10min, then air-cooled to 25°C."
10.1016/j.msea.2017.06.012,Tensile property of different TWIP steels.,2#,"Tensile strength, MPa",985.3,MPa,"Yield strength, MPa",401.7,MPa,"Tensile strengthxTotal elongation, GPa%",67,%,0,0,0.42,0,0,0,0,0,0.005,0.18,0.004,0.003,0,0,0,0,0,22.28,0,0,0,0,0,0,0,0,0,0,0,0,0,0,0,0,0,0,"Four Fe-Mn-C steels were cast with 25kg vacuum medium frequency induction melting furnace. The as cast ingots of TWIP steel with 120mm in diameter and 250mm (excluding hot-top) in height were heated to 1200°C and soaked for 2h by box-type muffle furnace, then forged into rectangular bars sized about 30mm × 80mm × 1000mm. The finishing temperature was higher than 900°C, and the hot forged samples were cooled to room temperature by air convection. Hot rolling was carried out on hot forged samples by a double roller machine at 1100°C after soaking at 1200°C for 1h. After five passes, the forged bars were rolled to plates with thickness between 3.9-4.0mm, then the samples with temperatures higher than 900°C were cooled in furnace. Cold rolled was operated after pickling by aqueous hydrochloric acid solution at room temperature. The final sheets were about 1.6mm in thickness after ten passes with the total reduction rate about 60%. Finally, the sheet samples were heat treated at 750°C for 10min, then air-cooled to 25°C."
10.1016/j.msea.2017.06.012,Tensile property of different TWIP steels.,3#,"Tensile strength, MPa",1101.8,MPa,"Yield strength, MPa",459.8,MPa,"Tensile strengthxTotal elongation, GPa%",63.1,%,0,0,0.61,0,0,0,0,0,0.005,0.17,0.005,0.004,0,0,0,0,0,20.08,0,0,0,0,0,0,0,0,0,0,0,0,0,0,0,0,0,0,"Four Fe-Mn-C steels were cast with 25kg vacuum medium frequency induction melting furnace. The as cast ingots of TWIP steel with 120mm in diameter and 250mm (excluding hot-top) in height were heated to 1200°C and soaked for 2h by box-type muffle furnace, then forged into rectangular bars sized about 30mm × 80mm × 1000mm. The finishing temperature was higher than 900°C, and the hot forged samples were cooled to room temperature by air convection. Hot rolling was carried out on hot forged samples by a double roller machine at 1100°C after soaking at 1200°C for 1h. After five passes, the forged bars were rolled to plates with thickness between 3.9-4.0mm, then the samples with temperatures higher than 900°C were cooled in furnace. Cold rolled was operated after pickling by aqueous hydrochloric acid solution at room temperature. The final sheets were about 1.6mm in thickness after ten passes with the total reduction rate about 60%. Finally, the sheet samples were heat treated at 750°C for 10min, then air-cooled to 25°C."
10.1016/j.msea.2017.06.012,Tensile property of different TWIP steels.,4#,"Tensile strength, MPa",1026.1,MPa,"Yield strength, MPa",419.3,MPa,"Tensile strengthxTotal elongation, GPa%",68.1,%,0,0,0.6,0,0,0,0,0,0.005,0.19,0.005,0.004,0,0,0,0,0,23.77,0,0,0,0,0,0,0,0,0,0,0,0,0,0,0,0,0,0,"Four Fe-Mn-C steels were cast with 25kg vacuum medium frequency induction melting furnace. The as cast ingots of TWIP steel with 120mm in diameter and 250mm (excluding hot-top) in height were heated to 1200°C and soaked for 2h by box-type muffle furnace, then forged into rectangular bars sized about 30mm × 80mm × 1000mm. The finishing temperature was higher than 900°C, and the hot forged samples were cooled to room temperature by air convection. Hot rolling was carried out on hot forged samples by a double roller machine at 1100°C after soaking at 1200°C for 1h. After five passes, the forged bars were rolled to plates with thickness between 3.9-4.0mm, then the samples with temperatures higher than 900°C were cooled in furnace. Cold rolled was operated after pickling by aqueous hydrochloric acid solution at room temperature. The final sheets were about 1.6mm in thickness after ten passes with the total reduction rate about 60%. Finally, the sheet samples were heat treated at 750°C for 10min, then air-cooled to 25°C."
10.1016/j.msea.2017.07.089,Characteristic tensile properties of AISI 4140 steels with different processing states.,As-received,UTS (MPa),720,MPa,YS (MPa),396,MPa,Elongation (%),22.6,%,0,0,0.39,0,0,0,0,0,0,0.2,0,0,0,0,0,0,0.98,0.77,0,0,0,0,0,0,0,0,0,0.21,0,0,0,0,0,0,0,0,The experimental steel investigated in this study is a commercial AISI 4140 steel with the chemical composition provided in Table 1. 
10.1016/j.msea.2017.07.089,Characteristic tensile properties of AISI 4140 steels with different processing states.,WR(70%),UTS (MPa),2183,MPa,YS (MPa),1266,MPa,Elongation (%),5.15,%,0,0,0.39,0,0,0,0,0,0,0.2,0,0,0,0,0,0,0.98,0.77,0,0,0,0,0,0,0,0,0,0.21,0,0,0,0,0,0,0,0,"The experimental steel investigated in this study is a commercial AISI 4140 steel with the chemical composition provided in Table 1. The 20mm thick slab cutted from extruded and annealed steel rod was austenized at 850°C for 1h followed by air cooling to 700°C in 10s, then the slab was warm rolled using a φ350mm rolling mill and finally subjected to water quenching. In order to study the effect of reduction ratio on the steel, slabs were warm rolled by increasing reduction ratios of 70%. During warm rolling, the time spent for different rolling processes were 20s."
10.1016/j.msea.2017.07.089,Characteristic tensile properties of AISI 4140 steels with different processing states.,WR(80%),UTS (MPa),2095,MPa,YS (MPa),1113,MPa,Elongation (%),6.7,%,0,0,0.39,0,0,0,0,0,0,0.2,0,0,0,0,0,0,0.98,0.77,0,0,0,0,0,0,0,0,0,0.21,0,0,0,0,0,0,0,0,"The experimental steel investigated in this study is a commercial AISI 4140 steel with the chemical composition provided in Table 1. The 20mm thick slab cutted from extruded and annealed steel rod was austenized at 850°C for 1h followed by air cooling to 700°C in 10s, then the slab was warm rolled using a φ350mm rolling mill and finally subjected to water quenching. In order to study the effect of reduction ratio on the steel, slabs were warm rolled by increasing reduction ratios of 80%. During warm rolling, the time spent for different rolling processes were 25s."
10.1016/j.msea.2017.07.089,Characteristic tensile properties of AISI 4140 steels with different processing states.,WR(85%),UTS (MPa),2022,MPa,YS (MPa),1080,MPa,Elongation (%),7.9,%,0,0,0.39,0,0,0,0,0,0,0.2,0,0,0,0,0,0,0.98,0.77,0,0,0,0,0,0,0,0,0,0.21,0,0,0,0,0,0,0,0,"The experimental steel investigated in this study is a commercial AISI 4140 steel with the chemical composition provided in Table 1. The 20mm thick slab cutted from extruded and annealed steel rod was austenized at 850°C for 1h followed by air cooling to 700°C in 10s, then the slab was warm rolled using a φ350mm rolling mill and finally subjected to water quenching. In order to study the effect of reduction ratio on the steel, slabs were warm rolled by increasing reduction ratios of 85%. During warm rolling, the time spent for different rolling processes were 30s."
10.1016/j.msea.2017.07.089,Characteristic tensile properties of AISI 4140 steels with different processing states.,WR(90%),UTS (MPa),1754,MPa,YS (MPa),938,MPa,Elongation (%),8,%,0,0,0.39,0,0,0,0,0,0,0.2,0,0,0,0,0,0,0.98,0.77,0,0,0,0,0,0,0,0,0,0.21,0,0,0,0,0,0,0,0,"The experimental steel investigated in this study is a commercial AISI 4140 steel with the chemical composition provided in Table 1. The 20mm thick slab cutted from extruded and annealed steel rod was austenized at 850°C for 1h followed by air cooling to 700°C in 10s, then the slab was warm rolled using a φ350mm rolling mill and finally subjected to water quenching. In order to study the effect of reduction ratio on the steel, slabs were warm rolled by increasing reduction ratios of 90%. During warm rolling, the time spent for different rolling processes were 35s."
10.1007/s12666-016-0975-8,Table 2 Mechanical properties of LCT and HCT samples,LCT,"('UTS, MPa', 'UTS, MPa')",712,MPa,"('YS, MPa', 'YS, MPa')",660,MPa,"('% Elongation', '% Elongation')",19,%,0,0,0.045,0.0072,0,0,0,0,0.038,0.25,0.01,0.004,0,0,0.12,0,0,1.58,0,0,0,0,0,0,0,0,0.0063,0,0,0,0,0,0,0,0,0,"The industrial heat was produced in a 200 MT Electric Arc Furnace (CONARC) and the final chemistry was adjusted in Laddle Furnace (LF) station. The liquid metal was casted into 1250 mm width and 62 mm thick slab in a CSP caster. The Compact Strip Production process is a combination of the thin slab casting and direct rolling processes. The thin slab (50–70 mm thick) from CSP was first descaled, sheared to the desired length and then transported at 960–970 °C to a RLNG fired soaking furnace set between 1110 and 1150 °C where it was soaked for 15–25 min. The slab was again descaled and hot-rolled using a 6-stand hot rolling mill to 6 mm thick plates. The hot strips exited the mill at temperatures between 800 and 900 °C in the austenitic condition and were then cooled on the run-out table with water spray before being coiled at specific temperature. In the present study, two strips were produced; one at lower coiling temperature of 520 °C (named LCT sample). "
10.1007/s12666-016-0975-8,Table 2 Mechanical properties of LCT and HCT samples,HCT,"('UTS, MPa', 'UTS, MPa')",762,MPa,"('YS, MPa', 'YS, MPa')",720,MPa,"('% Elongation', '% Elongation')",20,%,0,0,0.045,0.0072,0,0,0,0,0.038,0.25,0.01,0.004,0,0,0.12,0,0,1.58,0,0,0,0,0,0,0,0,0.0063,0,0,0,0,0,0,0,0,0,"The industrial heat was produced in a 200 MT Electric Arc Furnace (CONARC) and the final chemistry was adjusted in Laddle Furnace (LF) station. The liquid metal was casted into 1250 mm width and 62 mm thick slab in a CSP caster. The Compact Strip Production process is a combination of the thin slab casting and direct rolling processes. The thin slab (50–70 mm thick) from CSP was first descaled, sheared to the desired length and then transported at 960–970 °C to a RLNG fired soaking furnace set between 1110 and 1150 °C where it was soaked for 15–25 min. The slab was again descaled and hot-rolled using a 6-stand hot rolling mill to 6 mm thick plates. The hot strips exited the mill at temperatures between 800 and 900 °C in the austenitic condition and were then cooled on the run-out table with water spray before being coiled at specific temperature. In the present study, two strips were produced; one at lower coiling temperature of 580 °C (named HCT sample). "
10.1016/j.msea.2018.07.027,Summary of mechanical properties of TWIP steel under various processing conditions.,HRAC,UTS (MPa),868,MPa,YS (MPa),454,MPa,TEL (%),30,%,0,0,0.07,0,0,0,0,0,1.61,2.58,0.009,0.013,0,0,0,0,0,20,0,0,0,0,0,0,0,0,0,0,0,0,0,0,0,0,0,0,"The steel composition furnished in Table 1 was prepared in a 25 kVA air induction melting furnace. After discarding the shrinkage/pipes, the remaining sound portion of the ingot i.e., 200 mm × 50 mm × 50 mm size was hot forged to 16 mm thick slab. This slab was soaked at 1200 °C for 40 min and hot rolled to 8 mm thick plate with the finish rolling temperature of 800 °C."
10.1016/j.msea.2018.07.027,Summary of mechanical properties of TWIP steel under various processing conditions.,HRACST,UTS (MPa),858,MPa,YS (MPa),454,MPa,TEL (%),49,%,0,0,0.07,0,0,0,0,0,1.61,2.58,0.009,0.013,0,0,0,0,0,20,0,0,0,0,0,0,0,0,0,0,0,0,0,0,0,0,0,0,"The steel composition furnished in Table 1 was prepared in a 25 kVA air induction melting furnace. After discarding the shrinkage/pipes, the remaining sound portion of the ingot i.e., 200 mm × 50 mm × 50 mm size was hot forged to 16 mm thick slab.This slab was soaked at 1200 °C for 40 min and hot rolled to 8 mm thick plate with the finish rolling temperature of 800 °C. These samples were solutionised at 1040 °C for 1 h to remove any inhomogeneities and cool down to room temperature through water quenching."
10.1016/j.msea.2018.07.027,Summary of mechanical properties of TWIP steel under various processing conditions.,50CD,UTS (MPa),1419,MPa,YS (MPa),1275,MPa,TEL (%),9,%,0,0,0.07,0,0,0,0,0,1.61,2.58,0.009,0.013,0,0,0,0,0,20,0,0,0,0,0,0,0,0,0,0,0,0,0,0,0,0,0,0,"The steel composition furnished in Table 1 was prepared in a 25 kVA air induction melting furnace. After discarding the shrinkage/pipes, the remaining sound portion of the ingot i.e., 200 mm × 50 mm × 50 mm size was hot forged to 16 mm thick slab. The hot rolled and solutionised plate which was then subjected to 50% thickness reduction in cold rolling with several passes at room temperature using a laboratory rolling mill without altering the direction used in hot rolling."
10.1016/j.msea.2018.07.027,Summary of mechanical properties of TWIP steel under various processing conditions.,50CD + 900 degC-5 min,UTS (MPa),899,MPa,YS (MPa),500,MPa,TEL (%),56,%,0,0,0.07,0,0,0,0,0,1.61,2.58,0.009,0.013,0,0,0,0,0,20,0,0,0,0,0,0,0,0,0,0,0,0,0,0,0,0,0,0,"The steel composition furnished in Table 1 was prepared in a 25 kVA air induction melting furnace. After discarding the shrinkage/pipes, the remaining sound portion of the ingot i.e., 200 mm × 50 mm × 50 mm size was hot forged to 16 mm thick slab. The hot rolled and solutionised plate which was then subjected to 50% thickness reduction in cold rolling with several passes at room temperature using a laboratory rolling mill without altering the direction used in hot rolling. Finally, recrystallisation annealing treatment at 900 °C with a variation of time (5 min) followed by water quenching was performed on these cold deformed samples."
10.1016/j.msea.2018.07.027,Summary of mechanical properties of TWIP steel under various processing conditions.,50CD + 900 degC-15 min,UTS (MPa),879,MPa,YS (MPa),479,MPa,TEL (%),58,%,0,0,0.07,0,0,0,0,0,1.61,2.58,0.009,0.013,0,0,0,0,0,20,0,0,0,0,0,0,0,0,0,0,0,0,0,0,0,0,0,0,"The steel composition furnished in Table 1 was prepared in a 25 kVA air induction melting furnace. After discarding the shrinkage/pipes, the remaining sound portion of the ingot i.e., 200 mm × 50 mm × 50 mm size was hot forged to 16 mm thick slab. The hot rolled and solutionised plate which was then subjected to 50% thickness reduction in cold rolling with several passes at room temperature using a laboratory rolling mill without altering the direction used in hot rolling. Finally, recrystallisation annealing treatment at 900 °C with a variation of time (15 min) followed by water quenching was performed on these cold deformed samples."
10.1016/j.msea.2018.07.027,Summary of mechanical properties of TWIP steel under various processing conditions.,50CD + 900 degC-30 min,UTS (MPa),873,MPa,YS (MPa),449,MPa,TEL (%),61,%,0,0,0.07,0,0,0,0,0,1.61,2.58,0.009,0.013,0,0,0,0,0,20,0,0,0,0,0,0,0,0,0,0,0,0,0,0,0,0,0,0,"The steel composition furnished in Table 1 was prepared in a 25 kVA air induction melting furnace. After discarding the shrinkage/pipes, the remaining sound portion of the ingot i.e., 200 mm × 50 mm × 50 mm size was hot forged to 16 mm thick slab. The hot rolled and solutionised plate which was then subjected to 50% thickness reduction in cold rolling with several passes at room temperature using a laboratory rolling mill without altering the direction used in hot rolling. Finally, recrystallisation annealing treatment at 900 °C with a variation of time (30 min) followed by water quenching was performed on these cold deformed samples."
10.1007/s11837-014-1060-6,Table II Austenite fraction and mechanical properties after isothermal heat treatment,A,Tensile strength (MPa),693,MPa,Yield strength (MPa),551,MPa,Total elongation (%),13.9,%,0,0,0.21,0,0,0,0,0,5,1,0,0,0,0,0,0,0,4.1,0,0,0,0,0,0,0,0,0,0,0,0,0,0,0,0,0,0,"After vacuum melting of 25-kg ingots, they were heated to 1200°C for 1 h and hot-rolled to a 3.2-mm-thick sheet with a final rolling temperature above 870°C. After hot rolling, the sheets were held at 650°C for 1 h to simulate the coiling process followed by furnace cooling to room temperature. The sheets were heat treated using an infrared heating furnace as shown in Fig. 1, where the holding time at 600°C was 1 min."
10.1007/s11837-014-1060-6,Table II Austenite fraction and mechanical properties after isothermal heat treatment,A,Tensile strength (MPa),782,MPa,Yield strength (MPa),571,MPa,Total elongation (%),10.9,%,0,0,0.21,0,0,0,0,0,5,1,0,0,0,0,0,0,0,4.1,0,0,0,0,0,0,0,0,0,0,0,0,0,0,0,0,0,0,"After vacuum melting of 25-kg ingots, they were heated to 1200°C for 1 h and hot-rolled to a 3.2-mm-thick sheet with a final rolling temperature above 870°C. After hot rolling, the sheets were held at 650°C for 1 h to simulate the coiling process followed by furnace cooling to room temperature. The sheets were heat treated using an infrared heating furnace as shown in Fig. 1, where the holding time at 600°C was 1 h."
10.1007/s11837-014-1060-6,Table II Austenite fraction and mechanical properties after isothermal heat treatment,A,Tensile strength (MPa),816,MPa,Yield strength (MPa),537,MPa,Total elongation (%),30.3,%,0,0,0.21,0,0,0,0,0,5,1,0,0,0,0,0,0,0,4.1,0,0,0,0,0,0,0,0,0,0,0,0,0,0,0,0,0,0,"After vacuum melting of 25-kg ingots, they were heated to 1200°C for 1 h and hot-rolled to a 3.2-mm-thick sheet with a final rolling temperature above 870°C. After hot rolling, the sheets were held at 650°C for 1 h to simulate the coiling process followed by furnace cooling to room temperature. The sheets were heat treated using an infrared heating furnace as shown in Fig. 1, where the holding time at 600°C was 24 h."
10.1007/s11837-014-1060-6,Table II Austenite fraction and mechanical properties after isothermal heat treatment,B,Tensile strength (MPa),710,MPa,Yield strength (MPa),532,MPa,Total elongation (%),37.4,%,0,0,0.21,0,0,0,0,0,5,1,0,0,0,0,0,0,0,8.1,0,0,0,0,0,0,0,0,0,0,0,0,0,0,0,0,0,0,"After vacuum melting of 25-kg ingots, they were heated to 1200°C for 1 h and hot-rolled to a 3.2-mm-thick sheet with a final rolling temperature above 870°C. After hot rolling, the sheets were held at 650°C for 1 h to simulate the coiling process followed by furnace cooling to room temperature. The sheets were heat treated using an infrared heating furnace as shown in Fig. 1, where the holding time at 600°C was 1 min."
10.1007/s11837-014-1060-6,Table II Austenite fraction and mechanical properties after isothermal heat treatment,B,Tensile strength (MPa),803,MPa,Yield strength (MPa),559,MPa,Total elongation (%),31.9,%,0,0,0.21,0,0,0,0,0,5,1,0,0,0,0,0,0,0,8.1,0,0,0,0,0,0,0,0,0,0,0,0,0,0,0,0,0,0,"After vacuum melting of 25-kg ingots, they were heated to 1200°C for 1 h and hot-rolled to a 3.2-mm-thick sheet with a final rolling temperature above 870°C. After hot rolling, the sheets were held at 650°C for 1 h to simulate the coiling process followed by furnace cooling to room temperature. The sheets were heat treated using an infrared heating furnace as shown in Fig. 1, where the holding time at 600°C was 24 h."
