Repository: MGEdata/SteelScientist

# SteelScientist

## 📝Cite  


**Paper link:**[Steel design based on a large language model](https://doi.org/10.1016/j.actamat.2024.120663)  

@article{tian2025steel,  
&nbsp;&nbsp;&nbsp;&nbsp;&nbsp;&nbsp;&nbsp;&nbsp;title={Steel design based on a large language model},  
&nbsp;&nbsp;&nbsp;&nbsp;&nbsp;&nbsp;&nbsp;&nbsp;author={Tian, Shaohan and Jiang, Xue and Wang, Weiren and Jing, Zhihua and Zhang, Chi and Zhang, Cheng and Lookman, Turab and Su, Yanjing},  
&nbsp;&nbsp;&nbsp;&nbsp;&nbsp;&nbsp;&nbsp;&nbsp;journal={Acta Materialia},  
&nbsp;&nbsp;&nbsp;&nbsp;&nbsp;&nbsp;&nbsp;&nbsp;volume={285},    
&nbsp;&nbsp;&nbsp;&nbsp;&nbsp;&nbsp;&nbsp;&nbsp;pages={120663},

File: datasets/train_data.csv (part 13 of 46)
DOIs,title,abstract,Table_topic,Material,Tensile_name,Tensile_value,Tensile_unit,Yield_name,Yield_value,Yield_unit,Elongation_name,Elongation_value,Elongation_unit,H,B,C,N,O,F,Na,Mg,Al,Si,P,S,Cl,Ca,Ti,V,Cr,Mn,Fe,Co,Ni,Cu,Zn,As,Y,Zr,Nb,Mo,Sn,Sb,La,Ce,Ta,W,Pb,Bi,Text
10.1007/s11661-021-06308-3,Revealing the Effect of Microstructural Inheritance in 1.5 GPa Hot-Rolled Ultrahigh Strength Q&P Steels,"At present, optimization of mechanical properties in quenching and partitioning (Q&P) steels relies primarily on the tailoring of microstructural characteristics by manipulating the alloying elements and the Q&P process. However, adjusting the final microstructure by taking advantage of the inheritance effect derived from the initial microstructure has received less attention. Based on a typical Fe-C-Mn-Si system, the present investigation explores the effect of microstructural inheritance in an ultrahigh strength hot-rolled Q&P steel. The typical hot rolling process is followed by three cooling rates, including quenching, air cooling, and coil cooling, to obtain different initial microstructures of full martensite, bainite-austenite, and ferrite-pearlite, respectively. The same Q&P treatment is then performed to elucidate the inheritance mechanism, and the final Q&P products consist of different fractions of tempered martensite, retained austenite, bainite and fresh martensite. With decreasing cooling rates after hot rolling, the ultimate tensile strengths of the steels after the Q&P treatment are identical at similar to 1.5 GPa, while the total elongations increase gradually from 10.9, 12.7 to 14.5 pct. The highest elongation of the coil-cooled Q&P steel can be attributed to the effect of microstructural inheritance on the Q&P process and retained austenite, leading to larger austenite grain sizes and more equiaxed morphologies. The combination of austenite chemistry and morphology results in the optimal mechanical stability for retained austenite to provide continuous and durable strain hardening. Compared to cold-rolled products, hot-rolled Q&P steel is very attractive to the industry as it can potentially eliminate the cold rolling step and reduce the production cost. Utilizing the microstructural inheritance effect provides a simple and feasible route to control the microstructures and mechanical properties of ultrahigh strength hot-rolled Q&P steel. (C) The Minerals, Metals & Materials Society and ASM International 2021",Table II Mechanical Properties of the Experimental Steels After Q&amp;P Treatment,AC-QP,UTS (MPa),1538.3,MPa,YS (MPa),1395.4,MPa,TEL (Pct),12.7,no mentioned,0,0,0.38,0,0,0,0,0,0,1.6,0,0,0,0,0,0,0,1.58,0,0,0,0,0,0,0,0,0,0,0,0,0,0,0,0,0,0,"The experimental steels were smelted in a vacuum induction furnace and cast as 150 kg ingots. Slabs with thicknesses of 30 mm were heated to 1200 °C by a heating furnace for homogenization. The slabs were held at 1200 °C for 2 hours before air cooling to 1050 °C for hot rolling. The homogenized slabs were rolled to 3 mm on a trial hot rolling mill with a roll diameter of 450 mm via 7 passes and a total thickness reduction of 90 pct. The finishing temperature of hot rolling was controlled at 900 °C. Based on thermodynamic calculation results from Thermo-Calc, three different cooling modes after hot rolling were designed to ensure different initial microstructures:  (ii) Air cooling (HR-AC), the hot-rolled plate was placed in air and cooled to room temperature; The samples were put into a 900 °C muffle furnace for 300 seconds (average heating rate of ~ 5 °C/s) before the Q&P process, and the actual austenitizing time was approximately 120 seconds. The fully austenitized steels were cooled to the QT by a salt bath at a cooling rate of 71 °C/s to inhibit ferrite formation. The quenching temperature of 230 °C was determined with the constrained carbon equilibrium (CCE) model using the nominal composition of the steel.  Therefore, immediately after the initial quenching to QT, the samples were put into the second salt bath furnace, heated to 400 °C at a rate of 4 °C/s and then kept at 400 °C for 50 seconds. Finally, the steels were quenched in water."
10.1007/s11661-021-06308-3,Revealing the Effect of Microstructural Inheritance in 1.5 GPa Hot-Rolled Ultrahigh Strength Q&P Steels,"At present, optimization of mechanical properties in quenching and partitioning (Q&P) steels relies primarily on the tailoring of microstructural characteristics by manipulating the alloying elements and the Q&P process. However, adjusting the final microstructure by taking advantage of the inheritance effect derived from the initial microstructure has received less attention. Based on a typical Fe-C-Mn-Si system, the present investigation explores the effect of microstructural inheritance in an ultrahigh strength hot-rolled Q&P steel. The typical hot rolling process is followed by three cooling rates, including quenching, air cooling, and coil cooling, to obtain different initial microstructures of full martensite, bainite-austenite, and ferrite-pearlite, respectively. The same Q&P treatment is then performed to elucidate the inheritance mechanism, and the final Q&P products consist of different fractions of tempered martensite, retained austenite, bainite and fresh martensite. With decreasing cooling rates after hot rolling, the ultimate tensile strengths of the steels after the Q&P treatment are identical at similar to 1.5 GPa, while the total elongations increase gradually from 10.9, 12.7 to 14.5 pct. The highest elongation of the coil-cooled Q&P steel can be attributed to the effect of microstructural inheritance on the Q&P process and retained austenite, leading to larger austenite grain sizes and more equiaxed morphologies. The combination of austenite chemistry and morphology results in the optimal mechanical stability for retained austenite to provide continuous and durable strain hardening. Compared to cold-rolled products, hot-rolled Q&P steel is very attractive to the industry as it can potentially eliminate the cold rolling step and reduce the production cost. Utilizing the microstructural inheritance effect provides a simple and feasible route to control the microstructures and mechanical properties of ultrahigh strength hot-rolled Q&P steel. (C) The Minerals, Metals & Materials Society and ASM International 2021",Table II Mechanical Properties of the Experimental Steels After Q&amp;P Treatment,CC-QP,UTS (MPa),1533.9,MPa,YS (MPa),1350.2,MPa,TEL (Pct),14.5,no mentioned,0,0,0.38,0,0,0,0,0,0,1.6,0,0,0,0,0,0,0,1.58,0,0,0,0,0,0,0,0,0,0,0,0,0,0,0,0,0,0,"The experimental steels were smelted in a vacuum induction furnace and cast as 150 kg ingots. Slabs with thicknesses of 30 mm were heated to 1200 °C by a heating furnace for homogenization. The slabs were held at 1200 °C for 2 hours before air cooling to 1050 °C for hot rolling. The homogenized slabs were rolled to 3 mm on a trial hot rolling mill with a roll diameter of 450 mm via 7 passes and a total thickness reduction of 90 pct. The finishing temperature of hot rolling was controlled at 900 °C. Based on thermodynamic calculation results from Thermo-Calc, three different cooling modes after hot rolling were designed to ensure different initial microstructures:  (iii) Coil cooling (HR-CC), the hot-rolled plate was directly placed in a 600 °C furnace and furnaced cooled to simulate coil cooling. The samples were put into a 900 °C muffle furnace for 300 seconds (average heating rate of ~ 5 °C/s) before the Q&P process, and the actual austenitizing time was approximately 120 seconds. The fully austenitized steels were cooled to the QT by a salt bath at a cooling rate of 71 °C/s to inhibit ferrite formation. The quenching temperature of 230 °C was determined with the constrained carbon equilibrium (CCE) model using the nominal composition of the steel.  Therefore, immediately after the initial quenching to QT, the samples were put into the second salt bath furnace, heated to 400 °C at a rate of 4 °C/s and then kept at 400 °C for 50 seconds. Finally, the steels were quenched in water."
10.1007/s11661-016-3798-7,Effect of Aluminum Content on Wear Resistance of Hot-Forged Multiphase Steel,"A medium-carbon steel was alloyed with Mn, Cr, Si, and Al to obtain carbide-free bainite steel. The thermomechanics and chemistry of steel were used to produce medium carbon containing four phases: ferrite, pearlite, bainite, and chromium carbide. The morphologies of different phases were characterized and analyzed by using optical and scanning electron microscopes. An abrasive dry sliding wear (pin on ring) of two types of medium-carbon, hot-forged steels containing different aluminum contents was investigated at different pressures and sliding velocities. The sliding duration time was 30 minutes under dry sliding conditions. The wear rate of Alloy 1 and 2 revealed negligible wear rates at low velocity and pressure. On the other hand, the wear rate highly increased to maximum at maximum velocity and pressure for Alloy 1 and 2. Alloy steel 2 of 2 pct Al revealed a maximum wear rate of 720 mg/min compared with 160.8 mg/min for Alloy 1 contains 1 pct Al. Experimental results showed that increased aluminum content is directly proportional to the ferrite volume fraction, which greatly influences the wear resistance performance and mechanical properties of the two types of steel. (C) The Minerals, Metals & Materials Society and ASM International 2016",Table III Summary of the Mechanical Properties,Alloy 1,"('Ultimate Strength (MPa)', 'UTS')",1067,MPa,"('Yield Strength (MPa)', 'YS')",701,MPa,"('Total Elongation (pct)', 'TE')",18.46,no mentioned,0,0,0.468,0,0,0,0,0,0.893,1.99,0.0404,0.0169,0,0,0,0,0.863,1.53,0,0,0,0.127,0,0,0,0,0,0,0,0,0,0,0,0,0,0,"Therefore, in this study, medium-carbon steel was alloyed with Mn, Cr, Si, and Al to obtain carbide-free bainite. A casting of a 100 kg of steel with different alloying elements in an open-air induction furnace was carried out. The yield metal was made in Y-block shapes of 40 mm thickness. The chemical composition is listed in Table I. A thermomechanical process was carried out at 1473 K (1200 °C) as shown in Figure 1. A thermomechanical process was carried out at 1473 K (1200 °C). A cross-section area reduction of 95 pct was performed using hot forging followed by air cooling."
10.1007/s11661-016-3798-7,Effect of Aluminum Content on Wear Resistance of Hot-Forged Multiphase Steel,"A medium-carbon steel was alloyed with Mn, Cr, Si, and Al to obtain carbide-free bainite steel. The thermomechanics and chemistry of steel were used to produce medium carbon containing four phases: ferrite, pearlite, bainite, and chromium carbide. The morphologies of different phases were characterized and analyzed by using optical and scanning electron microscopes. An abrasive dry sliding wear (pin on ring) of two types of medium-carbon, hot-forged steels containing different aluminum contents was investigated at different pressures and sliding velocities. The sliding duration time was 30 minutes under dry sliding conditions. The wear rate of Alloy 1 and 2 revealed negligible wear rates at low velocity and pressure. On the other hand, the wear rate highly increased to maximum at maximum velocity and pressure for Alloy 1 and 2. Alloy steel 2 of 2 pct Al revealed a maximum wear rate of 720 mg/min compared with 160.8 mg/min for Alloy 1 contains 1 pct Al. Experimental results showed that increased aluminum content is directly proportional to the ferrite volume fraction, which greatly influences the wear resistance performance and mechanical properties of the two types of steel. (C) The Minerals, Metals & Materials Society and ASM International 2016",Table III Summary of the Mechanical Properties,Alloy 2,"('Ultimate Strength (MPa)', 'UTS')",942,MPa,"('Yield Strength (MPa)', 'YS')",646,MPa,"('Total Elongation (pct)', 'TE')",19.88,no mentioned,0,0,0.393,0,0,0,0,0,1.92,1.78,0.0386,0.0155,0,0,0,0,0.938,1.47,0,0,0,0.128,0,0,0,0,0,0,0,0,0,0,0,0,0,0,"Therefore, in this study, medium-carbon steel was alloyed with Mn, Cr, Si, and Al to obtain carbide-free bainite. A casting of a 100 kg of steel with different alloying elements in an open-air induction furnace was carried out. The yield metal was made in Y-block shapes of 40 mm thickness. The chemical composition is listed in Table I. A thermomechanical process was carried out at 1473 K (1200 °C) as shown in Figure 1. A thermomechanical process was carried out at 1473 K (1200 °C). A cross-section area reduction of 95 pct was performed using hot forging followed by air cooling."
10.1016/j.mtcomm.2020.101272,An innovative pathway to produce high-performance quenching and partitioning steel through ultra-fast full austenitization annealing,"Quenching and partitioning (Q&P) treatment was conducted on a cold-rolled low-carbon steel using a quenching dilatometer. A novel phase-transformation pathway to produce high-performance Q&P steel by introducing fast-heating full austenitization annealing method was proposed in the present work. Different from conventional slow-heating intercritical annealing (4 K/s), an unexpected transition from austenite to ferrite occurs even upon rapid cooling (70 K/s) through ultra-fast full austenitization (300 K/s) annealing, corresponding to unstable carbon-depleted austenite. Ultra-fine high-carbon austenite retards the martensitic transformation to lower temperature regime upon further cooling, and lath-like martensite forms owing to the pinning effect from prior ferrite and ultra-fine austenite grain boundaries. Mechanical properties demonstrated that the full austenitization annealing method could enhance both the slow-heating QP-4 and fast-heating QP-300 samples from 980 MPa grade to a higher grade (1180 MPa) Q&P steel, and meanwhile, it should be noted that the total elongation up to 21.7 % was obtained for the QP-300 samples, higher than 16.5 % of the QP-4 samples. Although the yield strength of QP-300 samples slightly decreased, the product of strength and ductility strikingly improved from 19.5 GPa% to 25.7 GPa%.",Mechanical properties of QP980 samples with different initial heating rates.,QP-4,UTS (MPa),1180,MPa,YS (MPa),1050,MPa,TEL (%),16.5,%,0,0,0.18,0,0,0,0,0,0.002,1.4,0.011,0,0,0,0,0,0,1.8,0,0,0,0,0,0,0,0,0.001,0,0,0,0,0,0,0,0,0,"Rectangular sheet samples with dimensions of approximate 4.3 mm (width) ×10.5 mm (length) ×1.20 mm (thickness) were wire-cut along the rolling direction and then mechanically polished for quenching and partitioning (Q&amp;P) treatment. Q&amp;P treatment simulated using a DIL 805 L quenching dilatometer. The rectangular samples was firstly induction heated to 1210 K (just above the austenite finish temperature Ac 3) with preset heating rates of 4 K/s, respectively, followed by quenching into 583 K (below the martensite start temperature M s) at 70 K/s, and then were reheated to 703 K and partitioned for 90 s, finished by cooling at 30 K/s to room temperature. Samples directly quenched from 1210 K were prepared for comparison. The austenitization completes at 1157 K (the austenite finish temperature Ac 3). Regarding to the conventional slow-heating annealing, the cold-rolled ferrite/pearlite microstructure undergoes full recovery and recrystallization prior to austenitization. However, all samples in the present study were fully austenitized since the peak temperature of 1210 K is about 50 K higher than the Ac 3 temperature. The initial heating temperature was set to be 1173 K (just above the Ac3 temperature) and quenching/partitioning parameters were the same as shown in Fig. 1. "
10.1016/j.mtcomm.2020.101272,An innovative pathway to produce high-performance quenching and partitioning steel through ultra-fast full austenitization annealing,"Quenching and partitioning (Q&P) treatment was conducted on a cold-rolled low-carbon steel using a quenching dilatometer. A novel phase-transformation pathway to produce high-performance Q&P steel by introducing fast-heating full austenitization annealing method was proposed in the present work. Different from conventional slow-heating intercritical annealing (4 K/s), an unexpected transition from austenite to ferrite occurs even upon rapid cooling (70 K/s) through ultra-fast full austenitization (300 K/s) annealing, corresponding to unstable carbon-depleted austenite. Ultra-fine high-carbon austenite retards the martensitic transformation to lower temperature regime upon further cooling, and lath-like martensite forms owing to the pinning effect from prior ferrite and ultra-fine austenite grain boundaries. Mechanical properties demonstrated that the full austenitization annealing method could enhance both the slow-heating QP-4 and fast-heating QP-300 samples from 980 MPa grade to a higher grade (1180 MPa) Q&P steel, and meanwhile, it should be noted that the total elongation up to 21.7 % was obtained for the QP-300 samples, higher than 16.5 % of the QP-4 samples. Although the yield strength of QP-300 samples slightly decreased, the product of strength and ductility strikingly improved from 19.5 GPa% to 25.7 GPa%.",Mechanical properties of QP980 samples with different initial heating rates.,QP-300,UTS (MPa),1185,MPa,YS (MPa),970,MPa,TEL (%),21.7,%,0,0,0.18,0,0,0,0,0,0.002,1.4,0.011,0,0,0,0,0,0,1.8,0,0,0,0,0,0,0,0,0.001,0,0,0,0,0,0,0,0,0,"Rectangular sheet samples with dimensions of approximate 4.3 mm (width) ×10.5 mm (length) ×1.20 mm (thickness) were wire-cut along the rolling direction and then mechanically polished for quenching and partitioning (Q&amp;P) treatment. Q&amp;P treatment simulated using a DIL 805 L quenching dilatometer. The rectangular samples was firstly induction heated to 1210 K (just above the austenite finish temperature Ac 3) with preset heating rates of 300 K/s, respectively, followed by quenching into 583 K (below the martensite start temperature M s) at 70 K/s, and then were reheated to 703 K and partitioned for 90 s, finished by cooling at 30 K/s to room temperature. Samples directly quenched from 1210 K were prepared for comparison. The austenitization completes at 1157 K (the austenite finish temperature Ac 3). Regarding to the conventional slow-heating annealing, the cold-rolled ferrite/pearlite microstructure undergoes full recovery and recrystallization prior to austenitization. However, all samples in the present study were fully austenitized since the peak temperature of 1210 K is about 50 K higher than the Ac 3 temperature. The initial heating temperature was set to be 1173 K (just above the Ac3 temperature) and quenching/partitioning parameters were the same as shown in Fig. 1. "
10.1016/j.msea.2012.05.007,Effects of microstructure and yield ratio on strain hardening and Bauschinger effect in two API X80 linepipe steels,"In the present study, effects of microstructure and yield ratio on strain hardening and Bauschinger effect were investigated in two API X80 steel sheets fabricated by controlling the start cooling temperature. The steel whose start cooling temperature was lower had the higher fractions of granular bainite (GB) and martensite-austenite (MA) constituent and the lower fraction of acicular ferrite (AF), and showed the higher yield ratio. According to the results of the strain-reversal test composed of compressive and tensile tests at various compressive pre-strains, the reduction in yield strength of the steel having higher fractions of GB and MA was generally higher than that of the steel having lower fractions. This result could be explained by difference in density of mobile dislocations and by competing mechanisms between Bauschinger effect and strain hardening, which were susceptible to the minute change in pre-strain during the piping process. When the pre-strain was low, e.g., lower than 4%, the steels having low yield ratio and small Bauschinger effect were desirable to minimize the reduction in yield strength. (C) 2012 Elsevier B.V. All rights reserved.",Room-temperature tensile properties of the API X80 steels.,A,Ultimate tensile strength (MPa),734,MPa,Yield strength (MPa),657,MPa,Elongation (%),19,%,0,0,0.05,0,0,0,0,0,0,0.3,0,0,0,0,0.02,0,0.3,1.8,0,0,0,0,0,0,0,0,0.1,0.2,0,0,0,0,0,0,0,0,"The rolling of the steel was finished at the temperature of austenite region above Ar3. After the finish rolling, the steel sheet was rapidly cooled from 1063K (790°C)  down to 793K (520°C) at a cooling rate of 20K/s, and was coiled. The final width and thickness of the sheets were 1500mm and 18.4mm, respectively."
10.1016/j.msea.2012.05.007,Effects of microstructure and yield ratio on strain hardening and Bauschinger effect in two API X80 linepipe steels,"In the present study, effects of microstructure and yield ratio on strain hardening and Bauschinger effect were investigated in two API X80 steel sheets fabricated by controlling the start cooling temperature. The steel whose start cooling temperature was lower had the higher fractions of granular bainite (GB) and martensite-austenite (MA) constituent and the lower fraction of acicular ferrite (AF), and showed the higher yield ratio. According to the results of the strain-reversal test composed of compressive and tensile tests at various compressive pre-strains, the reduction in yield strength of the steel having higher fractions of GB and MA was generally higher than that of the steel having lower fractions. This result could be explained by difference in density of mobile dislocations and by competing mechanisms between Bauschinger effect and strain hardening, which were susceptible to the minute change in pre-strain during the piping process. When the pre-strain was low, e.g., lower than 4%, the steels having low yield ratio and small Bauschinger effect were desirable to minimize the reduction in yield strength. (C) 2012 Elsevier B.V. All rights reserved.",Room-temperature tensile properties of the API X80 steels.,B,Ultimate tensile strength (MPa),753,MPa,Yield strength (MPa),612,MPa,Elongation (%),21,%,0,0,0.05,0,0,0,0,0,0,0.3,0,0,0,0,0.02,0,0.3,1.8,0,0,0,0,0,0,0,0,0.1,0.2,0,0,0,0,0,0,0,0,"The rolling of the steel was finished at the temperature of austenite region above Ar3. After the finish rolling, the steel sheet was rapidly cooled from 1113K (840°C) down to 793K (520°C) at a cooling rate of 20K/s, and was coiled. The final width and thickness of the sheets were 1500mm and 18.4mm, respectively."
10.1016/j.net.2020.07.014,Determination of true stress-strain curve of type 304 and 316 stainless steels using a typical tensile test and finite element analysis,"Knowing a material's true stress-strain curve is essential for performing a nonlinear finite element analysis to solve an elastoplastic problem. This study presents a simple methodology to determine the true stress-strain curve of type 304 and 316 austenitic stainless steels in the full range of strain from a typical tensile test. Before necking, the true stress and strain values are directly converted from engineering stress and strain data, respectively. After necking, a true stress-strain equation is determined by iteratively conducting finite element analysis using three pieces of information at the necking and the fracture points. The Hockett-Sherby equation is proposed as an optimal stress-strain model in a nonuniform deformation region. The application to the stainless steel under different temperatures and loading conditions verifies that the strain hardening behavior of the material is adequately described by the determined equation, and the estimated engineering stress-strain curves are in good agreement with those of experiments. The presented method is intrinsically simple to use and reduces iterations because it does not require much experimental effort and adopts the approach of determining the stress-strain equation instead of correcting the individual stress at each strain point. (c) 2020 Korean Nuclear Society, Published by Elsevier Korea LLC. This is an open access article under the CC BY-NC-ND license (http://creativecommons.org/licenses/by-nc-nd/4.0/).",Tensile properties resulting from testing.,Type 304 SS,Tensile Strength (MPa),579.5,MPa,Yield Strength (MPa),226.3,MPa,Total Elongation (%),85.8,%,0,0,0.018,0,0,0,0,0,0,0.31,0.025,0.0002,0,0,0,0,18.43,1.76,0,0,10.24,0,0,0,0,0,0,0,0,0,0,0,0,0,0,0,"The materials to be tested is the type 304 stainless steels in accordance with the material requirements of the ASME B&PV Code Section II, which are broadly used for safety class components such as piping, reactor vessel internals, and containments for radioactive material transportation in nuclear power plants. The tensile test specimens illustrated in Fig. 1 were machined in the shape of round bars with a uniform length of 32 mm, a gauge length of 25 mm, and a diameter of 6 mm for quasi-static testing and 5 mm for dynamic testing, respectively, in accordance with the testing requirements of the ASTM E8 standard."
10.1016/j.net.2020.07.014,Determination of true stress-strain curve of type 304 and 316 stainless steels using a typical tensile test and finite element analysis,"Knowing a material's true stress-strain curve is essential for performing a nonlinear finite element analysis to solve an elastoplastic problem. This study presents a simple methodology to determine the true stress-strain curve of type 304 and 316 austenitic stainless steels in the full range of strain from a typical tensile test. Before necking, the true stress and strain values are directly converted from engineering stress and strain data, respectively. After necking, a true stress-strain equation is determined by iteratively conducting finite element analysis using three pieces of information at the necking and the fracture points. The Hockett-Sherby equation is proposed as an optimal stress-strain model in a nonuniform deformation region. The application to the stainless steel under different temperatures and loading conditions verifies that the strain hardening behavior of the material is adequately described by the determined equation, and the estimated engineering stress-strain curves are in good agreement with those of experiments. The presented method is intrinsically simple to use and reduces iterations because it does not require much experimental effort and adopts the approach of determining the stress-strain equation instead of correcting the individual stress at each strain point. (c) 2020 Korean Nuclear Society, Published by Elsevier Korea LLC. This is an open access article under the CC BY-NC-ND license (http://creativecommons.org/licenses/by-nc-nd/4.0/).",Tensile properties resulting from testing.,Type 316 SS,Tensile Strength (MPa),590.4,MPa,Yield Strength (MPa),313.6,MPa,Total Elongation (%),71.4,%,0,0,0.009,0,0,0,0,0,0,0.38,0.008,0,0,0,0,0,16.2,1.22,0,0,11.2,0,0,0,0,0,0,2.08,0,0,0,0,0,0,0,0,"The materials to be tested is the type 316 austenitic stainless steels in accordance with the material requirements of the ASME B&PV Code Section II, which are broadly used for safety class components such as piping, reactor vessel internals, and containments for radioactive material transportation in nuclear power plants. The tensile test specimens illustrated in Fig. 1 were machined in the shape of round bars with a uniform length of 32 mm, a gauge length of 25 mm, and a diameter of 6 mm for quasi-static testing and 5 mm for dynamic testing, respectively, in accordance with the testing requirements of the ASTM E8 standard."
10.1016/j.msea.2020.139885,Improving the yield strength of an antibacterial 304Cu austenitic stainless steel by the reversion treatment,"As an implant material, Cu-bearing austenitic stainless steels can possess the antibacterial property, but their mechanical strength is low. In order to improve the yield strength of a 304Cu (17%Cr-7%Ni-3%Cu) alloy through substantial grain refinement, a research investigation has been taken up to conduct the reversion annealing treatment comprising a heavy (71%) cold rolling reduction followed by annealing at various temperatures (650-950 degrees C) and durations (1-5400 s). The microstructure evolution was examined by electron backscatter diffraction and further characterized by magnetic measurements, and mechanical properties were determined by tensile and hardness testing. The precipitation of Cu was confirmed by transmission electron microscopy. It was found that the reversion of deformation-induced martensite to austenite took place by the shear mechanism, followed by subgrain formation and continuous recrystallization resulting in quite nonuniform grain size distribution. The finest reversed grains were around 0.6 mu m in size, but also much larger austenite grains and a small fraction of unreversed martensite existed in the final structure despite annealing at least up to 800 degrees C. Coherent Cu particles were observed after aging for 1.5 h at 700 and 650 degrees C, while the yield strength could be improved to 507 and 791 MPa, respectively, i.e. by similar to 2-3 times that of the annealed steel. The ductility of the steel remains still high, the fracture elongation being 36%.",Tensile properties of the 304Cu steel after various reversion annealing treatments compared to those of as-received (hot rolled) and cold-rolled conditions.,304Cu steel,Tensile strength (MPa),1008,mpa,Yield strength (MPa),791,mpa,Total elongation (%),51,%,0,0,0.023,0,0,0,0,0,0,0.55,0.025,0.011,0,0,0,0,17.4,0.85,0,0,7.32,3.15,0,0,0,0,0,0,0,0,0,0,0,0,0,0,"The steel was made as a laboratory casting using standard melting practice. For cold rolling, the steel was received in the form of a hot rolled sheet, ~3.2 mm in thickness. The as-received steel sheet was cold rolled in a laboratory rolling mill to 0.93 mm thickness (~71% reduction) and subsequently annealed in a Gleeble 3800 simulator at various temperatures in the range 650-950 °C using isothermal holding times between 1 and 5400 s. For reversion treatment, the samples were heated at 200 °C/s to the annealing temperature, held for desired duration and then cooled at the same rate at least down to 300 °C. The initial grain size of the sample was estimated as 31 ± 4 μm. Cold rolling in 13 passes (about 15% each) to the total reduction of 71% resulted in the DIM fraction of 80%, so that still a significant amount of deformed austenite (DA) was retained. The objective of the applied reversion treatment applied was to improve the strength properties of the steel."
10.1016/j.msea.2021.141563,Reverse partitioning of Al from kappa-carbide to the gamma-matrix upon Ni addition and its strengthening effect in Fe-Mn-Al-C lightweight steel,"The effect of the addition of Ni to Fe-30Mn-10Al-0.9C-0.5Si-1.5Mo (wt.%) cast lightweight steel was investigated with a focus on the precipitation behavior of (Fe,Mn)(3)AlC kappa-carbide. The addition of 3 wt.% Ni (3Ni steel) resulted in continuous hardening of the steel during aging heat treatment at 550 degrees C for 100 h whereas the addition of 1.5 wt.% Ni (1.5Ni steel) led to peak hardening at 550 degrees C for 20 h. The size of kappa-carbides after aging heat treatment for 100 h was smaller in 3Ni steel compared with 1.5Ni steel, despite its higher hardness and progressed hardening. Atom probe tomography of the aged 3Ni steel revealed that Al atoms were preferentially enriched in the gamma-matrix with clustering of Ni atoms observed, resulting in the relative depletion of Al in kappa-carbide. This is the first report of reverse partitioning of Al from kappa-carbide to the gamma-matrix through Ni addition, indicating that the affinity of C-Al is lower than that of Ni-Al. The substitution of Mn to the Al site of the kappa-carbide lattice is energetically favorable when Ni-Al bonding actively occurs in the gamma-matrix, as determined by first-principles calculations. This is clearly evidenced by the Mn enrichment of kappa-carbide in the 3Ni steel. The amount of Ni-Al clustering resulting from the reverse partitioning of Al to the gamma-matrix during the precipitation of kappa-carbide could be increased according to the growth of kappa-carbide. Therefore, we found that the addition of Ni led to simultaneous cooperative precipitation- and solid solution-strengthening after aging, contributing to continuous hardening by effectively suppressing the movement of dislocations.",Summary of tensile properties at room temperature for solution-treated and aged 1.5Ni and 3Ni steels.,Solution treated at 1050 degC for 2 h,Tensile strength (MPa),787,MPa,Yield strength (MPa),553,MPa,Elongation (%),77,%,0,0,0.94,0,0,0,0,0,10.01,0.55,0,0,0,0,0,0,0,29.36,0,0,1.5,0,0,0,0,0,0,1.55,0,0,0,0,0,0,0,0," The cast steels used in this study, referred to as ‘1.5Ni' and ‘3Ni' steels, had nominal compositions of Fe-30Mn-10Al-0.9C-0.5Si-1.5Mo-(1.5 or 3)Ni (wt.%). The chemical compositions of the steels are listed in Table 1 . Ingots were prepared with rods of 25 mm in diameter and 220 mm in length using commercial vacuum induction melting (VIM) in an Ar atmosphere. The ingots were homogenized at 1050 °C for 2 h and subsequently water-quenched."
10.1016/j.msea.2021.141563,Reverse partitioning of Al from kappa-carbide to the gamma-matrix upon Ni addition and its strengthening effect in Fe-Mn-Al-C lightweight steel,"The effect of the addition of Ni to Fe-30Mn-10Al-0.9C-0.5Si-1.5Mo (wt.%) cast lightweight steel was investigated with a focus on the precipitation behavior of (Fe,Mn)(3)AlC kappa-carbide. The addition of 3 wt.% Ni (3Ni steel) resulted in continuous hardening of the steel during aging heat treatment at 550 degrees C for 100 h whereas the addition of 1.5 wt.% Ni (1.5Ni steel) led to peak hardening at 550 degrees C for 20 h. The size of kappa-carbides after aging heat treatment for 100 h was smaller in 3Ni steel compared with 1.5Ni steel, despite its higher hardness and progressed hardening. Atom probe tomography of the aged 3Ni steel revealed that Al atoms were preferentially enriched in the gamma-matrix with clustering of Ni atoms observed, resulting in the relative depletion of Al in kappa-carbide. This is the first report of reverse partitioning of Al from kappa-carbide to the gamma-matrix through Ni addition, indicating that the affinity of C-Al is lower than that of Ni-Al. The substitution of Mn to the Al site of the kappa-carbide lattice is energetically favorable when Ni-Al bonding actively occurs in the gamma-matrix, as determined by first-principles calculations. This is clearly evidenced by the Mn enrichment of kappa-carbide in the 3Ni steel. The amount of Ni-Al clustering resulting from the reverse partitioning of Al to the gamma-matrix during the precipitation of kappa-carbide could be increased according to the growth of kappa-carbide. Therefore, we found that the addition of Ni led to simultaneous cooperative precipitation- and solid solution-strengthening after aging, contributing to continuous hardening by effectively suppressing the movement of dislocations.",Summary of tensile properties at room temperature for solution-treated and aged 1.5Ni and 3Ni steels.,Solution treated at 1050 degC for 2 h,Tensile strength (MPa),837,MPa,Yield strength (MPa),621,MPa,Elongation (%),40,%,0,0,0.94,0,0,0,0,0,10.02,0.56,0,0,0,0,0,0,0,29.69,0,0,3.08,0,0,0,0,0,0,1.53,0,0,0,0,0,0,0,0," The cast steels used in this study, referred to as ‘1.5Ni' and ‘3Ni' steels, had nominal compositions of Fe-30Mn-10Al-0.9C-0.5Si-1.5Mo-(1.5 or 3)Ni (wt.%). The chemical compositions of the steels are listed in Table 1 . Ingots were prepared with rods of 25 mm in diameter and 220 mm in length using commercial vacuum induction melting (VIM) in an Ar atmosphere. The ingots were homogenized at 1050 °C for 2 h and subsequently water-quenched."
10.1016/j.msea.2021.141563,Reverse partitioning of Al from kappa-carbide to the gamma-matrix upon Ni addition and its strengthening effect in Fe-Mn-Al-C lightweight steel,"The effect of the addition of Ni to Fe-30Mn-10Al-0.9C-0.5Si-1.5Mo (wt.%) cast lightweight steel was investigated with a focus on the precipitation behavior of (Fe,Mn)(3)AlC kappa-carbide. The addition of 3 wt.% Ni (3Ni steel) resulted in continuous hardening of the steel during aging heat treatment at 550 degrees C for 100 h whereas the addition of 1.5 wt.% Ni (1.5Ni steel) led to peak hardening at 550 degrees C for 20 h. The size of kappa-carbides after aging heat treatment for 100 h was smaller in 3Ni steel compared with 1.5Ni steel, despite its higher hardness and progressed hardening. Atom probe tomography of the aged 3Ni steel revealed that Al atoms were preferentially enriched in the gamma-matrix with clustering of Ni atoms observed, resulting in the relative depletion of Al in kappa-carbide. This is the first report of reverse partitioning of Al from kappa-carbide to the gamma-matrix through Ni addition, indicating that the affinity of C-Al is lower than that of Ni-Al. The substitution of Mn to the Al site of the kappa-carbide lattice is energetically favorable when Ni-Al bonding actively occurs in the gamma-matrix, as determined by first-principles calculations. This is clearly evidenced by the Mn enrichment of kappa-carbide in the 3Ni steel. The amount of Ni-Al clustering resulting from the reverse partitioning of Al to the gamma-matrix during the precipitation of kappa-carbide could be increased according to the growth of kappa-carbide. Therefore, we found that the addition of Ni led to simultaneous cooperative precipitation- and solid solution-strengthening after aging, contributing to continuous hardening by effectively suppressing the movement of dislocations.",Summary of tensile properties at room temperature for solution-treated and aged 1.5Ni and 3Ni steels.,Aged at 550 °C for 1 h,Tensile strength (MPa),944,MPa,Yield strength (MPa),858,MPa,Elongation (%),38,%,0,0,0.94,0,0,0,0,0,10.01,0.55,0,0,0,0,0,0,0,29.36,0,0,1.5,0,0,0,0,0,0,1.55,0,0,0,0,0,0,0,0," The cast steels used in this study, referred to as ‘1.5Ni' and ‘3Ni' steels, had nominal compositions of Fe-30Mn-10Al-0.9C-0.5Si-1.5Mo-(1.5 or 3)Ni (wt.%). The chemical compositions of the steels are listed in Table 1 . Ingots were prepared with rods of 25 mm in diameter and 220 mm in length using commercial vacuum induction melting (VIM) in an Ar atmosphere. The ingots were homogenized at 1050 °C for 2 h and subsequently water-quenched. For the precipitation of κ-carbides, aging heat treatments were conducted at 550 °C for various times, up to 1 h."
