Repository: MGEdata/SteelScientist

# SteelScientist

## 📝Cite  


**Paper link:**[Steel design based on a large language model](https://doi.org/10.1016/j.actamat.2024.120663)  

@article{tian2025steel,  
&nbsp;&nbsp;&nbsp;&nbsp;&nbsp;&nbsp;&nbsp;&nbsp;title={Steel design based on a large language model},  
&nbsp;&nbsp;&nbsp;&nbsp;&nbsp;&nbsp;&nbsp;&nbsp;author={Tian, Shaohan and Jiang, Xue and Wang, Weiren and Jing, Zhihua and Zhang, Chi and Zhang, Cheng and Lookman, Turab and Su, Yanjing},  
&nbsp;&nbsp;&nbsp;&nbsp;&nbsp;&nbsp;&nbsp;&nbsp;journal={Acta Materialia},  
&nbsp;&nbsp;&nbsp;&nbsp;&nbsp;&nbsp;&nbsp;&nbsp;volume={285},    
&nbsp;&nbsp;&nbsp;&nbsp;&nbsp;&nbsp;&nbsp;&nbsp;pages={120663},

File: datasets/data.csv (part 14 of 19)
DOIs,Table_topic,Material,Tensile_name,Tensile_value,Tensile_unit,Yield_name,Yield_value,Yield_unit,Elongation_name,Elongation_value,Elongation_unit,H,B,C,N,O,F,Na,Mg,Al,Si,P,S,Cl,Ca,Ti,V,Cr,Mn,Fe,Co,Ni,Cu,Zn,As,Y,Zr,Nb,Mo,Sn,Sb,La,Ce,Ta,W,Pb,Bi,Text
10.1016/j.msea.2016.09.106,Tensile properties of Mn12CrN steel and Mn12 steel at different strain rates.,Mn12CrN,Tensile strength/MPa,1062,MPa,Yield strength/MPa,476,MPa,Elongation/%,44.5,%,0,0,1.1,0.052,0,0,0,0,0.024,0.42,0.001,0.005,0,0,0,0,2.14,11.6,0,0,0,0.014,0,0,0,0,0,0,0,0,0,0,0,0,0,0,"The steels used in this study were traditional Hadfield steel Mn12 and N+Cr alloyed Hadfield steel Mn12CrN, and the chemical compositions are listed in Table 1. The steels were smelted in a 50kg vacuum induction furnace and then forged into a size of 60mm×60mm. Specimens with a length of 110mm were cut from the two steels by using an electric spark line cutting machine to handle solid solution treatment. Traditional Hadfield steel Mn12 was heated to 1100°C, and held for 1h, followed by water quenching."
10.1016/j.msea.2016.09.106,Tensile properties of Mn12CrN steel and Mn12 steel at different strain rates.,Mn12,Tensile strength/MPa,913,MPa,Yield strength/MPa,387,MPa,Elongation/%,44.3,%,0,0,1.14,0.016,0,0,0,0,0.027,0.42,0.001,0.005,0,0,0,0,0.07,11.7,0,0,0,0.009,0,0,0,0,0,0,0,0,0,0,0,0,0,0,"The steels used in this study were traditional Hadfield steel Mn12 and N+Cr alloyed Hadfield steel Mn12CrN, and the chemical compositions are listed in Table 1. The steels were smelted in a 50kg vacuum induction furnace and then forged into a size of 60mm×60mm. Specimens with a length of 110mm were cut from the two steels by using an electric spark line cutting machine to handle solid solution treatment. Traditional Hadfield steel Mn12 was heated to 1050°C, and held for 1h, followed by water quenching."
10.1016/j.msea.2020.139763,Room-temperature tensile properties (strain rate; 10-3/s) and prior austenite grain size (PAGS) of the hot-stamping steels.,HT,Tensile Strength (MPa),1915,MPa,Yield Strength (MPa),1410,MPa,Elongation (%),8,%,0,0.0025,0.32,0,0,0,0,0,0.05,0.5,0,0,0,0,0.03,0,0.2,1.2,0,0,0,0,0,0,0,0,0.05,0.1,0,0,0,0,0,0,0,0,"45-mm-thick plates were reheated at 1250 °C for 1 h and hot-rolled at 1100-900 °C to produce 3-mm-thick sheets, based on the manufacturing conditions of commercial 32MnB5 steel. These sheets were furnace-cooled to 550 °C, and held at this temperature for 1 h to simulate a coiling process, followed by air-cooling to room temperature. They were then cold-rolled to 1.5-mm thickness, austenitized at 900 °C for 6 min, and water-quenched to room temperature.)."
10.1016/j.msea.2020.139763,Room-temperature tensile properties (strain rate; 10-3/s) and prior austenite grain size (PAGS) of the hot-stamping steels.,LT,Tensile Strength (MPa),1986,MPa,Yield Strength (MPa),1459,MPa,Elongation (%),7.2,%,0,0.0025,0.32,0,0,0,0,0,0.05,0.5,0,0,0,0,0.015,0,0.2,1.2,0,0,0,0,0,0,0,0,0.05,0.1,0,0,0,0,0,0,0,0,"45-mm-thick plates were reheated at 1250 °C for 1 h and hot-rolled at 1100-900 °C to produce 3-mm-thick sheets, based on the manufacturing conditions of commercial 32MnB5 steel. These sheets were furnace-cooled to 550 °C, and held at this temperature for 1 h to simulate a coiling process, followed by air-cooling to room temperature. They were then cold-rolled to 1.5-mm thickness, austenitized at 900 °C for 6 min, and water-quenched to room temperature.)."
10.1007/s11665-018-3480-x,Table 2 Room-temperature tensile properties of the hot-forged and hot-rolled specimens,Hot forged (1373 K),"UTS, MPa",824,MPa,"YS, MPa",816,MPa,"Elongation, %",11.3,%,0,0,0.51,0,0,0,0,0,3.7,7.7,0,0,0,0,0.2,0,0,12.02,0,0,0,0,0,0,0,0,0,0,0,0,0,0,0,0,0,0,"The medium-Mn, high-Si multicomponent steel was prepared through melting-casting route in a vacuum induction furnace under argon atmosphere. The chemical composition of the alloy is given in Table 1. The ingot of dimensions 150 mm × 30 mm × 30 mm was homogenized at 1373 K for 1 h and then subjected to 50% reduction through hot forging with the finish forging temperature of 1310 K, followed by water quenching."
10.1007/s11665-018-3480-x,Table 2 Room-temperature tensile properties of the hot-forged and hot-rolled specimens,Hot rolled (1173 K),"UTS, MPa",1700,MPa,"YS, MPa",900,MPa,"Elongation, %",10.7,%,0,0,0.51,0,0,0,0,0,3.7,7.7,0,0,0,0,0.2,0,0,12.02,0,0,0,0,0,0,0,0,0,0,0,0,0,0,0,0,0,0,"The medium-Mn, high-Si multicomponent steel was prepared through melting-casting route in a vacuum induction furnace under argon atmosphere. The chemical composition of the alloy is given in Table 1. The ingot of dimensions 150 mm × 30 mm × 30 mm was homogenized at 1373 K for 1 h and then subjected to 50% reduction through hot forging with the finish forging temperature of 1310 K, followed by water quenching. The hot-forged (HF) alloy was subsequently subjected to 30% reduction (in two passes) through hot rolling (HR) after soaking it at 1173 K for 1 h, followed by water quenching."
10.1016/j.msea.2019.01.020,"Tensile properties of CR, WR and annealed samples.",WR,"Tensile strength/sT, MPa",1395,MPa,"Yield strength/s0.2, MPa",1300,MPa,"Elongation to failure, %",7.1,%,0,0,0.062,0,0,0,0,0,0,0.38,0.026,0.006,0,0,0,0,17.18,1.57,0,0,8.5,0,0,0,0,0,0,0.09,0,0,0,0,0,0,0,0,"The as-received strips were solution annealed at 1050 °C for 30 min followed by quenching to room temperature. After surface descaling by acid pickling, the plates were subjected to cold rolling at room temperature and warm rolling at 200 °C, referred as CR and WR, respectively. The total reduction was ~85%, and the final thickness was ~0.9 mm. The subsequent annealing treatments were carried out in an electric furnace. Samples for TEM observation were cut from the deformed sheets by wire electrode cutting and then mechanically ground to a thickness of 40-50 μm. The as-received strips were solution annealed at 1050 °C for 30 min followed by quenching to room temperature. After surface descaling by acid pickling, the plates were subjected to warm rolling at 200 °C, referred as WR."
10.1016/j.msea.2019.01.020,"Tensile properties of CR, WR and annealed samples.",CR-700-20,"Tensile strength/sT, MPa",1124,MPa,"Yield strength/s0.2, MPa",1010,MPa,"Elongation to failure, %",27.2,%,0,0,0.062,0,0,0,0,0,0,0.38,0.026,0.006,0,0,0,0,17.18,1.57,0,0,8.5,0,0,0,0,0,0,0.09,0,0,0,0,0,0,0,0,"The as-received strips were solution annealed at 1050 °C for 30 min followed by quenching to room temperature. After surface descaling by acid pickling, the plates were subjected to cold rolling at room temperature, referred as CR. The total reduction was ~85%, and the final thickness was ~0.9 mm. The subsequent annealing treatments were carried out in an electric furnace. Samples for TEM observation were cut from the deformed sheets by wire electrode cutting and then mechanically ground to a thickness of 40-50 μm. The as-received strips were solution annealed at 1050 °C for 30 min followed by quenching to room temperature. After surface descaling by acid pickling, the plates were subjected to cold rolling at room temperature, referred as CR. The total reduction was ~85%, and the final thickness was ~0.9 mm. The subsequent annealing treatments were carried out in an electric furnace. The schematic illustration is shown in Fig. 1. In order to describe the samples clearly, for example, the CR samples after annealing at 700 °C for 20 min are referred as CR-700-20."
10.1016/j.msea.2019.01.020,"Tensile properties of CR, WR and annealed samples.",WR-700-20,"Tensile strength/sT, MPa",1010,MPa,"Yield strength/s0.2, MPa",890,MPa,"Elongation to failure, %",36,%,0,0,0.062,0,0,0,0,0,0,0.38,0.026,0.006,0,0,0,0,17.18,1.57,0,0,8.5,0,0,0,0,0,0,0.09,0,0,0,0,0,0,0,0,"The as-received strips were solution annealed at 1050 °C for 30 min followed by quenching to room temperature. After surface descaling by acid pickling, the plates were subjected to warm rolling at 200 °C, referred as WR, respectively. The total reduction was ~85%, and the final thickness was ~0.9 mm. The subsequent annealing treatments were carried out in an electric furnace. Samples for TEM observation were cut from the deformed sheets by wire electrode cutting and then mechanically ground to a thickness of 40-50 μm. The as-received strips were solution annealed at 1050 °C for 30 min followed by quenching to room temperature. After surface descaling by acid pickling, the plates were subjected to warm rolling at 200 °C, referred as WR. The total reduction was ~85%, and the final thickness was ~0.9 mm. The subsequent annealing treatments were carried out in an electric furnace. The schematic illustration is shown in Fig. 1. In order to describe the samples clearly, for example, the WR samples after annealing at 700 °C for 20 min are referred as WR-700-20."
10.1016/j.msea.2019.01.020,"Tensile properties of CR, WR and annealed samples.",CR-750-2,"Tensile strength/sT, MPa",1130,MPa,"Yield strength/s0.2, MPa",1020,MPa,"Elongation to failure, %",16.5,%,0,0,0.062,0,0,0,0,0,0,0.38,0.026,0.006,0,0,0,0,17.18,1.57,0,0,8.5,0,0,0,0,0,0,0.09,0,0,0,0,0,0,0,0,"The as-received strips were solution annealed at 1050 °C for 30 min followed by quenching to room temperature. After surface descaling by acid pickling, the plates were subjected to cold rolling at room temperature, referred as CR. The total reduction was ~85%, and the final thickness was ~0.9 mm. The subsequent annealing treatments were carried out in an electric furnace. Samples for TEM observation were cut from the deformed sheets by wire electrode cutting and then mechanically ground to a thickness of 40-50 μm. The as-received strips were solution annealed at 1050 °C for 30 min followed by quenching to room temperature. After surface descaling by acid pickling, the plates were subjected to cold rolling at room temperature, referred as CR. The total reduction was ~85%, and the final thickness was ~0.9 mm. The subsequent annealing treatments were carried out in an electric furnace. The schematic illustration is shown in Fig. 1. In order to describe the samples clearly, for example, the CR samples after annealing at 750 °C for 2 min are referred as CR-750-2."
10.1016/j.msea.2019.01.020,"Tensile properties of CR, WR and annealed samples.",WR-750-2,"Tensile strength/sT, MPa",1075,MPa,"Yield strength/s0.2, MPa",965,MPa,"Elongation to failure, %",18.6,%,0,0,0.062,0,0,0,0,0,0,0.38,0.026,0.006,0,0,0,0,17.18,1.57,0,0,8.5,0,0,0,0,0,0,0.09,0,0,0,0,0,0,0,0,"The as-received strips were solution annealed at 1050 °C for 30 min followed by quenching to room temperature. After surface descaling by acid pickling, the plates were subjected to warm rolling at 200 °C, referred as WR, respectively. The total reduction was ~85%, and the final thickness was ~0.9 mm. The subsequent annealing treatments were carried out in an electric furnace. Samples for TEM observation were cut from the deformed sheets by wire electrode cutting and then mechanically ground to a thickness of 40-50 μm. The as-received strips were solution annealed at 1050 °C for 30 min followed by quenching to room temperature. After surface descaling by acid pickling, the plates were subjected to warm rolling at 200 °C, referred as WR. The total reduction was ~85%, and the final thickness was ~0.9 mm. The subsequent annealing treatments were carried out in an electric furnace. The schematic illustration is shown in Fig. 1. In order to describe the samples clearly, for example, the WR samples after annealing at 750 °C for 2 min are referred as WR-750-2."
10.1016/j.msea.2019.01.020,"Tensile properties of CR, WR and annealed samples.",CR-750-5,"Tensile strength/sT, MPa",971,MPa,"Yield strength/s0.2, MPa",775,MPa,"Elongation to failure, %",46.7,%,0,0,0.062,0,0,0,0,0,0,0.38,0.026,0.006,0,0,0,0,17.18,1.57,0,0,8.5,0,0,0,0,0,0,0.09,0,0,0,0,0,0,0,0,"The as-received strips were solution annealed at 1050 °C for 30 min followed by quenching to room temperature. After surface descaling by acid pickling, the plates were subjected to cold rolling at room temperature, referred as CR. The total reduction was ~85%, and the final thickness was ~0.9 mm. The subsequent annealing treatments were carried out in an electric furnace. Samples for TEM observation were cut from the deformed sheets by wire electrode cutting and then mechanically ground to a thickness of 40-50 μm. The as-received strips were solution annealed at 1050 °C for 30 min followed by quenching to room temperature. After surface descaling by acid pickling, the plates were subjected to cold rolling at room temperature, referred as CR. The total reduction was ~85%, and the final thickness was ~0.9 mm. The subsequent annealing treatments were carried out in an electric furnace. The schematic illustration is shown in Fig. 1. In order to describe the samples clearly, for example, the CR samples after annealing at 750 °C for 5 min are referred as CR-750-5."
10.1016/j.msea.2019.01.020,"Tensile properties of CR, WR and annealed samples.",WR-750-5,"Tensile strength/sT, MPa",930,MPa,"Yield strength/s0.2, MPa",715,MPa,"Elongation to failure, %",45.3,%,0,0,0.062,0,0,0,0,0,0,0.38,0.026,0.006,0,0,0,0,17.18,1.57,0,0,8.5,0,0,0,0,0,0,0.09,0,0,0,0,0,0,0,0,"The as-received strips were solution annealed at 1050 °C for 30 min followed by quenching to room temperature. After surface descaling by acid pickling, the plates were subjected to warm rolling at 200 °C, referred as WR, respectively. The total reduction was ~85%, and the final thickness was ~0.9 mm. The subsequent annealing treatments were carried out in an electric furnace. Samples for TEM observation were cut from the deformed sheets by wire electrode cutting and then mechanically ground to a thickness of 40-50 μm. The as-received strips were solution annealed at 1050 °C for 30 min followed by quenching to room temperature. After surface descaling by acid pickling, the plates were subjected to warm rolling at 200 °C, referred as WR. The total reduction was ~85%, and the final thickness was ~0.9 mm. The subsequent annealing treatments were carried out in an electric furnace. The schematic illustration is shown in Fig. 1. In order to describe the samples clearly, for example, the WR samples after annealing at 750 °C for 5 min are referred as WR-750-5."
10.1016/j.msea.2019.01.020,"Tensile properties of CR, WR and annealed samples.",CR-750-10,"Tensile strength/sT, MPa",919,MPa,"Yield strength/s0.2, MPa",600,MPa,"Elongation to failure, %",48,%,0,0,0.062,0,0,0,0,0,0,0.38,0.026,0.006,0,0,0,0,17.18,1.57,0,0,8.5,0,0,0,0,0,0,0.09,0,0,0,0,0,0,0,0,"The as-received strips were solution annealed at 1050 °C for 30 min followed by quenching to room temperature. After surface descaling by acid pickling, the plates were subjected to cold rolling at room temperature, referred as CR. The total reduction was ~85%, and the final thickness was ~0.9 mm. The subsequent annealing treatments were carried out in an electric furnace. Samples for TEM observation were cut from the deformed sheets by wire electrode cutting and then mechanically ground to a thickness of 40-50 μm. The as-received strips were solution annealed at 1050 °C for 30 min followed by quenching to room temperature. After surface descaling by acid pickling, the plates were subjected to cold rolling at room temperature, referred as CR. The total reduction was ~85%, and the final thickness was ~0.9 mm. The subsequent annealing treatments were carried out in an electric furnace. The schematic illustration is shown in Fig. 1. In order to describe the samples clearly, for example, the CR samples after annealing at 750 °C for 10min are referred as CR-750-10."
10.1016/j.msea.2019.01.020,"Tensile properties of CR, WR and annealed samples.",WR-750-10,"Tensile strength/sT, MPa",891,MPa,"Yield strength/s0.2, MPa",640,MPa,"Elongation to failure, %",43.2,%,0,0,0.062,0,0,0,0,0,0,0.38,0.026,0.006,0,0,0,0,17.18,1.57,0,0,8.5,0,0,0,0,0,0,0.09,0,0,0,0,0,0,0,0,"The as-received strips were solution annealed at 1050 °C for 30 min followed by quenching to room temperature. After surface descaling by acid pickling, the plates were subjected to warm rolling at 200 °C, referred as WR, respectively. The total reduction was ~85%, and the final thickness was ~0.9 mm. The subsequent annealing treatments were carried out in an electric furnace. Samples for TEM observation were cut from the deformed sheets by wire electrode cutting and then mechanically ground to a thickness of 40-50 μm. The as-received strips were solution annealed at 1050 °C for 30 min followed by quenching to room temperature. After surface descaling by acid pickling, the plates were subjected to warm rolling at 200 °C, referred as WR. The total reduction was ~85%, and the final thickness was ~0.9 mm. The subsequent annealing treatments were carried out in an electric furnace. The schematic illustration is shown in Fig. 1. In order to describe the samples clearly, for example, the WR samples after annealing at 750 °C for 10 min are referred as WR-750-10."
10.1016/j.msea.2019.01.020,"Tensile properties of CR, WR and annealed samples.",CR-800-2,"Tensile strength/sT, MPa",917,MPa,"Yield strength/s0.2, MPa",575,MPa,"Elongation to failure, %",54.4,%,0,0,0.062,0,0,0,0,0,0,0.38,0.026,0.006,0,0,0,0,17.18,1.57,0,0,8.5,0,0,0,0,0,0,0.09,0,0,0,0,0,0,0,0,"The as-received strips were solution annealed at 1050 °C for 30 min followed by quenching to room temperature. After surface descaling by acid pickling, the plates were subjected to cold rolling at room temperature, referred as CR. The total reduction was ~85%, and the final thickness was ~0.9 mm. The subsequent annealing treatments were carried out in an electric furnace. Samples for TEM observation were cut from the deformed sheets by wire electrode cutting and then mechanically ground to a thickness of 40-50 μm. The as-received strips were solution annealed at 1050 °C for 30 min followed by quenching to room temperature. After surface descaling by acid pickling, the plates were subjected to cold rolling at room temperature, referred as CR. The total reduction was ~85%, and the final thickness was ~0.9 mm. The subsequent annealing treatments were carried out in an electric furnace. The schematic illustration is shown in Fig. 1. In order to describe the samples clearly, for example, the CR samples after annealing at 800 °C for 2min are referred as CR-800-2."
10.1016/j.msea.2019.01.020,"Tensile properties of CR, WR and annealed samples.",WR-800-2,"Tensile strength/sT, MPa",902,MPa,"Yield strength/s0.2, MPa",600,MPa,"Elongation to failure, %",52.6,%,0,0,0.062,0,0,0,0,0,0,0.38,0.026,0.006,0,0,0,0,17.18,1.57,0,0,8.5,0,0,0,0,0,0,0.09,0,0,0,0,0,0,0,0,"The as-received strips were solution annealed at 1050 °C for 30 min followed by quenching to room temperature. After surface descaling by acid pickling, the plates were subjected to warm rolling at 200 °C, referred as WR, respectively. The total reduction was ~85%, and the final thickness was ~0.9 mm. The subsequent annealing treatments were carried out in an electric furnace. Samples for TEM observation were cut from the deformed sheets by wire electrode cutting and then mechanically ground to a thickness of 40-50 μm. The as-received strips were solution annealed at 1050 °C for 30 min followed by quenching to room temperature. After surface descaling by acid pickling, the plates were subjected to warm rolling at 200 °C, referred as WR. The total reduction was ~85%, and the final thickness was ~0.9 mm. The subsequent annealing treatments were carried out in an electric furnace. The schematic illustration is shown in Fig. 1. In order to describe the samples clearly, for example, the WR samples after annealing at 800 °C for 2 min are referred as WR-800-2."
10.1016/j.msea.2019.01.020,"Tensile properties of CR, WR and annealed samples.",CR-800-5,"Tensile strength/sT, MPa",899,MPa,"Yield strength/s0.2, MPa",510,MPa,"Elongation to failure, %",52.7,%,0,0,0.062,0,0,0,0,0,0,0.38,0.026,0.006,0,0,0,0,17.18,1.57,0,0,8.5,0,0,0,0,0,0,0.09,0,0,0,0,0,0,0,0,"The as-received strips were solution annealed at 1050 °C for 30 min followed by quenching to room temperature. After surface descaling by acid pickling, the plates were subjected to cold rolling at room temperature, referred as CR. The total reduction was ~85%, and the final thickness was ~0.9 mm. The subsequent annealing treatments were carried out in an electric furnace. Samples for TEM observation were cut from the deformed sheets by wire electrode cutting and then mechanically ground to a thickness of 40-50 μm. The as-received strips were solution annealed at 1050 °C for 30 min followed by quenching to room temperature. After surface descaling by acid pickling, the plates were subjected to cold rolling at room temperature, referred as CR. The total reduction was ~85%, and the final thickness was ~0.9 mm. The subsequent annealing treatments were carried out in an electric furnace. The schematic illustration is shown in Fig. 1. In order to describe the samples clearly, for example, the CR samples after annealing at 800 °C for 5min are referred as CR-800-5."
10.1016/j.msea.2019.01.020,"Tensile properties of CR, WR and annealed samples.",WR-800-5,"Tensile strength/sT, MPa",887,MPa,"Yield strength/s0.2, MPa",540,MPa,"Elongation to failure, %",51.7,%,0,0,0.062,0,0,0,0,0,0,0.38,0.026,0.006,0,0,0,0,17.18,1.57,0,0,8.5,0,0,0,0,0,0,0.09,0,0,0,0,0,0,0,0,"The as-received strips were solution annealed at 1050 °C for 30 min followed by quenching to room temperature. After surface descaling by acid pickling, the plates were subjected to warm rolling at 200 °C, referred as WR, respectively. The total reduction was ~85%, and the final thickness was ~0.9 mm. The subsequent annealing treatments were carried out in an electric furnace. Samples for TEM observation were cut from the deformed sheets by wire electrode cutting and then mechanically ground to a thickness of 40-50 μm. The as-received strips were solution annealed at 1050 °C for 30 min followed by quenching to room temperature. After surface descaling by acid pickling, the plates were subjected to warm rolling at 200 °C, referred as WR. The total reduction was ~85%, and the final thickness was ~0.9 mm. The subsequent annealing treatments were carried out in an electric furnace. The schematic illustration is shown in Fig. 1. In order to describe the samples clearly, for example, the WR samples after annealing at 800 °C for 5 min are referred as WR-800-5."
10.1016/j.msea.2018.07.072,Tensile properties of experimental cold rolled steels after final annealing at 950 degC.,AR1,UTS (MPa),343,MPa,YS (MPa),208,MPa,%EL,24,%,0,0,0.008,0,0,0,0,0,0.14,1.35,0.005,0.006,0,0,0,0,0,0.38,0,0,0,0,0,0,0,0,0,0,0,0,0,0,0,0,0,0,"The melts were cast into 100 mm × 100 mm square ingots, which were subsequently hot rolled to 2-2.5 mm sheets in three stages. In the first stage, ingots were rolled into 18-20 mm thick plates through five passes after soaking at 1100 °C for 2.5 h. In the second stage, once again these plates were soaked for 1 h at 1100 °C and hot rolled into 4-5 mm thick plates. In the third stage of rolling, 4-5 mm thick plates were hot rolled to 2-2.5 mm thick sheets after soaking at 1100 °C for 10 min. The finishing temperature was in the range of 780-850 °C. However, the studied sheets were selected with finishing temperature at 800 °C. Cold rolling of hot bands of 2.1-2.5 mm thickness was performed after pickling in 40% HCl maintained at 70-85 °C and washed thoroughly in tap water and then dried under sun rays. The pickled sheets were cold rolled into 0.49-0.53 mm thickness after 5-7 passes in experimental cold rolling mill."
10.1016/j.msea.2018.07.072,Tensile properties of experimental cold rolled steels after final annealing at 950 degC.,AR2,UTS (MPa),428,MPa,YS (MPa),300,MPa,%EL,22,%,0,0,0.006,0,0,0,0,0,0.13,2.27,0.004,0.006,0,0,0,0,0,0.35,0,0,0,0,0,0,0,0,0,0,0,0,0,0,0,0,0,0,"The melts were cast into 100 mm × 100 mm square ingots, which were subsequently hot rolled to 2-2.5 mm sheets in three stages. In the first stage, ingots were rolled into 18-20 mm thick plates through five passes after soaking at 1100 °C for 2.5 h. In the second stage, once again these plates were soaked for 1 h at 1100 °C and hot rolled into 4-5 mm thick plates. In the third stage of rolling, 4-5 mm thick plates were hot rolled to 2-2.5 mm thick sheets after soaking at 1100 °C for 10 min. The finishing temperature was in the range of 780-850 °C. However, the studied sheets were selected with finishing temperature at 800 °C. Cold rolling of hot bands of 2.1-2.5 mm thickness was performed after pickling in 40% HCl maintained at 70-85 °C and washed thoroughly in tap water and then dried under sun rays. The pickled sheets were cold rolled into 0.49-0.53 mm thickness after 5-7 passes in experimental cold rolling mill."
10.1016/j.msea.2018.07.072,Tensile properties of experimental cold rolled steels after final annealing at 950 degC.,AR5,UTS (MPa),348,MPa,YS (MPa),223,MPa,%EL,28,%,0,0,0.005,0,0,0,0,0,0.12,1.52,0.11,0.006,0,0,0,0,0,0.36,0,0,0,0,0,0,0,0,0,0,0,0,0,0,0,0,0,0,"The melts were cast into 100 mm × 100 mm square ingots, which were subsequently hot rolled to 2-2.5 mm sheets in three stages. In the first stage, ingots were rolled into 18-20 mm thick plates through five passes after soaking at 1100 °C for 2.5 h. In the second stage, once again these plates were soaked for 1 h at 1100 °C and hot rolled into 4-5 mm thick plates. In the third stage of rolling, 4-5 mm thick plates were hot rolled to 2-2.5 mm thick sheets after soaking at 1100 °C for 10 min. The finishing temperature was in the range of 780-850 °C. However, the studied sheets were selected with finishing temperature at 800 °C. Cold rolling of hot bands of 2.1-2.5 mm thickness was performed after pickling in 40% HCl maintained at 70-85 °C and washed thoroughly in tap water and then dried under sun rays. The pickled sheets were cold rolled into 0.49-0.53 mm thickness after 5-7 passes in experimental cold rolling mill."
10.1016/j.surfcoat.2013.03.045,"Influence of austenitization temperature (tAUS
=6min) on the former austenitic grain size, yield strength, tensile strength, and elongation to rupture of steel 22MnB5.",TAUS =920degC,Tensile strength [MPa],1625,MPa,Yield strength [MPa],1250,MPa,Elongation to rupture [%],6.83,%,0,0.002,0.234,0,0,0,0,0,0.034,0.289,0,0,0,0,0.028,0,0.119,1.258,0,0,0,0,0,0,0,0,0,0,0,0,0,0,0,0,0,0,"Steel sheets of 22MnB5 with a thickness of 1.5mm, manufactured by Thyssen Krupp Steel in Duisburg (Germany) were used as the substrate material. An AlSi10Fe3 layer with a thickness of 17 or 25μm was deposited on the 22MnB5 by hot dipping at a temperature of typically 675°C. The chemical composition of steel 22MnB5 was measured by optical emission spark spectroscopy and is given in Table 1 . Squared specimens (20×20mm) were heat-treated in an argon atmosphere in an inert gas furnace. Three different austenitization temperatures, namely TAUS =920, 950, and 1000°C, and a dwell time of tAUS =1, 2, 4, 6, 10, 20, and 30min were used for each specimen. The heating rate of 7.6°C/s was adapted to the austenitizing parameters (tAUS =6min, TAUS =920°C) which are used for an industrial press hardening process, conventionally. At the end of the dwell time specified for the respective sample, austenitizing was followed by water quenching. Before testing, the tensile specimens were heat-treated at 920°C with a dwell time of 6min, and subsequently quenched in water."
10.1016/j.surfcoat.2013.03.045,"Influence of austenitization temperature (tAUS
=6min) on the former austenitic grain size, yield strength, tensile strength, and elongation to rupture of steel 22MnB5.",TAUS =950degC,Tensile strength [MPa],1610,MPa,Yield strength [MPa],1230,MPa,Elongation to rupture [%],6.8,%,0,0.002,0.234,0,0,0,0,0,0.034,0.289,0,0,0,0,0.028,0,0.119,1.258,0,0,0,0,0,0,0,0,0,0,0,0,0,0,0,0,0,0,"Steel sheets of 22MnB5 with a thickness of 1.5mm, manufactured by Thyssen Krupp Steel in Duisburg (Germany) were used as the substrate material. An AlSi10Fe3 layer with a thickness of 17 or 25μm was deposited on the 22MnB5 by hot dipping at a temperature of typically 675°C. The chemical composition of steel 22MnB5 was measured by optical emission spark spectroscopy and is given in Table 1 . Squared specimens (20×20mm) were heat-treated in an argon atmosphere in an inert gas furnace. Three different austenitization temperatures, namely TAUS =920, 950, and 1000°C, and a dwell time of tAUS =1, 2, 4, 6, 10, 20, and 30min were used for each specimen. The heating rate of 7.6°C/s was adapted to the austenitizing parameters (tAUS =6min, TAUS =920°C) which are used for an industrial press hardening process, conventionally. At the end of the dwell time specified for the respective sample, austenitizing was followed by water quenching. Before testing, the tensile specimens were heat-treated at 950°C with a dwell time of 6min, and subsequently quenched in water."
10.1016/j.surfcoat.2013.03.045,"Influence of austenitization temperature (tAUS
=6min) on the former austenitic grain size, yield strength, tensile strength, and elongation to rupture of steel 22MnB5.",TAUS =1000degC,Tensile strength [MPa],1620,MPa,Yield strength [MPa],1210,MPa,Elongation to rupture [%],6.1,%,0,0.002,0.234,0,0,0,0,0,0.034,0.289,0,0,0,0,0.028,0,0.119,1.258,0,0,0,0,0,0,0,0,0,0,0,0,0,0,0,0,0,0,"Steel sheets of 22MnB5 with a thickness of 1.5mm, manufactured by Thyssen Krupp Steel in Duisburg (Germany) were used as the substrate material. An AlSi10Fe3 layer with a thickness of 17 or 25μm was deposited on the 22MnB5 by hot dipping at a temperature of typically 675°C. The chemical composition of steel 22MnB5 was measured by optical emission spark spectroscopy and is given in Table 1 . Squared specimens (20×20mm) were heat-treated in an argon atmosphere in an inert gas furnace. Three different austenitization temperatures, namely TAUS =920, 950, and 1000°C, and a dwell time of tAUS =1, 2, 4, 6, 10, 20, and 30min were used for each specimen. The heating rate of 7.6°C/s was adapted to the austenitizing parameters (tAUS =6min, TAUS =920°C) which are used for an industrial press hardening process, conventionally. At the end of the dwell time specified for the respective sample, austenitizing was followed by water quenching. Before testing, the tensile specimens were heat-treated at 1000°C with a dwell time of 6min, and subsequently quenched in water."
10.1007/s11661-019-05177-1,Table IV Theoretical Prediction and Experimental Validation (at Room Temperature) of Mechanical Properties of Investigated Alloys,Alloy I,Ultimate Tensile Strength(MPa),1348,MPa,Yield Strength(MPa),835,MPa,Elongation(Pct),15,no mentioned,0,0.004,0.15,0.02,0,0,0,0,0,1.5,0.02,0.025,0,0,0,0,3,0.54,0,0,0,0,0,0,0,0,0,0.3,0,0,0,0,0,0,0,0,"Ingots were homogenized at 1523 K for 24 hours, followed by forging to ~ 70 × 70 mm2 thick bar. The forged bar was air cooled to room temperature. The chemical composition of the alloys is collated in Table II. "
10.1007/s11661-019-05177-1,Table IV Theoretical Prediction and Experimental Validation (at Room Temperature) of Mechanical Properties of Investigated Alloys,Alloy II,Ultimate Tensile Strength(MPa),1160,MPa,Yield Strength(MPa),801,MPa,Elongation(Pct),22,no mentioned,0,0.004,0.15,0.02,0,0,0,0,0,2,0.014,0.016,0,0,0,0,0.68,1.6,0,0,0,0,0,0,0,0,0,0.25,0,0,0,0,0,0,0,0,"Ingots were homogenized at 1523 K for 24 hours, followed by forging to ~ 70 × 70 mm2 thick bar. The forged bar was air cooled to room temperature. The chemical composition of the alloys is collated in Table II. "
10.1016/j.msea.2011.10.015,Room-temperature tensile properties of the steels.,C1-C,Tensile strength (MPa),801,MPa,Yield strength (MPa),624,MPa,Elongation (%),21,%,0,0.001,0.03,0.003,0,0,0,0,0.03,0.25,0,0,0,0,0.015,0.04,0.2,1.9,0,0,0.5,0,0,0,0,0,0.04,0.25,0,0,0,0,0,0,0,0,"After the austenitization at 1150°C for 1h, rolling was started at about 850°C and finished in the austenite region above Ar3. The rolled plates were air-cooled down to the start cooling temperature of 600°C at a cooling rate of 0.1°C/s, and then were water-cooled at a cooling rate of 10°C/s to room temperature."
10.1016/j.msea.2011.10.015,Room-temperature tensile properties of the steels.,C2-C,Tensile strength (MPa),897,MPa,Yield strength (MPa),690,MPa,Elongation (%),19.8,%,0,0.001,0.05,0.003,0,0,0,0,0.03,0.25,0,0,0,0,0.015,0.04,0.2,1.9,0,0,0.5,0,0,0,0,0,0.04,0.25,0,0,0,0,0,0,0,0,"After the austenitization at 1150°C for 1h, rolling was started at about 850°C and finished in the austenite region above Ar3. The rolled plates were air-cooled down to the start cooling temperature of 600°C at a cooling rate of 0.1°C/s, and then were water-cooled at a cooling rate of 10°C/s to room temperature."
10.1016/j.msea.2011.10.015,Room-temperature tensile properties of the steels.,C3-C,Tensile strength (MPa),961,MPa,Yield strength (MPa),699,MPa,Elongation (%),19.3,%,0,0.001,0.07,0.003,0,0,0,0,0.03,0.25,0,0,0,0,0.015,0.04,0.2,1.9,0,0,0.5,0,0,0,0,0,0.04,0.25,0,0,0,0,0,0,0,0,"After the austenitization at 1150°C for 1h, rolling was started at about 850°C and finished in the austenite region above Ar3. The rolled plates were air-cooled down to the start cooling temperature of 600°C at a cooling rate of 0.1°C/s, and then were water-cooled at a cooling rate of 10°C/s to room temperature."
10.1016/j.msea.2011.10.015,Room-temperature tensile properties of the steels.,C4-C,Tensile strength (MPa),1059,MPa,Yield strength (MPa),844,MPa,Elongation (%),17.3,%,0,0.001,0.07,0.003,0,0,0,0,0.03,0.25,0,0,0,0,0.015,0.04,0.6,1.9,0,0,0.5,0,0,0,0,0,0.06,0.25,0,0,0,0,0,0,0,0,"After the austenitization at 1150°C for 1h, rolling was started at about 850°C and finished in the austenite region above Ar3. The rolled plates were air-cooled down to the start cooling temperature of 600°C at a cooling rate of 0.1°C/s, and then were water-cooled at a cooling rate of 10°C/s to room temperature."
10.1016/j.msea.2011.10.015,Room-temperature tensile properties of the steels.,C1-D,Tensile strength (MPa),757,MPa,Yield strength (MPa),604,MPa,Elongation (%),22.5,%,0,0.001,0.03,0.003,0,0,0,0,0.03,0.25,0,0,0,0,0.015,0.04,0.2,1.9,0,0,0.5,0,0,0,0,0,0.04,0.25,0,0,0,0,0,0,0,0,"After the austenitization at 1150°C for 1h, rolling was started at about 850°C and finished in the austenite region above Ar3. The rolled plates were air-cooled down to the start cooling temperature of 400°C at a cooling rate of 0.1°C/s, and then were water-cooled at a cooling rate of 10°C/s to room temperature."
10.1016/j.msea.2011.10.015,Room-temperature tensile properties of the steels.,C2-D,Tensile strength (MPa),797,MPa,Yield strength (MPa),631,MPa,Elongation (%),23.5,%,0,0.001,0.05,0.003,0,0,0,0,0.03,0.25,0,0,0,0,0.015,0.04,0.2,1.9,0,0,0.5,0,0,0,0,0,0.04,0.25,0,0,0,0,0,0,0,0,"After the austenitization at 1150°C for 1h, rolling was started at about 850°C and finished in the austenite region above Ar3. The rolled plates were air-cooled down to the start cooling temperature of 400°C at a cooling rate of 0.1°C/s, and then were water-cooled at a cooling rate of 10°C/s to room temperature."
10.1016/j.msea.2011.10.015,Room-temperature tensile properties of the steels.,C3-D,Tensile strength (MPa),867,MPa,Yield strength (MPa),679,MPa,Elongation (%),19.8,%,0,0.001,0.07,0.003,0,0,0,0,0.03,0.25,0,0,0,0,0.015,0.04,0.2,1.9,0,0,0.5,0,0,0,0,0,0.04,0.25,0,0,0,0,0,0,0,0,"After the austenitization at 1150°C for 1h, rolling was started at about 850°C and finished in the austenite region above Ar3. The rolled plates were air-cooled down to the start cooling temperature of 400°C at a cooling rate of 0.1°C/s, and then were water-cooled at a cooling rate of 10°C/s to room temperature."
10.1016/j.msea.2011.10.015,Room-temperature tensile properties of the steels.,C4-D,Tensile strength (MPa),955,MPa,Yield strength (MPa),700,MPa,Elongation (%),18.3,%,0,0.001,0.07,0.003,0,0,0,0,0.03,0.25,0,0,0,0,0.015,0.04,0.6,1.9,0,0,0.5,0,0,0,0,0,0.06,0.25,0,0,0,0,0,0,0,0,"After the austenitization at 1150°C for 1h, rolling was started at about 850°C and finished in the austenite region above Ar3. The rolled plates were air-cooled down to the start cooling temperature of 400°C at a cooling rate of 0.1°C/s, and then were water-cooled at a cooling rate of 10°C/s to room temperature."
10.1016/j.msea.2019.03.029,Tensile properties of the experimental steels produced in different cooling processes.,CPA-T,Tensile strength (MPa),1023,MPa,Yield strength (MPa),996,MPa,Elongation (%),19.1,%,0,0.0015,0.12,0.004,0,0,0,0,0,0.32,0,0,0,0,0.015,0.04,0.34,1.2,0,0,1.38,0.01,0,0,0,0,0.01,0.38,0,0,0,0,0,0,0,0,"The 150 mm thick slabs were heated to 1200 °C and held for 2 h to dissolve the microalloyed elements. The slabs were rolled into steel plates with 24 mm thickness on the φ450 mm two-high reversing hot rolling mill and cooled using the UFC system. The recrystallization controlled rolling with the initial rolling temperature of ~1120 °C, the finishing temperature of ~1060 °C, and the total reduction ratio of ~63.3% was performed. The non-recrystallization controlled rolling with the initial rolling temperature of ~885 °C, the finishing temperature of ~855 °C, and the total reduction ratio of ~56.4% was performed. After finish rolling, the hot rolled plates were cooled by using cooling process A (CPA) of direct quenching (DQ) to room temperature. After TMCP, the experimental steels of different cooling processes tempered at 680°C for 60 min (denoted by CPA-T, CPB-T and CPC-T)."
10.1016/j.msea.2019.03.029,Tensile properties of the experimental steels produced in different cooling processes.,CPB-T,Tensile strength (MPa),936,MPa,Yield strength (MPa),845,MPa,Elongation (%),20.7,%,0,0.0015,0.12,0.004,0,0,0,0,0,0.32,0,0,0,0,0.015,0.04,0.34,1.2,0,0,1.38,0.01,0,0,0,0,0.01,0.38,0,0,0,0,0,0,0,0,"The 150 mm thick slabs were heated to 1200 °C and held for 2 h to dissolve the microalloyed elements. The slabs were rolled into steel plates with 24 mm thickness on the φ450 mm two-high reversing hot rolling mill and cooled using the UFC system. The recrystallization controlled rolling with the initial rolling temperature of ~1120 °C, the finishing temperature of ~1060 °C, and the total reduction ratio of ~63.3% was performed. The non-recrystallization controlled rolling with the initial rolling temperature of ~885 °C, the finishing temperature of ~855 °C, and the total reduction ratio of ~56.4% was performed. After finish rolling, the hot rolled plates were cooled by using cooling process B (CPB) of ACC to the temperature of ~550 °C → air cooling (AC) to room temperature. After TMCP, the experimental steels of different cooling processes tempered at 680°C for 60 min (denoted by CPA-T, CPB-T and CPC-T)."
10.1016/j.msea.2019.03.029,Tensile properties of the experimental steels produced in different cooling processes.,CPC-T,Tensile strength (MPa),825,MPa,Yield strength (MPa),675,MPa,Elongation (%),19.2,%,0,0.0015,0.12,0.004,0,0,0,0,0,0.32,0,0,0,0,0.015,0.04,0.34,1.2,0,0,1.38,0.01,0,0,0,0,0.01,0.38,0,0,0,0,0,0,0,0,"The 150 mm thick slabs were heated to 1200 °C and held for 2 h to dissolve the microalloyed elements. The slabs were rolled into steel plates with 24 mm thickness on the φ450 mm two-high reversing hot rolling mill and cooled using the UFC system. The recrystallization controlled rolling with the initial rolling temperature of ~1120 °C, the finishing temperature of ~1060 °C, and the total reduction ratio of ~63.3% was performed. The non-recrystallization controlled rolling with the initial rolling temperature of ~885 °C, the finishing temperature of ~855 °C, and the total reduction ratio of ~56.4% was performed. After finish rolling, the hot rolled plates were cooled by using cooling process C (CPC) of AC to room temperature. After TMCP, the experimental steels of different cooling processes tempered at 680°C for 60 min (denoted by CPA-T, CPB-T and CPC-T)."
