Repository: MGEdata/SteelScientist

# SteelScientist

## 📝Cite  


**Paper link:**[Steel design based on a large language model](https://doi.org/10.1016/j.actamat.2024.120663)  

@article{tian2025steel,  
&nbsp;&nbsp;&nbsp;&nbsp;&nbsp;&nbsp;&nbsp;&nbsp;title={Steel design based on a large language model},  
&nbsp;&nbsp;&nbsp;&nbsp;&nbsp;&nbsp;&nbsp;&nbsp;author={Tian, Shaohan and Jiang, Xue and Wang, Weiren and Jing, Zhihua and Zhang, Chi and Zhang, Cheng and Lookman, Turab and Su, Yanjing},  
&nbsp;&nbsp;&nbsp;&nbsp;&nbsp;&nbsp;&nbsp;&nbsp;journal={Acta Materialia},  
&nbsp;&nbsp;&nbsp;&nbsp;&nbsp;&nbsp;&nbsp;&nbsp;volume={285},    
&nbsp;&nbsp;&nbsp;&nbsp;&nbsp;&nbsp;&nbsp;&nbsp;pages={120663},

File: datasets/train_data.csv (part 14 of 46)
DOIs,title,abstract,Table_topic,Material,Tensile_name,Tensile_value,Tensile_unit,Yield_name,Yield_value,Yield_unit,Elongation_name,Elongation_value,Elongation_unit,H,B,C,N,O,F,Na,Mg,Al,Si,P,S,Cl,Ca,Ti,V,Cr,Mn,Fe,Co,Ni,Cu,Zn,As,Y,Zr,Nb,Mo,Sn,Sb,La,Ce,Ta,W,Pb,Bi,Text
10.1016/j.msea.2021.141563,Reverse partitioning of Al from kappa-carbide to the gamma-matrix upon Ni addition and its strengthening effect in Fe-Mn-Al-C lightweight steel,"The effect of the addition of Ni to Fe-30Mn-10Al-0.9C-0.5Si-1.5Mo (wt.%) cast lightweight steel was investigated with a focus on the precipitation behavior of (Fe,Mn)(3)AlC kappa-carbide. The addition of 3 wt.% Ni (3Ni steel) resulted in continuous hardening of the steel during aging heat treatment at 550 degrees C for 100 h whereas the addition of 1.5 wt.% Ni (1.5Ni steel) led to peak hardening at 550 degrees C for 20 h. The size of kappa-carbides after aging heat treatment for 100 h was smaller in 3Ni steel compared with 1.5Ni steel, despite its higher hardness and progressed hardening. Atom probe tomography of the aged 3Ni steel revealed that Al atoms were preferentially enriched in the gamma-matrix with clustering of Ni atoms observed, resulting in the relative depletion of Al in kappa-carbide. This is the first report of reverse partitioning of Al from kappa-carbide to the gamma-matrix through Ni addition, indicating that the affinity of C-Al is lower than that of Ni-Al. The substitution of Mn to the Al site of the kappa-carbide lattice is energetically favorable when Ni-Al bonding actively occurs in the gamma-matrix, as determined by first-principles calculations. This is clearly evidenced by the Mn enrichment of kappa-carbide in the 3Ni steel. The amount of Ni-Al clustering resulting from the reverse partitioning of Al to the gamma-matrix during the precipitation of kappa-carbide could be increased according to the growth of kappa-carbide. Therefore, we found that the addition of Ni led to simultaneous cooperative precipitation- and solid solution-strengthening after aging, contributing to continuous hardening by effectively suppressing the movement of dislocations.",Summary of tensile properties at room temperature for solution-treated and aged 1.5Ni and 3Ni steels.,Aged at 550 °C for 1 h,Tensile strength (MPa),974,MPa,Yield strength (MPa),874,MPa,Elongation (%),13,%,0,0,0.94,0,0,0,0,0,10.02,0.56,0,0,0,0,0,0,0,29.69,0,0,3.08,0,0,0,0,0,0,1.53,0,0,0,0,0,0,0,0," The cast steels used in this study, referred to as ‘1.5Ni' and ‘3Ni' steels, had nominal compositions of Fe-30Mn-10Al-0.9C-0.5Si-1.5Mo-(1.5 or 3)Ni (wt.%). The chemical compositions of the steels are listed in Table 1 . Ingots were prepared with rods of 25 mm in diameter and 220 mm in length using commercial vacuum induction melting (VIM) in an Ar atmosphere. The ingots were homogenized at 1050 °C for 2 h and subsequently water-quenched. For the precipitation of κ-carbides, aging heat treatments were conducted at 550 °C for various times, up to 1 h."
10.1016/j.msea.2021.141563,Reverse partitioning of Al from kappa-carbide to the gamma-matrix upon Ni addition and its strengthening effect in Fe-Mn-Al-C lightweight steel,"The effect of the addition of Ni to Fe-30Mn-10Al-0.9C-0.5Si-1.5Mo (wt.%) cast lightweight steel was investigated with a focus on the precipitation behavior of (Fe,Mn)(3)AlC kappa-carbide. The addition of 3 wt.% Ni (3Ni steel) resulted in continuous hardening of the steel during aging heat treatment at 550 degrees C for 100 h whereas the addition of 1.5 wt.% Ni (1.5Ni steel) led to peak hardening at 550 degrees C for 20 h. The size of kappa-carbides after aging heat treatment for 100 h was smaller in 3Ni steel compared with 1.5Ni steel, despite its higher hardness and progressed hardening. Atom probe tomography of the aged 3Ni steel revealed that Al atoms were preferentially enriched in the gamma-matrix with clustering of Ni atoms observed, resulting in the relative depletion of Al in kappa-carbide. This is the first report of reverse partitioning of Al from kappa-carbide to the gamma-matrix through Ni addition, indicating that the affinity of C-Al is lower than that of Ni-Al. The substitution of Mn to the Al site of the kappa-carbide lattice is energetically favorable when Ni-Al bonding actively occurs in the gamma-matrix, as determined by first-principles calculations. This is clearly evidenced by the Mn enrichment of kappa-carbide in the 3Ni steel. The amount of Ni-Al clustering resulting from the reverse partitioning of Al to the gamma-matrix during the precipitation of kappa-carbide could be increased according to the growth of kappa-carbide. Therefore, we found that the addition of Ni led to simultaneous cooperative precipitation- and solid solution-strengthening after aging, contributing to continuous hardening by effectively suppressing the movement of dislocations.",Summary of tensile properties at room temperature for solution-treated and aged 1.5Ni and 3Ni steels.,Aged at 550 °C for 20 h,Tensile strength (MPa),1044,MPa,Yield strength (MPa),962,MPa,Elongation (%),31,%,0,0,0.94,0,0,0,0,0,10.01,0.55,0,0,0,0,0,0,0,29.36,0,0,1.5,0,0,0,0,0,0,1.55,0,0,0,0,0,0,0,0," The cast steels used in this study, referred to as ‘1.5Ni' and ‘3Ni' steels, had nominal compositions of Fe-30Mn-10Al-0.9C-0.5Si-1.5Mo-(1.5 or 3)Ni (wt.%). The chemical compositions of the steels are listed in Table 1 . Ingots were prepared with rods of 25 mm in diameter and 220 mm in length using commercial vacuum induction melting (VIM) in an Ar atmosphere. The ingots were homogenized at 1050 °C for 2 h and subsequently water-quenched. For the precipitation of κ-carbides, aging heat treatments were conducted at 550 °C for various times, up to 20 h."
10.1016/j.msea.2021.141563,Reverse partitioning of Al from kappa-carbide to the gamma-matrix upon Ni addition and its strengthening effect in Fe-Mn-Al-C lightweight steel,"The effect of the addition of Ni to Fe-30Mn-10Al-0.9C-0.5Si-1.5Mo (wt.%) cast lightweight steel was investigated with a focus on the precipitation behavior of (Fe,Mn)(3)AlC kappa-carbide. The addition of 3 wt.% Ni (3Ni steel) resulted in continuous hardening of the steel during aging heat treatment at 550 degrees C for 100 h whereas the addition of 1.5 wt.% Ni (1.5Ni steel) led to peak hardening at 550 degrees C for 20 h. The size of kappa-carbides after aging heat treatment for 100 h was smaller in 3Ni steel compared with 1.5Ni steel, despite its higher hardness and progressed hardening. Atom probe tomography of the aged 3Ni steel revealed that Al atoms were preferentially enriched in the gamma-matrix with clustering of Ni atoms observed, resulting in the relative depletion of Al in kappa-carbide. This is the first report of reverse partitioning of Al from kappa-carbide to the gamma-matrix through Ni addition, indicating that the affinity of C-Al is lower than that of Ni-Al. The substitution of Mn to the Al site of the kappa-carbide lattice is energetically favorable when Ni-Al bonding actively occurs in the gamma-matrix, as determined by first-principles calculations. This is clearly evidenced by the Mn enrichment of kappa-carbide in the 3Ni steel. The amount of Ni-Al clustering resulting from the reverse partitioning of Al to the gamma-matrix during the precipitation of kappa-carbide could be increased according to the growth of kappa-carbide. Therefore, we found that the addition of Ni led to simultaneous cooperative precipitation- and solid solution-strengthening after aging, contributing to continuous hardening by effectively suppressing the movement of dislocations.",Summary of tensile properties at room temperature for solution-treated and aged 1.5Ni and 3Ni steels.,Aged at 550 °C for 20 h,Tensile strength (MPa),1146,MPa,Yield strength (MPa),1029,MPa,Elongation (%),10,%,0,0,0.94,0,0,0,0,0,10.02,0.56,0,0,0,0,0,0,0,29.69,0,0,3.08,0,0,0,0,0,0,1.53,0,0,0,0,0,0,0,0," The cast steels used in this study, referred to as ‘1.5Ni' and ‘3Ni' steels, had nominal compositions of Fe-30Mn-10Al-0.9C-0.5Si-1.5Mo-(1.5 or 3)Ni (wt.%). The chemical compositions of the steels are listed in Table 1 . Ingots were prepared with rods of 25 mm in diameter and 220 mm in length using commercial vacuum induction melting (VIM) in an Ar atmosphere. The ingots were homogenized at 1050 °C for 2 h and subsequently water-quenched. For the precipitation of κ-carbides, aging heat treatments were conducted at 550 °C for various times, up to 20 h."
10.1016/j.msea.2021.141563,Reverse partitioning of Al from kappa-carbide to the gamma-matrix upon Ni addition and its strengthening effect in Fe-Mn-Al-C lightweight steel,"The effect of the addition of Ni to Fe-30Mn-10Al-0.9C-0.5Si-1.5Mo (wt.%) cast lightweight steel was investigated with a focus on the precipitation behavior of (Fe,Mn)(3)AlC kappa-carbide. The addition of 3 wt.% Ni (3Ni steel) resulted in continuous hardening of the steel during aging heat treatment at 550 degrees C for 100 h whereas the addition of 1.5 wt.% Ni (1.5Ni steel) led to peak hardening at 550 degrees C for 20 h. The size of kappa-carbides after aging heat treatment for 100 h was smaller in 3Ni steel compared with 1.5Ni steel, despite its higher hardness and progressed hardening. Atom probe tomography of the aged 3Ni steel revealed that Al atoms were preferentially enriched in the gamma-matrix with clustering of Ni atoms observed, resulting in the relative depletion of Al in kappa-carbide. This is the first report of reverse partitioning of Al from kappa-carbide to the gamma-matrix through Ni addition, indicating that the affinity of C-Al is lower than that of Ni-Al. The substitution of Mn to the Al site of the kappa-carbide lattice is energetically favorable when Ni-Al bonding actively occurs in the gamma-matrix, as determined by first-principles calculations. This is clearly evidenced by the Mn enrichment of kappa-carbide in the 3Ni steel. The amount of Ni-Al clustering resulting from the reverse partitioning of Al to the gamma-matrix during the precipitation of kappa-carbide could be increased according to the growth of kappa-carbide. Therefore, we found that the addition of Ni led to simultaneous cooperative precipitation- and solid solution-strengthening after aging, contributing to continuous hardening by effectively suppressing the movement of dislocations.",Summary of tensile properties at room temperature for solution-treated and aged 1.5Ni and 3Ni steels.,Aged at 550 °C for 100 h,Tensile strength (MPa),1049,MPa,Yield strength (MPa),956,MPa,Elongation (%),30,%,0,0,0.94,0,0,0,0,0,10.01,0.55,0,0,0,0,0,0,0,29.69,0,0,1.5,0,0,0,0,0,0,1.55,0,0,0,0,0,0,0,0," The cast steels used in this study, referred to as ‘1.5Ni' and ‘3Ni' steels, had nominal compositions of Fe-30Mn-10Al-0.9C-0.5Si-1.5Mo-(1.5 or 3)Ni (wt.%). The chemical compositions of the steels are listed in Table 1 . Ingots were prepared with rods of 25 mm in diameter and 220 mm in length using commercial vacuum induction melting (VIM) in an Ar atmosphere. The ingots were homogenized at 1050 °C for 2 h and subsequently water-quenched. For the precipitation of κ-carbides, aging heat treatments were conducted at 550 °C for various times, up to 100 h."
10.1016/j.msea.2019.03.070,Role of martensite/austenite constituents in novel ultra-high strength TRIP-assisted steels subjected to non-isothermal annealing,"A novel ultra-high strength transformation-induced plasticity (TRIP) steels with submicron-size martensite/austenite (M/A) constituents was processed by non-isothermal annealing process and compared with quenching and partitioning (Q&P) steels. The microstructure was characterized by means of SEM equipped with EPMA, XRD, EBSD and TEM and its effects on tensile strength and ductility were studied. The non-isothermal annealing significantly refined the parent austenite grains and enhanced inhomogeneous distribution of C atoms within the grains. Moreover, a large fraction of M/A constituents were separated and refined to hundreds of nanometers through bainite transformation in TRIP steels, while blocky retained austenite mainly existed near the carbon-rich prior grain boundaries in Q&P steel. TRIP steels had a higher content of less stable retained austenite by isothermal bainite transformation than Q&P steel, thereby favoring for improving the ductility. The contribution of fresh martensite to the ultimate tensile strength increased gradually from 49.7% to 67.3% with increase in the volume fraction of fresh martensite in TRIP steels. Optimizing the volume fraction and size of M/A constituents was important to obtain a high ultimate strength with desired ductility. The excellent mechanical properties were obtained in TRIP-350 (austempering at 350 degrees C) with ultimate tensile strength of 1011 MPa, total elongation of 28.80% and the product of strength and elongation (PSE) of 29.1 GPa%, exceeded the properties of Q&P steel.",Average tensile test values of specimens.,TRIP-310,Tensile strength (MPa),1142,MPa,Yield strength (MPa),511,MPa,Total elongation (%),20.72,%,0,0,0.22,0,0,0,0,0,0.02,1.8,0.006,0.001,0,0,0.1,0,0,1.64,0,0,0,0,0,0,0,0,0,0,0,0,0,0,0,0,0,0,"The steel was first melted in a vacuum furnace and cast into a 100 kg ingot. The ingot was forged into billets with thickness of 60 mm. The billets were homogenized at 1200 °C for 2 h, then hot rolled to 4 mm through seven passes with the finish rolling temperature of about 820 °C, and subsequently air cooled to 660 °C, followed by cooling inside the furnace to simulate coiling. The hot-rolled plates were cold rolled to 1 mm after acid pickling. Tensile specimens with a gauge portion of 12.5 mm in width, 1 mm in thickness and 25 mm in length were machined with longitudinal axis parallel to the rolling direction.  Some cold-rolled samples were heated to 810 °C for ~2 s in a resistance furnace, which is referred as non-isothermal annealing process. Subsequently, all the samples were quenched to 310 °C in salt bath and isothermal held for 500 s. Finally, the samples after heat treatment were water quenched to ambient temperature."
10.1016/j.msea.2019.03.070,Role of martensite/austenite constituents in novel ultra-high strength TRIP-assisted steels subjected to non-isothermal annealing,"A novel ultra-high strength transformation-induced plasticity (TRIP) steels with submicron-size martensite/austenite (M/A) constituents was processed by non-isothermal annealing process and compared with quenching and partitioning (Q&P) steels. The microstructure was characterized by means of SEM equipped with EPMA, XRD, EBSD and TEM and its effects on tensile strength and ductility were studied. The non-isothermal annealing significantly refined the parent austenite grains and enhanced inhomogeneous distribution of C atoms within the grains. Moreover, a large fraction of M/A constituents were separated and refined to hundreds of nanometers through bainite transformation in TRIP steels, while blocky retained austenite mainly existed near the carbon-rich prior grain boundaries in Q&P steel. TRIP steels had a higher content of less stable retained austenite by isothermal bainite transformation than Q&P steel, thereby favoring for improving the ductility. The contribution of fresh martensite to the ultimate tensile strength increased gradually from 49.7% to 67.3% with increase in the volume fraction of fresh martensite in TRIP steels. Optimizing the volume fraction and size of M/A constituents was important to obtain a high ultimate strength with desired ductility. The excellent mechanical properties were obtained in TRIP-350 (austempering at 350 degrees C) with ultimate tensile strength of 1011 MPa, total elongation of 28.80% and the product of strength and elongation (PSE) of 29.1 GPa%, exceeded the properties of Q&P steel.",Average tensile test values of specimens.,TRIP-330,Tensile strength (MPa),1059,MPa,Yield strength (MPa),505,MPa,Total elongation (%),23.64,%,0,0,0.22,0,0,0,0,0,0.02,1.8,0.006,0.001,0,0,0.1,0,0,1.64,0,0,0,0,0,0,0,0,0,0,0,0,0,0,0,0,0,0,"The steel was first melted in a vacuum furnace and cast into a 100 kg ingot. The ingot was forged into billets with thickness of 60 mm. The billets were homogenized at 1200 °C for 2 h, then hot rolled to 4 mm through seven passes with the finish rolling temperature of about 820 °C, and subsequently air cooled to 660 °C, followed by cooling inside the furnace to simulate coiling. The hot-rolled plates were cold rolled to 1 mm after acid pickling. Tensile specimens with a gauge portion of 12.5 mm in width, 1 mm in thickness and 25 mm in length were machined with longitudinal axis parallel to the rolling direction.  Some cold-rolled samples were heated to 810 °C for ~2 s in a resistance furnace, which is referred as non-isothermal annealing process. Subsequently, all the samples were quenched to 330 °C in salt bath and isothermal held for 500 s. Finally, the samples after heat treatment were water quenched to ambient temperature."
10.1016/j.msea.2019.03.070,Role of martensite/austenite constituents in novel ultra-high strength TRIP-assisted steels subjected to non-isothermal annealing,"A novel ultra-high strength transformation-induced plasticity (TRIP) steels with submicron-size martensite/austenite (M/A) constituents was processed by non-isothermal annealing process and compared with quenching and partitioning (Q&P) steels. The microstructure was characterized by means of SEM equipped with EPMA, XRD, EBSD and TEM and its effects on tensile strength and ductility were studied. The non-isothermal annealing significantly refined the parent austenite grains and enhanced inhomogeneous distribution of C atoms within the grains. Moreover, a large fraction of M/A constituents were separated and refined to hundreds of nanometers through bainite transformation in TRIP steels, while blocky retained austenite mainly existed near the carbon-rich prior grain boundaries in Q&P steel. TRIP steels had a higher content of less stable retained austenite by isothermal bainite transformation than Q&P steel, thereby favoring for improving the ductility. The contribution of fresh martensite to the ultimate tensile strength increased gradually from 49.7% to 67.3% with increase in the volume fraction of fresh martensite in TRIP steels. Optimizing the volume fraction and size of M/A constituents was important to obtain a high ultimate strength with desired ductility. The excellent mechanical properties were obtained in TRIP-350 (austempering at 350 degrees C) with ultimate tensile strength of 1011 MPa, total elongation of 28.80% and the product of strength and elongation (PSE) of 29.1 GPa%, exceeded the properties of Q&P steel.",Average tensile test values of specimens.,TRIP-350,Tensile strength (MPa),1011,MPa,Yield strength (MPa),645,MPa,Total elongation (%),28.8,%,0,0,0.22,0,0,0,0,0,0.02,1.8,0.006,0.001,0,0,0.1,0,0,1.64,0,0,0,0,0,0,0,0,0,0,0,0,0,0,0,0,0,0,"The steel was first melted in a vacuum furnace and cast into a 100 kg ingot. The ingot was forged into billets with thickness of 60 mm. The billets were homogenized at 1200 °C for 2 h, then hot rolled to 4 mm through seven passes with the finish rolling temperature of about 820 °C, and subsequently air cooled to 660 °C, followed by cooling inside the furnace to simulate coiling. The hot-rolled plates were cold rolled to 1 mm after acid pickling. Tensile specimens with a gauge portion of 12.5 mm in width, 1 mm in thickness and 25 mm in length were machined with longitudinal axis parallel to the rolling direction.  Some cold-rolled samples were heated to 810 °C for ~2 s in a resistance furnace, which is referred as non-isothermal annealing process. Subsequently, all the samples were quenched to 350 °C in salt bath and isothermal held for 500 s. Finally, the samples after heat treatment were water quenched to ambient temperature."
10.1016/j.msea.2019.03.070,Role of martensite/austenite constituents in novel ultra-high strength TRIP-assisted steels subjected to non-isothermal annealing,"A novel ultra-high strength transformation-induced plasticity (TRIP) steels with submicron-size martensite/austenite (M/A) constituents was processed by non-isothermal annealing process and compared with quenching and partitioning (Q&P) steels. The microstructure was characterized by means of SEM equipped with EPMA, XRD, EBSD and TEM and its effects on tensile strength and ductility were studied. The non-isothermal annealing significantly refined the parent austenite grains and enhanced inhomogeneous distribution of C atoms within the grains. Moreover, a large fraction of M/A constituents were separated and refined to hundreds of nanometers through bainite transformation in TRIP steels, while blocky retained austenite mainly existed near the carbon-rich prior grain boundaries in Q&P steel. TRIP steels had a higher content of less stable retained austenite by isothermal bainite transformation than Q&P steel, thereby favoring for improving the ductility. The contribution of fresh martensite to the ultimate tensile strength increased gradually from 49.7% to 67.3% with increase in the volume fraction of fresh martensite in TRIP steels. Optimizing the volume fraction and size of M/A constituents was important to obtain a high ultimate strength with desired ductility. The excellent mechanical properties were obtained in TRIP-350 (austempering at 350 degrees C) with ultimate tensile strength of 1011 MPa, total elongation of 28.80% and the product of strength and elongation (PSE) of 29.1 GPa%, exceeded the properties of Q&P steel.",Average tensile test values of specimens.,TRIP-380,Tensile strength (MPa),946,MPa,Yield strength (MPa),649,MPa,Total elongation (%),32.34,%,0,0,0.22,0,0,0,0,0,0.02,1.8,0.006,0.001,0,0,0.1,0,0,1.64,0,0,0,0,0,0,0,0,0,0,0,0,0,0,0,0,0,0,"The steel was first melted in a vacuum furnace and cast into a 100 kg ingot. The ingot was forged into billets with thickness of 60 mm. The billets were homogenized at 1200 °C for 2 h, then hot rolled to 4 mm through seven passes with the finish rolling temperature of about 820 °C, and subsequently air cooled to 660 °C, followed by cooling inside the furnace to simulate coiling. The hot-rolled plates were cold rolled to 1 mm after acid pickling. Tensile specimens with a gauge portion of 12.5 mm in width, 1 mm in thickness and 25 mm in length were machined with longitudinal axis parallel to the rolling direction.  Some cold-rolled samples were heated to 810 °C for ~2 s in a resistance furnace, which is referred as non-isothermal annealing process. Subsequently, all the samples were quenched to 380 °C in salt bath and isothermal held for 500 s. Finally, the samples after heat treatment were water quenched to ambient temperature."
10.1016/j.msea.2019.03.070,Role of martensite/austenite constituents in novel ultra-high strength TRIP-assisted steels subjected to non-isothermal annealing,"A novel ultra-high strength transformation-induced plasticity (TRIP) steels with submicron-size martensite/austenite (M/A) constituents was processed by non-isothermal annealing process and compared with quenching and partitioning (Q&P) steels. The microstructure was characterized by means of SEM equipped with EPMA, XRD, EBSD and TEM and its effects on tensile strength and ductility were studied. The non-isothermal annealing significantly refined the parent austenite grains and enhanced inhomogeneous distribution of C atoms within the grains. Moreover, a large fraction of M/A constituents were separated and refined to hundreds of nanometers through bainite transformation in TRIP steels, while blocky retained austenite mainly existed near the carbon-rich prior grain boundaries in Q&P steel. TRIP steels had a higher content of less stable retained austenite by isothermal bainite transformation than Q&P steel, thereby favoring for improving the ductility. The contribution of fresh martensite to the ultimate tensile strength increased gradually from 49.7% to 67.3% with increase in the volume fraction of fresh martensite in TRIP steels. Optimizing the volume fraction and size of M/A constituents was important to obtain a high ultimate strength with desired ductility. The excellent mechanical properties were obtained in TRIP-350 (austempering at 350 degrees C) with ultimate tensile strength of 1011 MPa, total elongation of 28.80% and the product of strength and elongation (PSE) of 29.1 GPa%, exceeded the properties of Q&P steel.",Average tensile test values of specimens.,Q&P-380,Tensile strength (MPa),1005,MPa,Yield strength (MPa),696,MPa,Total elongation (%),26.64,%,0,0,0.22,0,0,0,0,0,0.02,1.8,0.006,0.001,0,0,0.1,0,0,1.64,0,0,0,0,0,0,0,0,0,0,0,0,0,0,0,0,0,0,"The steel was first melted in a vacuum furnace and cast into a 100 kg ingot. The ingot was forged into billets with thickness of 60 mm. The billets were homogenized at 1200 °C for 2 h, then hot rolled to 4 mm through seven passes with the finish rolling temperature of about 820 °C, and subsequently air cooled to 660 °C, followed by cooling inside the furnace to simulate coiling. The hot-rolled plates were cold rolled to 1 mm after acid pickling. Tensile specimens with a gauge portion of 12.5 mm in width, 1 mm in thickness and 25 mm in length were machined with longitudinal axis parallel to the rolling direction. Quenching and partitioning process was also conducted using an identical non-isothermal annealing process, after which they were quenched in salt bath at 150 °C for 30 s, followed by direct soaking in another salt bath at 380 °C for 500 s to initiate the partitioning process. The specimen subjected to Q&amp;P process was finally water quenched to room temperature."
10.1007/s11661-016-3720-3,"Development of Fine-Grained, Low-Carbon Bainitic Steels with High Strength and Toughness Produced Through the Conventional Hot-Rolling and Air-Cooling","Low-carbon bainitic steels have created enormous interest among scientists across the world in the past few decades because of their high strength, toughness, and weldability replacing the conventional quenched and tempered medium-carbon steels. Three experimental steels with varying alloy additions were made in a 100-kg laboratory induction furnace and cast into 100-mm-diameter cylindrical ingots. These ingots were hot-rolled and air-cooled to 6-mm plates in an experimental rolling mill with selected thermomechanical parameters. Steels processed through this process provided an ultrafine low-carbon bainitic microstructure with maximum yield strength (YS) and ultimate tensile strength (UTS) 575 and 705 MPa, respectively. The Charpy impact toughness of the experimental steels was excellent, and at 253 K (-20 A degrees C), it varied from 114 to 170 Joules. Cu-B-added steel was found to give an optimum combination of strength, YS-575 MPa, and toughness, 114 J at 253 K (-20 A degrees C). Thus, fine-grained, low-carbon bainitic steels could be developed with a proper combination of alloying elements and thermomechanical parameters even by air-cooling.",Table II Hardness and Tensile Properties of the Experimental Steels,Steel 1,Ultimate Tensile Strength (MPa),668,MPa,0.2 pct Yield Strength (MPa),507,MPa,Elongation pct EL,20,no mentioned,0,0,0.025,0,0,0,0,0,0,0.29,0.007,0.01,0,0,0.025,0.04,0.27,1.69,0,0,0.89,0,0,0,0,0,0.042,0.28,0,0,0,0,0,0,0,0,"The present work thus, aimed at production of fine-grained, low-carbon bainitic steels with high strength and toughness through industry-friendly conventional hot-rolling and air-cooling routes without the necessity of tempering treatment. Three experimental heats of 25 kg each were made in a Inductotherm laboratory air induction furnace with varying alloying combinations. The cast cylindrical ingots were 100 mm in diameter. The defective portion comprising about 25 pct from top and 10 pct from bottom of the ingots was discarded. The trimmed ingots were heated to 1373 K (1100 °C) and soaked for 3 hours. After soaking, the ingots were hot-rolled into 20-mm-thick plates in a HILLE, UK 2-Hi experimental rolling mill. Samples for dilatometry and hot compression studies were prepared from the as-rolled plates. After determining the optimum process parameters for obtaining the desired microstructural morphology of the steels, the plates were further rolled into 6-mm plates in three passes with the final rolling temperature (FRT) of 1173 K (900 °C) followed by air cooling (AC)."
10.1007/s11661-016-3720-3,"Development of Fine-Grained, Low-Carbon Bainitic Steels with High Strength and Toughness Produced Through the Conventional Hot-Rolling and Air-Cooling","Low-carbon bainitic steels have created enormous interest among scientists across the world in the past few decades because of their high strength, toughness, and weldability replacing the conventional quenched and tempered medium-carbon steels. Three experimental steels with varying alloy additions were made in a 100-kg laboratory induction furnace and cast into 100-mm-diameter cylindrical ingots. These ingots were hot-rolled and air-cooled to 6-mm plates in an experimental rolling mill with selected thermomechanical parameters. Steels processed through this process provided an ultrafine low-carbon bainitic microstructure with maximum yield strength (YS) and ultimate tensile strength (UTS) 575 and 705 MPa, respectively. The Charpy impact toughness of the experimental steels was excellent, and at 253 K (-20 A degrees C), it varied from 114 to 170 Joules. Cu-B-added steel was found to give an optimum combination of strength, YS-575 MPa, and toughness, 114 J at 253 K (-20 A degrees C). Thus, fine-grained, low-carbon bainitic steels could be developed with a proper combination of alloying elements and thermomechanical parameters even by air-cooling.",Table II Hardness and Tensile Properties of the Experimental Steels,Steel 2,Ultimate Tensile Strength (MPa),678,MPa,0.2 pct Yield Strength (MPa),513,MPa,Elongation pct EL,23,no mentioned,0,0,0.026,0,0,0,0,0,0,0.29,0.007,0.01,0,0,0.014,0.039,0.27,1.65,0,0,0.88,0.47,0,0,0,0,0.042,0.28,0,0,0,0,0,0,0,0,"The present work thus, aimed at production of fine-grained, low-carbon bainitic steels with high strength and toughness through industry-friendly conventional hot-rolling and air-cooling routes without the necessity of tempering treatment. Three experimental heats of 25 kg each were made in a Inductotherm laboratory air induction furnace with varying alloying combinations. The cast cylindrical ingots were 100 mm in diameter. The defective portion comprising about 25 pct from top and 10 pct from bottom of the ingots was discarded. The trimmed ingots were heated to 1373 K (1100 °C) and soaked for 3 hours. After soaking, the ingots were hot-rolled into 20-mm-thick plates in a HILLE, UK 2-Hi experimental rolling mill. Samples for dilatometry and hot compression studies were prepared from the as-rolled plates. After determining the optimum process parameters for obtaining the desired microstructural morphology of the steels, the plates were further rolled into 6-mm plates in three passes with the final rolling temperature (FRT) of 1173 K (900 °C) followed by air cooling (AC)."
10.1007/s11661-016-3720-3,"Development of Fine-Grained, Low-Carbon Bainitic Steels with High Strength and Toughness Produced Through the Conventional Hot-Rolling and Air-Cooling","Low-carbon bainitic steels have created enormous interest among scientists across the world in the past few decades because of their high strength, toughness, and weldability replacing the conventional quenched and tempered medium-carbon steels. Three experimental steels with varying alloy additions were made in a 100-kg laboratory induction furnace and cast into 100-mm-diameter cylindrical ingots. These ingots were hot-rolled and air-cooled to 6-mm plates in an experimental rolling mill with selected thermomechanical parameters. Steels processed through this process provided an ultrafine low-carbon bainitic microstructure with maximum yield strength (YS) and ultimate tensile strength (UTS) 575 and 705 MPa, respectively. The Charpy impact toughness of the experimental steels was excellent, and at 253 K (-20 A degrees C), it varied from 114 to 170 Joules. Cu-B-added steel was found to give an optimum combination of strength, YS-575 MPa, and toughness, 114 J at 253 K (-20 A degrees C). Thus, fine-grained, low-carbon bainitic steels could be developed with a proper combination of alloying elements and thermomechanical parameters even by air-cooling.",Table II Hardness and Tensile Properties of the Experimental Steels,Steel 3,Ultimate Tensile Strength (MPa),705,MPa,0.2 pct Yield Strength (MPa),575,MPa,Elongation pct EL,17,no mentioned,0,0.001,0.027,0,0,0,0,0,0,0.27,0.007,0.01,0,0,0.008,0.039,0.01,1.59,0,0,0.88,0.47,0,0,0,0,0.041,0.28,0,0,0,0,0,0,0,0,"The present work thus, aimed at production of fine-grained, low-carbon bainitic steels with high strength and toughness through industry-friendly conventional hot-rolling and air-cooling routes without the necessity of tempering treatment. Three experimental heats of 25 kg each were made in a Inductotherm laboratory air induction furnace with varying alloying combinations. The cast cylindrical ingots were 100 mm in diameter. The defective portion comprising about 25 pct from top and 10 pct from bottom of the ingots was discarded. The trimmed ingots were heated to 1373 K (1100 °C) and soaked for 3 hours. After soaking, the ingots were hot-rolled into 20-mm-thick plates in a HILLE, UK 2-Hi experimental rolling mill. Samples for dilatometry and hot compression studies were prepared from the as-rolled plates. After determining the optimum process parameters for obtaining the desired microstructural morphology of the steels, the plates were further rolled into 6-mm plates in three passes with the final rolling temperature (FRT) of 1173 K (900 °C) followed by air cooling (AC)."
10.1016/j.msea.2018.03.085,Austenite stability and mechanical properties of a low-alloyed ECAPed TRIP-aided steel,"Equal channel angular pressing (ECAP) and post-ECAP heat treatment were conducted on a Fe-l.38Mn-0.67Si-0.56Al-0.014 Nb-0.18 C transformation-induced plasticity (TRIP) aided steel. The microstructure of unECAPed TRIP sample was mainly composed of polygonal ferrite, bainite, retained austenite (RA) and lath martensite, while lath martensite was not observed in ECAPed TRIP samples. The stability of retained austenite (RA) for unECAPed TRIP sample was mainly influenced by the carbon content in RA, while for ECAPed TRIP steel, it was dominated by the size of RA. Comparing the mechanical properties of the unECAPed samples with the ECAPed samples, the ultimate tensile strength (UTS) changed slightly, but the total elongation (TEL) increased from 25.6% to 39.8%. The 4 passes ECAPed TRIP sample exhibited excellent mechanical properties with the product of tensile strength and total elongation (PSE) of 29.4 GPa %, which was a consequence of TRIP effect and cooperative deformation of ferrite, bainite and austenite.",Mechanical properties of the as-received TRIP samples.,unECAPed,TS/MPa,734,MPa,YS/MPa,507,MPa,TEL/%,25.6,%,0,0,0.18,0,0,0,0,0,0.56,0.67,0.0075,0.0048,0,0,0,0,0,1.38,0,0,0,0,0,0,0,0,0.014,0,0,0,0,0,0,0,0,0,"The steel was melted in a 50 kg vacuum furnace and cast as ingot. The ingot was subsequently forged into a rectangular slab of size 150 × 100 × 30 mm. The slab was reheated to 1200 °C for 2 h, followed by three passes hot-rolled with the thickness reduction of 33%, 25% and 27% in each pass, respectively. The rods of size 10 mm dia x 70 mm were used for equal channel angular pressing (ECAP) from the hot rolled plate."
10.1016/j.msea.2018.03.085,Austenite stability and mechanical properties of a low-alloyed ECAPed TRIP-aided steel,"Equal channel angular pressing (ECAP) and post-ECAP heat treatment were conducted on a Fe-l.38Mn-0.67Si-0.56Al-0.014 Nb-0.18 C transformation-induced plasticity (TRIP) aided steel. The microstructure of unECAPed TRIP sample was mainly composed of polygonal ferrite, bainite, retained austenite (RA) and lath martensite, while lath martensite was not observed in ECAPed TRIP samples. The stability of retained austenite (RA) for unECAPed TRIP sample was mainly influenced by the carbon content in RA, while for ECAPed TRIP steel, it was dominated by the size of RA. Comparing the mechanical properties of the unECAPed samples with the ECAPed samples, the ultimate tensile strength (UTS) changed slightly, but the total elongation (TEL) increased from 25.6% to 39.8%. The 4 passes ECAPed TRIP sample exhibited excellent mechanical properties with the product of tensile strength and total elongation (PSE) of 29.4 GPa %, which was a consequence of TRIP effect and cooperative deformation of ferrite, bainite and austenite.",Mechanical properties of the as-received TRIP samples.,1 pass ECAPed,TS/MPa,755,MPa,YS/MPa,617,MPa,TEL/%,34.2,%,0,0,0.18,0,0,0,0,0,0.56,0.67,0.0075,0.0048,0,0,0,0,0,1.38,0,0,0,0,0,0,0,0,0.014,0,0,0,0,0,0,0,0,0,"The steel was melted in a 50 kg vacuum furnace and cast as ingot. The ingot was subsequently forged into a rectangular slab of size 150 × 100 × 30 mm. The slab was reheated to 1200 °C for 2 h, followed by three passes hot-rolled with the thickness reduction of 33%, 25% and 27% in each pass, respectively. The rods of size 10 mm dia x 70 mm were used for equal channel angular pressing (ECAP) from the hot rolled plate. 1 pass ECAP was conducted at 400 °C by using route C (which in the next pass of ECAP was rotated 180° around the rod's longitudinal axis) with a 50 MPa squeeze pressure and the squeeze speed was 5 mm/min. After ECAP, the rods were processed into tensile specimens with a width of 3 mm and a length of 10 mm. Two stage salt bath heat treatment was applied to the ECAPed samples. First, the strip was annealed at 800 °C for 5 min, and then quenched to the isothermal bainitic transformation (IBT) temperature at 400 °C for 3 min, followed by cooling in air to room temperature. Subsequently, the slices were manually thinned to 30 μm and punched into 3 mm dia disks."
