Repository: MGEdata/SteelScientist

# SteelScientist

## 📝Cite  


**Paper link:**[Steel design based on a large language model](https://doi.org/10.1016/j.actamat.2024.120663)  

@article{tian2025steel,  
&nbsp;&nbsp;&nbsp;&nbsp;&nbsp;&nbsp;&nbsp;&nbsp;title={Steel design based on a large language model},  
&nbsp;&nbsp;&nbsp;&nbsp;&nbsp;&nbsp;&nbsp;&nbsp;author={Tian, Shaohan and Jiang, Xue and Wang, Weiren and Jing, Zhihua and Zhang, Chi and Zhang, Cheng and Lookman, Turab and Su, Yanjing},  
&nbsp;&nbsp;&nbsp;&nbsp;&nbsp;&nbsp;&nbsp;&nbsp;journal={Acta Materialia},  
&nbsp;&nbsp;&nbsp;&nbsp;&nbsp;&nbsp;&nbsp;&nbsp;volume={285},    
&nbsp;&nbsp;&nbsp;&nbsp;&nbsp;&nbsp;&nbsp;&nbsp;pages={120663},

File: datasets/data.csv (part 15 of 19)
DOIs,Table_topic,Material,Tensile_name,Tensile_value,Tensile_unit,Yield_name,Yield_value,Yield_unit,Elongation_name,Elongation_value,Elongation_unit,H,B,C,N,O,F,Na,Mg,Al,Si,P,S,Cl,Ca,Ti,V,Cr,Mn,Fe,Co,Ni,Cu,Zn,As,Y,Zr,Nb,Mo,Sn,Sb,La,Ce,Ta,W,Pb,Bi,Text
10.1016/j.msea.2014.09.021,Tensile properties obtained from the tension test on the investigated samples.,As-received,UTS (MPa),747,MPa,YS (MPa),609,MPa,Total elongation (%),28,%,0,0,0.1,0.05,0,0,0,0,0.01,0.21,0.016,0.005,0,0,0.003,0.2,8.94,0.41,0,0,0.2,0.06,0,0,0,0,0.08,0.86,0,0,0,0,0,0,0,0,"Modified 9Cr-1Mo steel plate (400mm×250mm×25mm) of composition as given in Table 1 has been received from IGCAR, Kalpakkam in normalized and tempered condition. The hot-rolled material was normalized at 1050°C for 25min, air-cooled and tempered at 750°C for 75min. Therefore, the ‘As-received' material has already been austenitized once after rolling."
10.1016/j.msea.2014.09.021,Tensile properties obtained from the tension test on the investigated samples.,950-Reheat,UTS (MPa),768,MPa,YS (MPa),614,MPa,Total elongation (%),26,%,0,0,0.1,0.05,0,0,0,0,0.01,0.21,0.016,0.005,0,0,0.003,0.2,8.94,0.41,0,0,0.2,0.06,0,0,0,0,0.08,0.86,0,0,0,0,0,0,0,0,"Modified 9Cr-1Mo steel plate (400mm×250mm×25mm) of composition as given in Table 1 has been received from IGCAR, Kalpakkam in normalized and tempered condition. The hot-rolled material was normalized at 1050°C for 25min, air-cooled and tempered at 750°C for 75min. Therefore, the ‘As-received' material has already been austenitized once after rolling. Blocks of 100mm×250mm×25mm size were cut from the As-received plate and were reheated at a heating rate of 10°C/min to three different austenitization temperatures: 950°C (950-Reheat). The blocks were soaked for 1h, air-cooled to room temperature and finally tempered again at 750°C for 1h. The heat-treatment schedule employed in the present study is summarized in the schematic diagram in Fig. 1. "
10.1016/j.msea.2014.09.021,Tensile properties obtained from the tension test on the investigated samples.,1025-Reheat,UTS (MPa),766,MPa,YS (MPa),624,MPa,Total elongation (%),26,%,0,0,0.1,0.05,0,0,0,0,0.01,0.21,0.016,0.005,0,0,0.003,0.2,8.94,0.41,0,0,0.2,0.06,0,0,0,0,0.08,0.86,0,0,0,0,0,0,0,0,"Modified 9Cr-1Mo steel plate (400mm×250mm×25mm) of composition as given in Table 1 has been received from IGCAR, Kalpakkam in normalized and tempered condition. The hot-rolled material was normalized at 1050°C for 25min, air-cooled and tempered at 750°C for 75min. Therefore, the ‘As-received' material has already been austenitized once after rolling. Blocks of 100mm×250mm×25mm size were cut from the As-received plate and were reheated at a heating rate of 10°C/min to three different austenitization temperatures: 1025°C (1025-Reheat). The blocks were soaked for 1h, air-cooled to room temperature and finally tempered again at 750°C for 1h. The heat-treatment schedule employed in the present study is summarized in the schematic diagram in Fig. 1. "
10.1016/j.msea.2014.09.021,Tensile properties obtained from the tension test on the investigated samples.,1100-Reheat,UTS (MPa),785,MPa,YS (MPa),654,MPa,Total elongation (%),24,%,0,0,0.1,0.05,0,0,0,0,0.01,0.21,0.016,0.005,0,0,0.003,0.2,8.94,0.41,0,0,0.2,0.06,0,0,0,0,0.08,0.86,0,0,0,0,0,0,0,0,"Modified 9Cr-1Mo steel plate (400mm×250mm×25mm) of composition as given in Table 1 has been received from IGCAR, Kalpakkam in normalized and tempered condition. The hot-rolled material was normalized at 1050°C for 25min, air-cooled and tempered at 750°C for 75min. Therefore, the ‘As-received' material has already been austenitized once after rolling. Blocks of 100mm×250mm×25mm size were cut from the As-received plate and were reheated at a heating rate of 10°C/min to three different austenitization temperatures: 1100°C (1100-Reheat). The blocks were soaked for 1h, air-cooled to room temperature and finally tempered again at 750°C for 1h. The heat-treatment schedule employed in the present study is summarized in the schematic diagram in Fig. 1. "
10.1016/j.msea.2020.140468,Average tensile test values of specimens.,Mpre-0,UTS/MPa,1002,MPa,YS/MPa,536,MPa,TEL/%,22.5,%,0,0,0.21,0,0,0,0,0,0,1.64,0.006,0.001,0,0,0.05,0,0,2,0,0,0,0,0,0,0,0,0.025,0,0,0,0,0,0,0,0,0,"The steel was melted in a vacuum melting furnace and forged into billets of section dimensions of 60 mm × 60 mm. The billets were homogenized at 1200 °C for 2 h and hot rolled to 4 mm via seven passes with the finish rolling temperature of ~890 °C, and subsequently air cooled to 690 °C followed by cooling in furnace to simulate coiling. After acid pickling with 20% HCl aqueous solution, the hot rolled slab was cold rolled to a thickness of ~1 mm for preparing tensile specimens and cold rolled to a thickness of ~1.5 mm for preparing dilatometric specimens. The specimens were annealed in a tubular resistance furnace at 800 °C for 360 s, then quickly placed in a salt bath furnace at 400 °C for 500 s, and finally quenched to room temperature. In order to study the austenite transformation behavior during the annealing stage, interrupted annealing tests were performed, i.e. heating to 760 °C, 780 °C and 800 °C, followed by rapid quenching to room temperature and annealing at 800 °C for 20s, followed by quenching to room temperature, respectively."
10.1016/j.msea.2020.140468,Average tensile test values of specimens.,Mpre-50,UTS/MPa,995,MPa,YS/MPa,590,MPa,TEL/%,29.8,%,0,0,0.21,0,0,0,0,0,0,1.64,0.006,0.001,0,0,0.05,0,0,2,0,0,0,0,0,0,0,0,0.025,0,0,0,0,0,0,0,0,0,"The steel was melted in a vacuum melting furnace and forged into billets of section dimensions of 60 mm × 60 mm. The billets were homogenized at 1200 °C for 2 h and hot rolled to 4 mm via seven passes with the finish rolling temperature of ~890 °C, and subsequently air cooled to 690 °C followed by cooling in furnace to simulate coiling. After acid pickling with 20% HCl aqueous solution, the hot rolled slab was cold rolled to a thickness of ~1 mm for preparing tensile specimens and cold rolled to a thickness of ~1.5 mm for preparing dilatometric specimens. The cold-rolled specimens were first annealed at 760 °C for 180 s, and then quenched to ambient temperature to obtain initial microstructure comprising ferrite and martensite structures. The specimens were annealed in a tubular resistance furnace at 800 °C for 360 s, then quickly placed in a salt bath furnace at 400 °C for 500 s, and finally quenched to room temperature. In order to study the austenite transformation behavior during the annealing stage, interrupted annealing tests were performed, i.e. heating to 760 °C, 780 °C and 800 °C, followed by rapid quenching to room temperature and annealing at 800 °C for 20s, followed by quenching to room temperature, respectively."
10.1016/j.msea.2020.140468,Average tensile test values of specimens.,Mpre-70,UTS/MPa,1021,MPa,YS/MPa,607,MPa,TEL/%,30.12,%,0,0,0.21,0,0,0,0,0,0,1.64,0.006,0.001,0,0,0.05,0,0,2,0,0,0,0,0,0,0,0,0.025,0,0,0,0,0,0,0,0,0,"The steel was melted in a vacuum melting furnace and forged into billets of section dimensions of 60 mm × 60 mm. The billets were homogenized at 1200 °C for 2 h and hot rolled to 4 mm via seven passes with the finish rolling temperature of ~890 °C, and subsequently air cooled to 690 °C followed by cooling in furnace to simulate coiling. After acid pickling with 20% HCl aqueous solution, the hot rolled slab was cold rolled to a thickness of ~1 mm for preparing tensile specimens and cold rolled to a thickness of ~1.5 mm for preparing dilatometric specimens. The cold-rolled specimens were first annealed at 800 °C for 180 s, and then quenched to ambient temperature to obtain initial microstructure comprising ferrite and martensite structures. The specimens were annealed in a tubular resistance furnace at 800 °C for 360 s, then quickly placed in a salt bath furnace at 400 °C for 500 s, and finally quenched to room temperature. In order to study the austenite transformation behavior during the annealing stage, interrupted annealing tests were performed, i.e. heating to 760 °C, 780 °C and 800 °C, followed by rapid quenching to room temperature and annealing at 800 °C for 20s, followed by quenching to room temperature, respectively."
10.1016/j.msea.2020.140468,Average tensile test values of specimens.,Mpre-90,UTS/MPa,1031,MPa,YS/MPa,661,MPa,TEL/%,30.06,%,0,0,0.21,0,0,0,0,0,0,1.64,0.006,0.001,0,0,0.05,0,0,2,0,0,0,0,0,0,0,0,0.025,0,0,0,0,0,0,0,0,0,"The steel was melted in a vacuum melting furnace and forged into billets of section dimensions of 60 mm × 60 mm. The billets were homogenized at 1200 °C for 2 h and hot rolled to 4 mm via seven passes with the finish rolling temperature of ~890 °C, and subsequently air cooled to 690 °C followed by cooling in furnace to simulate coiling. After acid pickling with 20% HCl aqueous solution, the hot rolled slab was cold rolled to a thickness of ~1 mm for preparing tensile specimens and cold rolled to a thickness of ~1.5 mm for preparing dilatometric specimens. The cold-rolled specimens were first annealed at 840 °C for 180 s, and then quenched to ambient temperature to obtain initial microstructure comprising ferrite and martensite structures. The specimens were annealed in a tubular resistance furnace at 800 °C for 360 s, then quickly placed in a salt bath furnace at 400 °C for 500 s, and finally quenched to room temperature. In order to study the austenite transformation behavior during the annealing stage, interrupted annealing tests were performed, i.e. heating to 760 °C, 780 °C and 800 °C, followed by rapid quenching to room temperature and annealing at 800 °C for 20s, followed by quenching to room temperature, respectively."
10.1016/j.msea.2020.140468,Average tensile test values of specimens.,Mpre-100,UTS/MPa,1046,MPa,YS/MPa,753,MPa,TEL/%,30.08,%,0,0,0.21,0,0,0,0,0,0,1.64,0.006,0.001,0,0,0.05,0,0,2,0,0,0,0,0,0,0,0,0.025,0,0,0,0,0,0,0,0,0,"The steel was melted in a vacuum melting furnace and forged into billets of section dimensions of 60 mm × 60 mm. The billets were homogenized at 1200 °C for 2 h and hot rolled to 4 mm via seven passes with the finish rolling temperature of ~890 °C, and subsequently air cooled to 690 °C followed by cooling in furnace to simulate coiling. After acid pickling with 20% HCl aqueous solution, the hot rolled slab was cold rolled to a thickness of ~1 mm for preparing tensile specimens and cold rolled to a thickness of ~1.5 mm for preparing dilatometric specimens. The cold-rolled specimens were first annealed at 900 °C for 180 s, and then quenched to ambient temperature to obtain initial microstructure comprising ferrite and martensite structures. The specimens were annealed in a tubular resistance furnace at 800 °C for 360 s, then quickly placed in a salt bath furnace at 400 °C for 500 s, and finally quenched to room temperature. In order to study the austenite transformation behavior during the annealing stage, interrupted annealing tests were performed, i.e. heating to 760 °C, 780 °C and 800 °C, followed by rapid quenching to room temperature and annealing at 800 °C for 20s, followed by quenching to room temperature, respectively."
10.1007/s11665-014-1360-6,Table 2 Mechanical property of experimental steel for varied cooling processes,I,"Tensile strength, MPa",1124,MPa,"Yield strength, MPa",688,MPa,Total elongation A  50/(%),17.2,%,0,0.0015,0.27,0,0,0,0,0,0,0.28,0.008,0.002,0,0,0.15,0,0.32,1.26,0,0,0,0,0,0,0,0,0,0.22,0,0,0,0,0,0,0,0,"The steel was melted in a vacuum induction furnace with a capacity of 150 kg and cast into ingots. The chemical composition of the steel is given in Table 1. Ingots of experimental steel were forged into plates of 100 mm × 100 mm × 120 mm size, from which dilatometry specimens of dimensions 6 mm in diameter and 12 mm in length were machined for measurement of Ac1 and Ac3 using Gleeble-3800 thermo-mechanical simulator, and the results were 697 and 807 °C, respectively. Ingots of thickness ~100 mm were reheated at 1250 °C for 2 h for solution treatment and then hot rolled via 2 passes to a final thickness of ~12 mm. After hot rolling, two types of cooling processes were adopted during the phase transformation of austenite to bainite to control the precipitates and mechanical properties: (I) ultrafast cooling to ~630 °C and then air cooling to room temperature, the cooling rate of the ultrafast cooling was ~80 °C/s."
10.1007/s11665-014-1360-6,Table 2 Mechanical property of experimental steel for varied cooling processes,II,"Tensile strength, MPa",1100,MPa,"Yield strength, MPa",660,MPa,Total elongation A  50/(%),17.84,%,0,0.0015,0.27,0,0,0,0,0,0,0.28,0.008,0.002,0,0,0.15,0,0.32,1.26,0,0,0,0,0,0,0,0,0,0.22,0,0,0,0,0,0,0,0,"The steel was melted in a vacuum induction furnace with a capacity of 150 kg and cast into ingots. The chemical composition of the steel is given in Table 1. Ingots of experimental steel were forged into plates of 100 mm × 100 mm × 120 mm size, from which dilatometry specimens of dimensions 6 mm in diameter and 12 mm in length were machined for measurement of Ac1 and Ac3 using Gleeble-3800 thermo-mechanical simulator, and the results were 697 and 807 °C, respectively. Ingots of thickness ~100 mm were reheated at 1250 °C for 2 h for solution treatment and then hot rolled via 2 passes to a final thickness of ~12 mm. After hot rolling, two types of cooling processes were adopted during the phase transformation of austenite to bainite to control the precipitates and mechanical properties: (II) accelerated cooling to ~630 °C and then air cooling to room temperature, the cooling rate of the accelerated cooling was ~15 °C/s."
10.1016/j.msea.2019.01.025,Tensile test results for the four steels after rolling stage.,A1,Tensile strength (MPa),1163,MPa,Yield Strength (MPa),901,MPa,Elongation (%),12.63,%,0,0,0.038,0,0,0,0,0,0.058,0.27,0.012,0.009,0,0,0.013,0.038,0.72,1,0,0,3.48,1.48,0,0,0,0,0.04,0.57,0,0,0,0,0,0,0,0,"To investigate the effect of Cu and Ni elements on increasing the strength/toughness of high Ni HSLA steels, four chemical compositions with different weight percent of Cu and Ni (Ni to Cu ratio of about 2) were selected based on chemical composition of HSLA-100 (standard MIL-S-24645). Samples were numbered from A1 to A4 based on the gradual increment of Cu and Ni content. The four chemical compositions were melted in a 10 kg inductoterm induction furnace with the frequency of 75 kw. The ingots were then uniformed and pre-heated in an electric furnace held at 1200 °C with the precision of ± 10 °C. The ingots were hot rolled with a two stand rolling mill instrument with the rolls diameter of 400 mm and rolls width of 700 mm. The rolling process was applied in two stages: roughing stage with overall area reduction of 68% in both longitudinal and transfer directions; and finishing stage rolling with overall reduction of 47% in the longitudinal direction."
10.1016/j.msea.2019.01.025,Tensile test results for the four steels after rolling stage.,A2,Tensile strength (MPa),1206,MPa,Yield Strength (MPa),964,MPa,Elongation (%),11.82,%,0,0,0.04,0,0,0,0,0,0.061,0.26,0.012,0.008,0,0,0.014,0.036,0.69,1.01,0,0,4.12,2.08,0,0,0,0,0.04,0.58,0,0,0,0,0,0,0,0,"To investigate the effect of Cu and Ni elements on increasing the strength/toughness of high Ni HSLA steels, four chemical compositions with different weight percent of Cu and Ni (Ni to Cu ratio of about 2) were selected based on chemical composition of HSLA-100 (standard MIL-S-24645). Samples were numbered from A1 to A4 based on the gradual increment of Cu and Ni content. The four chemical compositions were melted in a 10 kg inductoterm induction furnace with the frequency of 75 kw. The ingots were then uniformed and pre-heated in an electric furnace held at 1200 °C with the precision of ± 10 °C. The ingots were hot rolled with a two stand rolling mill instrument with the rolls diameter of 400 mm and rolls width of 700 mm. The rolling process was applied in two stages: roughing stage with overall area reduction of 68% in both longitudinal and transfer directions; and finishing stage rolling with overall reduction of 47% in the longitudinal direction."
10.1016/j.msea.2019.01.025,Tensile test results for the four steels after rolling stage.,A3,Tensile strength (MPa),1190,MPa,Yield Strength (MPa),942,MPa,Elongation (%),12.66,%,0,0,0.051,0,0,0,0,0,0.049,0.19,0.012,0.005,0,0,0.012,0.02,0.72,1.01,0,0,5.9,3.33,0,0,0,0,0.03,0.61,0,0,0,0,0,0,0,0,"To investigate the effect of Cu and Ni elements on increasing the strength/toughness of high Ni HSLA steels, four chemical compositions with different weight percent of Cu and Ni (Ni to Cu ratio of about 2) were selected based on chemical composition of HSLA-100 (standard MIL-S-24645). Samples were numbered from A1 to A4 based on the gradual increment of Cu and Ni content. The four chemical compositions were melted in a 10 kg inductoterm induction furnace with the frequency of 75 kw. The ingots were then uniformed and pre-heated in an electric furnace held at 1200 °C with the precision of ± 10 °C. The ingots were hot rolled with a two stand rolling mill instrument with the rolls diameter of 400 mm and rolls width of 700 mm. The rolling process was applied in two stages: roughing stage with overall area reduction of 68% in both longitudinal and transfer directions; and finishing stage rolling with overall reduction of 47% in the longitudinal direction."
10.1016/j.msea.2019.01.025,Tensile test results for the four steels after rolling stage.,A4,Tensile strength (MPa),1128,MPa,Yield Strength (MPa),908,MPa,Elongation (%),11.14,%,0,0,0.052,0,0,0,0,0,0.064,0.21,0.012,0.005,0,0,0.014,0.026,0.66,1,0,0,7.65,4.16,0,0,0,0,0.04,0.59,0,0,0,0,0,0,0,0,"To investigate the effect of Cu and Ni elements on increasing the strength/toughness of high Ni HSLA steels, four chemical compositions with different weight percent of Cu and Ni (Ni to Cu ratio of about 2) were selected based on chemical composition of HSLA-100 (standard MIL-S-24645). Samples were numbered from A1 to A4 based on the gradual increment of Cu and Ni content. The four chemical compositions were melted in a 10 kg inductoterm induction furnace with the frequency of 75 kw. The ingots were then uniformed and pre-heated in an electric furnace held at 1200 °C with the precision of ± 10 °C. The ingots were hot rolled with a two stand rolling mill instrument with the rolls diameter of 400 mm and rolls width of 700 mm. The rolling process was applied in two stages: roughing stage with overall area reduction of 68% in both longitudinal and transfer directions; and finishing stage rolling with overall reduction of 47% in the longitudinal direction."
10.1016/j.msea.2019.01.025,Tensile test results for the four steels after austenitization at 920 degC for 45 min and quenching in water.,A11,Tensile Strength (MPa),1081,MPa,Yield Strength (MPa),838,MPa,Elongation (%),12.32,%,0,0,0.038,0,0,0,0,0,0.058,0.27,0.012,0.009,0,0,0.013,0.038,0.72,1,0,0,3.48,1.48,0,0,0,0,0.04,0.57,0,0,0,0,0,0,0,0,"To investigate the effect of Cu and Ni elements on increasing the strength/toughness of high Ni HSLA steels, four chemical compositions with different weight percent of Cu and Ni (Ni to Cu ratio of about 2) were selected based on chemical composition of HSLA-100 (standard MIL-S-24645). Samples were numbered from A1 to A4 based on the gradual increment of Cu and Ni content. The four chemical compositions were melted in a 10 kg inductoterm induction furnace with the frequency of 75 kw. The ingots were then uniformed and pre-heated in an electric furnace held at 1200 °C with the precision of ± 10 °C. The ingots were hot rolled with a two stand rolling mill instrument with the rolls diameter of 400 mm and rolls width of 700 mm. The rolling process was applied in two stages: roughing stage with overall area reduction of 68% in both longitudinal and transfer directions; and finishing stage rolling with overall reduction of 47% in the longitudinal direction. One set of samples (A11, A21, A31, A41) were austenitized at 920 °C for 45 min in an induction furnace and directly quenched afterward."
10.1016/j.msea.2019.01.025,Tensile test results for the four steels after austenitization at 920 degC for 45 min and quenching in water.,A21,Tensile Strength (MPa),1106,MPa,Yield Strength (MPa),888,MPa,Elongation (%),12.27,%,0,0,0.04,0,0,0,0,0,0.061,0.26,0.012,0.008,0,0,0.014,0.036,0.72,1.01,0,0,4.12,2.08,0,0,0,0,0.04,0.58,0,0,0,0,0,0,0,0,"To investigate the effect of Cu and Ni elements on increasing the strength/toughness of high Ni HSLA steels, four chemical compositions with different weight percent of Cu and Ni (Ni to Cu ratio of about 2) were selected based on chemical composition of HSLA-100 (standard MIL-S-24645). Samples were numbered from A1 to A4 based on the gradual increment of Cu and Ni content. The four chemical compositions were melted in a 10 kg inductoterm induction furnace with the frequency of 75 kw. The ingots were then uniformed and pre-heated in an electric furnace held at 1200 °C with the precision of ± 10 °C. The ingots were hot rolled with a two stand rolling mill instrument with the rolls diameter of 400 mm and rolls width of 700 mm. The rolling process was applied in two stages: roughing stage with overall area reduction of 68% in both longitudinal and transfer directions; and finishing stage rolling with overall reduction of 47% in the longitudinal direction. One set of samples (A11, A21, A31, A41) were austenitized at 920 °C for 45 min in an induction furnace and directly quenched afterward."
10.1016/j.msea.2019.01.025,Tensile test results for the four steels after austenitization at 920 degC for 45 min and quenching in water.,A31,Tensile Strength (MPa),1127,MPa,Yield Strength (MPa),889,MPa,Elongation (%),10,%,0,0,0.051,0,0,0,0,0,0.049,0.19,0.012,0.005,0,0,0.012,0.02,0.72,1.01,0,0,5.9,3.33,0,0,0,0,0.03,0.61,0,0,0,0,0,0,0,0,"To investigate the effect of Cu and Ni elements on increasing the strength/toughness of high Ni HSLA steels, four chemical compositions with different weight percent of Cu and Ni (Ni to Cu ratio of about 2) were selected based on chemical composition of HSLA-100 (standard MIL-S-24645). Samples were numbered from A1 to A4 based on the gradual increment of Cu and Ni content. The four chemical compositions were melted in a 10 kg inductoterm induction furnace with the frequency of 75 kw. The ingots were then uniformed and pre-heated in an electric furnace held at 1200 °C with the precision of ± 10 °C. The ingots were hot rolled with a two stand rolling mill instrument with the rolls diameter of 400 mm and rolls width of 700 mm. The rolling process was applied in two stages: roughing stage with overall area reduction of 68% in both longitudinal and transfer directions; and finishing stage rolling with overall reduction of 47% in the longitudinal direction. One set of samples (A11, A21, A31, A41) were austenitized at 920 °C for 45 min in an induction furnace and directly quenched afterward."
10.1016/j.msea.2019.01.025,Tensile test results for the four steels after austenitization at 920 degC for 45 min and quenching in water.,A41,Tensile Strength (MPa),1166,MPa,Yield Strength (MPa),893,MPa,Elongation (%),11.47,%,0,0,0.052,0,0,0,0,0,0.064,0.21,0.012,0.005,0,0,0.014,0.026,0.72,1,0,0,7.65,4.16,0,0,0,0,0.04,0.59,0,0,0,0,0,0,0,0,"To investigate the effect of Cu and Ni elements on increasing the strength/toughness of high Ni HSLA steels, four chemical compositions with different weight percent of Cu and Ni (Ni to Cu ratio of about 2) were selected based on chemical composition of HSLA-100 (standard MIL-S-24645). Samples were numbered from A1 to A4 based on the gradual increment of Cu and Ni content. The four chemical compositions were melted in a 10 kg inductoterm induction furnace with the frequency of 75 kw. The ingots were then uniformed and pre-heated in an electric furnace held at 1200 °C with the precision of ± 10 °C. The ingots were hot rolled with a two stand rolling mill instrument with the rolls diameter of 400 mm and rolls width of 700 mm. The rolling process was applied in two stages: roughing stage with overall area reduction of 68% in both longitudinal and transfer directions; and finishing stage rolling with overall reduction of 47% in the longitudinal direction. One set of samples (A11, A21, A31, A41) were austenitized at 920 °C for 45 min in an induction furnace and directly quenched afterward."
10.1016/j.msea.2019.01.025,Tensile test results for the four steels after aging at 650 degC for one hour and air cooling.,A12,Tensile Strength (MPa),863,MPa,Yield Strength (MPa),841,MPa,Elongation (%),16.18,%,0,0,0.038,0,0,0,0,0,0.058,0.27,0.012,0.009,0,0,0.013,0.038,0.72,1,0,0,3.48,1.48,0,0,0,0,0.04,0.57,0,0,0,0,0,0,0,0,"To investigate the effect of Cu and Ni elements on increasing the strength/toughness of high Ni HSLA steels, four chemical compositions with different weight percent of Cu and Ni (Ni to Cu ratio of about 2) were selected based on chemical composition of HSLA-100 (standard MIL-S-24645). Samples were numbered from A1 to A4 based on the gradual increment of Cu and Ni content. The four chemical compositions were melted in a 10 kg inductoterm induction furnace with the frequency of 75 kw. The ingots were then uniformed and pre-heated in an electric furnace held at 1200 °C with the precision of ± 10 °C. The ingots were hot rolled with a two stand rolling mill instrument with the rolls diameter of 400 mm and rolls width of 700 mm. The rolling process was applied in two stages: roughing stage with overall area reduction of 68% in both longitudinal and transfer directions; and finishing stage rolling with overall reduction of 47% in the longitudinal direction. Another set of samples (A12, A22, A32, A42) were aged at 650 °C for one hour after being austenitized and quenched in the previous stages."
10.1016/j.msea.2019.01.025,Tensile test results for the four steels after aging at 650 degC for one hour and air cooling.,A22,Tensile Strength (MPa),927,MPa,Yield Strength (MPa),883,MPa,Elongation (%),18.21,%,0,0,0.04,0,0,0,0,0,0.061,0.26,0.012,0.008,0,0,0.014,0.036,0.69,1.01,0,0,4.12,2.08,0,0,0,0,0.04,0.58,0,0,0,0,0,0,0,0,"To investigate the effect of Cu and Ni elements on increasing the strength/toughness of high Ni HSLA steels, four chemical compositions with different weight percent of Cu and Ni (Ni to Cu ratio of about 2) were selected based on chemical composition of HSLA-100 (standard MIL-S-24645). Samples were numbered from A1 to A4 based on the gradual increment of Cu and Ni content. The four chemical compositions were melted in a 10 kg inductoterm induction furnace with the frequency of 75 kw. The ingots were then uniformed and pre-heated in an electric furnace held at 1200 °C with the precision of ± 10 °C. The ingots were hot rolled with a two stand rolling mill instrument with the rolls diameter of 400 mm and rolls width of 700 mm. The rolling process was applied in two stages: roughing stage with overall area reduction of 68% in both longitudinal and transfer directions; and finishing stage rolling with overall reduction of 47% in the longitudinal direction. Another set of samples (A12, A22, A32, A42) were aged at 650 °C for one hour after being austenitized and quenched in the previous stages."
10.1016/j.msea.2019.01.025,Tensile test results for the four steels after aging at 650 degC for one hour and air cooling.,A32,Tensile Strength (MPa),1041,MPa,Yield Strength (MPa),768,MPa,Elongation (%),14.59,%,0,0,0.051,0,0,0,0,0,0.049,0.19,0.012,0.005,0,0,0.012,0.02,0.69,1.01,0,0,5.9,3.33,0,0,0,0,0.03,0.61,0,0,0,0,0,0,0,0,"To investigate the effect of Cu and Ni elements on increasing the strength/toughness of high Ni HSLA steels, four chemical compositions with different weight percent of Cu and Ni (Ni to Cu ratio of about 2) were selected based on chemical composition of HSLA-100 (standard MIL-S-24645). Samples were numbered from A1 to A4 based on the gradual increment of Cu and Ni content. The four chemical compositions were melted in a 10 kg inductoterm induction furnace with the frequency of 75 kw. The ingots were then uniformed and pre-heated in an electric furnace held at 1200 °C with the precision of ± 10 °C. The ingots were hot rolled with a two stand rolling mill instrument with the rolls diameter of 400 mm and rolls width of 700 mm. The rolling process was applied in two stages: roughing stage with overall area reduction of 68% in both longitudinal and transfer directions; and finishing stage rolling with overall reduction of 47% in the longitudinal direction. Another set of samples (A12, A22, A32, A42) were aged at 650 °C for one hour after being austenitized and quenched in the previous stages."
10.1016/j.msea.2019.01.025,Tensile test results for the four steels after aging at 650 degC for one hour and air cooling.,A42,Tensile Strength (MPa),1072,MPa,Yield Strength (MPa),705,MPa,Elongation (%),14.34,%,0,0,0.052,0,0,0,0,0,0.064,0.21,0.012,0.005,0,0,0.014,0.026,0.69,1,0,0,7.65,4.16,0,0,0,0,0.04,0.59,0,0,0,0,0,0,0,0,"To investigate the effect of Cu and Ni elements on increasing the strength/toughness of high Ni HSLA steels, four chemical compositions with different weight percent of Cu and Ni (Ni to Cu ratio of about 2) were selected based on chemical composition of HSLA-100 (standard MIL-S-24645). Samples were numbered from A1 to A4 based on the gradual increment of Cu and Ni content. The four chemical compositions were melted in a 10 kg inductoterm induction furnace with the frequency of 75 kw. The ingots were then uniformed and pre-heated in an electric furnace held at 1200 °C with the precision of ± 10 °C. The ingots were hot rolled with a two stand rolling mill instrument with the rolls diameter of 400 mm and rolls width of 700 mm. The rolling process was applied in two stages: roughing stage with overall area reduction of 68% in both longitudinal and transfer directions; and finishing stage rolling with overall reduction of 47% in the longitudinal direction. Another set of samples (A12, A22, A32, A42) were aged at 650 °C for one hour after being austenitized and quenched in the previous stages."
10.1016/j.jmst.2016.03.022,Mechanical properties of the hot rolled super FSSs No. 1 and No. 2,No. 1,UTS (MPa),720,MPa,YS (MPa),675,MPa,EL (%),16,%,0,0,0.01,0.01,0,0,0,0,0,0.25,0,0,0,0,0.2,0,25.8,0.27,0,0,2.03,0,0,0,0,0,0.34,3.42,0,0,0,0,0,0,0,0,"Two super FSS grades (26Cr-3.5Mo-2Ni and 29Cr-3.5Mo-2Ni, denoted hereafter by No. 1 and No. 2, respectively) were first melted in a 150-kg vacuum induction furnace. The casting ingots with a diameter of 120 mm were then hot forged to slabs of 35 mm × 300 mm × 600 mm in dimension at temperature of 1200 to 1000 °C, and the slabs were subsequently hot rolled to 6 mm plates at 1150-900 °C. Finally, these slabs were annealed for 10 min at temperature ranging from 980 to 1100 °C and after that, they were air-cooled."
10.1016/j.jmst.2016.03.022,Mechanical properties of the hot rolled super FSSs No. 1 and No. 2,No. 2,UTS (MPa),770,MPa,YS (MPa),740,MPa,EL (%),18,%,0,0,0.008,0.009,0,0,0,0,0,0.28,0,0,0,0,0.16,0,29.1,0.3,0,0,1.96,0,0,0,0,0,0.37,3.5,0,0,0,0,0,0,0,0,"Two super FSS grades (26Cr-3.5Mo-2Ni and 29Cr-3.5Mo-2Ni, denoted hereafter by No. 1 and No. 2, respectively) were first melted in a 150-kg vacuum induction furnace. The casting ingots with a diameter of 120 mm were then hot forged to slabs of 35 mm × 300 mm × 600 mm in dimension at temperature of 1200 to 1000 °C, and the slabs were subsequently hot rolled to 6 mm plates at 1150-900 °C. Finally, these slabs were annealed for 10 min at temperature ranging from 980 to 1100 °C and after that, they were air-cooled."
10.1016/j.matdes.2015.12.038,Tensile properties and calculated SFE of experimental steels.,20Mn,Tensile strength (MPa),603,MPa,Yield strength (MPa),304,MPa,Ultimate elongation (%),48,%,0,0,0.298,0.015,0,0,0,0,4.11,0.45,0.006,0.002,0,0,0,0.11,0,20.56,0,0,0,0,0,0,0,0,0,0,0,0,0,0,0,0,0,0,The Fe-20/27Mn-4Al-0.3C non-magnetic steels were melted in a vacuum induction furnace during steel making. The cast ingots were forged into several billets with a size of 500 (L)×100 (W)×40 (H) mm3. These forged billets then underwent 7 passes hot rolling in the temperature range of 900-1100°C. The hot rolled steels with final thickness of 4mm were followed by annealing at 900°C for 30min. T
10.1016/j.matdes.2015.12.038,Tensile properties and calculated SFE of experimental steels.,27Mn,Tensile strength (MPa),597,MPa,Yield strength (MPa),292,MPa,Ultimate elongation (%),46.5,%,0,0,0.297,0.006,0,0,0,0,4.21,0.28,0.003,0.006,0,0,0,0.09,0,27.01,0,0,0,0,0,0,0,0,0,0,0,0,0,0,0,0,0,0,The Fe-20/27Mn-4Al-0.3C non-magnetic steels were melted in a vacuum induction furnace during steel making. The cast ingots were forged into several billets with a size of 500 (L)×100 (W)×40 (H) mm3. These forged billets then underwent 7 passes hot rolling in the temperature range of 900-1100°C. The hot rolled steels with final thickness of 4mm were followed by annealing at 900°C for 30min. T
10.1016/j.matdes.2015.10.024,Tensile test results of the different degradation state of SA508-IV steel.,0h (as-received),"Tensile strength, s b (MPa)",622,MPa,"Yield strength, s y (MPa)",509,MPa,"Elongation, d (%)",22.2,%,0,0,0.15,0,0,0,0,0,0.005,0.36,0.011,0.008,0,0,0,0,1.66,0.34,0,0,3.26,0.041,0,0,0,0,0,0.46,0,0,0,0,0,0,0,0,"The chemical composition of the SA508-IV Ni-Cr-Mo low-alloy steel is listed in Table 1 . As shown in Fig. 1 , the specimens were subjected to a heat treatment of 1.5h at 920°C, followed by water quenching (WQ) to room temperature (RT), re-heating to 650°C for 30h and furnace cooling to RT. Specimens without the further TMEP treatment are termed as ""the as-received state"". The degradation procedure has been worked out with aging, followed by the 10% uniform cold strain (Fig. 1). After standard grinding and polishing, the samples were etched by 5 volume percent (vol.%) nital. The bulk content of Cu in this experimental steel is 0.041wt.%."
10.1016/j.matdes.2015.10.024,Tensile test results of the different degradation state of SA508-IV steel.,10h,"Tensile strength, s b (MPa)",777,MPa,"Yield strength, s y (MPa)",743,MPa,"Elongation, d (%)",12.9,%,0,0,0.15,0,0,0,0,0,0.005,0.36,0.011,0.008,0,0,0,0,1.66,0.34,0,0,3.26,0.041,0,0,0,0,0,0.46,0,0,0,0,0,0,0,0,"The chemical composition of the SA508-IV Ni-Cr-Mo low-alloy steel is listed in Table 1 . As shown in Fig. 1 , the specimens were subjected to a heat treatment of 1.5h at 920°C, followed by water quenching (WQ) to room temperature (RT), re-heating to 650°C for 30h and furnace cooling to RT. Specimens without the further TMEP treatment are termed as ""the as-received state"". The degradation procedure has been worked out with aging, followed by the 10% uniform cold strain (Fig. 1). After standard grinding and polishing, the samples were etched by 5 volume percent (vol.%) nital. The bulk content of Cu in this experimental steel is 0.041wt.%. The tempering-degradation process in Ref.  is that holding the specimens at 520°C for 10h, and then air cooling to room temperature."
10.1016/j.matdes.2015.10.024,Tensile test results of the different degradation state of SA508-IV steel.,30h,"Tensile strength, s b (MPa)",812,MPa,"Yield strength, s y (MPa)",769,MPa,"Elongation, d (%)",11.3,%,0,0,0.15,0,0,0,0,0,0.005,0.36,0.011,0.008,0,0,0,0,1.66,0.34,0,0,3.26,0.041,0,0,0,0,0,0.46,0,0,0,0,0,0,0,0,"The chemical composition of the SA508-IV Ni-Cr-Mo low-alloy steel is listed in Table 1 . As shown in Fig. 1 , the specimens were subjected to a heat treatment of 1.5h at 920°C, followed by water quenching (WQ) to room temperature (RT), re-heating to 650°C for 30h and furnace cooling to RT. Specimens without the further TMEP treatment are termed as ""the as-received state"". The degradation procedure has been worked out with aging, followed by the 10% uniform cold strain (Fig. 1). After standard grinding and polishing, the samples were etched by 5 volume percent (vol.%) nital. The bulk content of Cu in this experimental steel is 0.041wt.%. The tempering-degradation process in Ref.  is that holding the specimens at 520°C for 30h, and then air cooling to room temperature."
10.1016/j.matdes.2015.10.024,Tensile test results of the different degradation state of SA508-IV steel.,90h,"Tensile strength, s b (MPa)",866,MPa,"Yield strength, s y (MPa)",803,MPa,"Elongation, d (%)",14.7,%,0,0,0.15,0,0,0,0,0,0.005,0.36,0.011,0.008,0,0,0,0,1.66,0.34,0,0,3.26,0.041,0,0,0,0,0,0.46,0,0,0,0,0,0,0,0,"The chemical composition of the SA508-IV Ni-Cr-Mo low-alloy steel is listed in Table 1 . As shown in Fig. 1 , the specimens were subjected to a heat treatment of 1.5h at 920°C, followed by water quenching (WQ) to room temperature (RT), re-heating to 650°C for 30h and furnace cooling to RT. Specimens without the further TMEP treatment are termed as ""the as-received state"". The degradation procedure has been worked out with aging, followed by the 10% uniform cold strain (Fig. 1). After standard grinding and polishing, the samples were etched by 5 volume percent (vol.%) nital. The bulk content of Cu in this experimental steel is 0.041wt.%. The tempering-degradation process in Ref.  is that holding the specimens at 520°C for 90h, and then air cooling to room temperature."
10.1016/j.matdes.2015.10.024,Tensile test results of the different degradation state of SA508-IV steel.,180h,"Tensile strength, s b (MPa)",854,MPa,"Yield strength, s y (MPa)",797,MPa,"Elongation, d (%)",13,%,0,0,0.15,0,0,0,0,0,0.005,0.36,0.011,0.008,0,0,0,0,1.66,0.34,0,0,3.26,0.041,0,0,0,0,0,0.46,0,0,0,0,0,0,0,0,"The chemical composition of the SA508-IV Ni-Cr-Mo low-alloy steel is listed in Table 1 . As shown in Fig. 1 , the specimens were subjected to a heat treatment of 1.5h at 920°C, followed by water quenching (WQ) to room temperature (RT), re-heating to 650°C for 30h and furnace cooling to RT. Specimens without the further TMEP treatment are termed as ""the as-received state"". The degradation procedure has been worked out with aging, followed by the 10% uniform cold strain (Fig. 1). After standard grinding and polishing, the samples were etched by 5 volume percent (vol.%) nital. The bulk content of Cu in this experimental steel is 0.041wt.%. The tempering-degradation process in Ref.  is that holding the specimens at 520°C for 180h, and then air cooling to room temperature."
10.1016/j.msea.2015.02.067,"Measured yield strength (YS), tensile strength(TS), % elongation and calculated precipitation strengthening contribution and increment in YS due to finer grain size (Ds

g
).",CMn,TS (MPa),401,MPa,YS (MPa),267,MPa,% Elongation,33,%,0,0,0.07,0,0,0,0,0,0.04,0.32,0,0,0,0,0,0,0,1.47,0,0,0,0,0,0,0,0,0,0,0,0,0,0,0,0,0,0,"The alloys were prepared using vacuum induction melting into 5.7kg ingots. The ingots were forged and rolled at 1100°C into 15mm thick slabs. The slabs were then heated to 1250°C and held for 30min to dissolve any precipitates and then rolled to 75% reduction at 900°C. After rolling the specimens were first air cooled to 650°C and held for 5min, followed by air cooling to 500°C where it was held for 60min and then furnace cooled to room temperature."
10.1016/j.msea.2015.02.067,"Measured yield strength (YS), tensile strength(TS), % elongation and calculated precipitation strengthening contribution and increment in YS due to finer grain size (Ds

g
).",TiMo,TS (MPa),770,MPa,YS (MPa),642,MPa,% Elongation,16,%,0,0,0.07,0,0,0,0,0,0.04,0.32,0,0,0,0,0.09,0,0,1.34,0,0,0,0,0,0,0,0,0,0.2,0,0,0,0,0,0,0,0,"The alloys were prepared using vacuum induction melting into 5.7kg ingots. The ingots were forged and rolled at 1100°C into 15mm thick slabs. The slabs were then heated to 1250°C and held for 30min to dissolve any precipitates and then rolled to 75% reduction at 900°C. After rolling the specimens were first air cooled to 650°C and held for 5min, followed by air cooling to 500°C where it was held for 60min and then furnace cooled to room temperature."
10.1016/j.msea.2015.02.067,"Measured yield strength (YS), tensile strength(TS), % elongation and calculated precipitation strengthening contribution and increment in YS due to finer grain size (Ds

g
