Repository: MGEdata/SteelScientist

# SteelScientist

## 📝Cite  


**Paper link:**[Steel design based on a large language model](https://doi.org/10.1016/j.actamat.2024.120663)  

@article{tian2025steel,  
&nbsp;&nbsp;&nbsp;&nbsp;&nbsp;&nbsp;&nbsp;&nbsp;title={Steel design based on a large language model},  
&nbsp;&nbsp;&nbsp;&nbsp;&nbsp;&nbsp;&nbsp;&nbsp;author={Tian, Shaohan and Jiang, Xue and Wang, Weiren and Jing, Zhihua and Zhang, Chi and Zhang, Cheng and Lookman, Turab and Su, Yanjing},  
&nbsp;&nbsp;&nbsp;&nbsp;&nbsp;&nbsp;&nbsp;&nbsp;journal={Acta Materialia},  
&nbsp;&nbsp;&nbsp;&nbsp;&nbsp;&nbsp;&nbsp;&nbsp;volume={285},    
&nbsp;&nbsp;&nbsp;&nbsp;&nbsp;&nbsp;&nbsp;&nbsp;pages={120663},

File: datasets/train_data.csv (part 15 of 46)
DOIs,title,abstract,Table_topic,Material,Tensile_name,Tensile_value,Tensile_unit,Yield_name,Yield_value,Yield_unit,Elongation_name,Elongation_value,Elongation_unit,H,B,C,N,O,F,Na,Mg,Al,Si,P,S,Cl,Ca,Ti,V,Cr,Mn,Fe,Co,Ni,Cu,Zn,As,Y,Zr,Nb,Mo,Sn,Sb,La,Ce,Ta,W,Pb,Bi,Text
10.1016/j.msea.2018.03.085,Austenite stability and mechanical properties of a low-alloyed ECAPed TRIP-aided steel,"Equal channel angular pressing (ECAP) and post-ECAP heat treatment were conducted on a Fe-l.38Mn-0.67Si-0.56Al-0.014 Nb-0.18 C transformation-induced plasticity (TRIP) aided steel. The microstructure of unECAPed TRIP sample was mainly composed of polygonal ferrite, bainite, retained austenite (RA) and lath martensite, while lath martensite was not observed in ECAPed TRIP samples. The stability of retained austenite (RA) for unECAPed TRIP sample was mainly influenced by the carbon content in RA, while for ECAPed TRIP steel, it was dominated by the size of RA. Comparing the mechanical properties of the unECAPed samples with the ECAPed samples, the ultimate tensile strength (UTS) changed slightly, but the total elongation (TEL) increased from 25.6% to 39.8%. The 4 passes ECAPed TRIP sample exhibited excellent mechanical properties with the product of tensile strength and total elongation (PSE) of 29.4 GPa %, which was a consequence of TRIP effect and cooperative deformation of ferrite, bainite and austenite.",Mechanical properties of the as-received TRIP samples.,2 passes ECAPed,TS/MPa,751,MPa,YS/MPa,606,MPa,TEL/%,36.5,%,0,0,0.18,0,0,0,0,0,0.56,0.67,0.0075,0.0048,0,0,0,0,0,1.38,0,0,0,0,0,0,0,0,0.014,0,0,0,0,0,0,0,0,0,"The steel was melted in a 50 kg vacuum furnace and cast as ingot. The ingot was subsequently forged into a rectangular slab of size 150 × 100 × 30 mm. The slab was reheated to 1200 °C for 2 h, followed by three passes hot-rolled with the thickness reduction of 33%, 25% and 27% in each pass, respectively. The rods of size 10 mm dia x 70 mm were used for equal channel angular pressing (ECAP) from the hot rolled plate. 2 passes ECAP was conducted at 400 °C by using route C (which in the next pass of ECAP was rotated 180° around the rod's longitudinal axis) with a 50 MPa squeeze pressure and the squeeze speed was 5 mm/min. After ECAP, the rods were processed into tensile specimens with a width of 3 mm and a length of 10 mm. Two stage salt bath heat treatment was applied to the ECAPed samples. First, the strip was annealed at 800 °C for 5 min, and then quenched to the isothermal bainitic transformation (IBT) temperature at 400 °C for 3 min, followed by cooling in air to room temperature. Subsequently, the slices were manually thinned to 30 μm and punched into 3 mm dia disks."
10.1016/j.msea.2018.03.085,Austenite stability and mechanical properties of a low-alloyed ECAPed TRIP-aided steel,"Equal channel angular pressing (ECAP) and post-ECAP heat treatment were conducted on a Fe-l.38Mn-0.67Si-0.56Al-0.014 Nb-0.18 C transformation-induced plasticity (TRIP) aided steel. The microstructure of unECAPed TRIP sample was mainly composed of polygonal ferrite, bainite, retained austenite (RA) and lath martensite, while lath martensite was not observed in ECAPed TRIP samples. The stability of retained austenite (RA) for unECAPed TRIP sample was mainly influenced by the carbon content in RA, while for ECAPed TRIP steel, it was dominated by the size of RA. Comparing the mechanical properties of the unECAPed samples with the ECAPed samples, the ultimate tensile strength (UTS) changed slightly, but the total elongation (TEL) increased from 25.6% to 39.8%. The 4 passes ECAPed TRIP sample exhibited excellent mechanical properties with the product of tensile strength and total elongation (PSE) of 29.4 GPa %, which was a consequence of TRIP effect and cooperative deformation of ferrite, bainite and austenite.",Mechanical properties of the as-received TRIP samples.,4 passes ECAPed,TS/MPa,739,MPa,YS/MPa,635,MPa,TEL/%,39.8,%,0,0,0.18,0,0,0,0,0,0.56,0.67,0.0075,0.0048,0,0,0,0,0,1.38,0,0,0,0,0,0,0,0,0.014,0,0,0,0,0,0,0,0,0,"The steel was melted in a 50 kg vacuum furnace and cast as ingot. The ingot was subsequently forged into a rectangular slab of size 150 × 100 × 30 mm. The slab was reheated to 1200 °C for 2 h, followed by three passes hot-rolled with the thickness reduction of 33%, 25% and 27% in each pass, respectively. The rods of size 10 mm dia x 70 mm were used for equal channel angular pressing (ECAP) from the hot rolled plate. 4 passes ECAP was conducted at 400 °C by using route C (which in the next pass of ECAP was rotated 180° around the rod's longitudinal axis) with a 50 MPa squeeze pressure and the squeeze speed was 5 mm/min. After ECAP, the rods were processed into tensile specimens with a width of 3 mm and a length of 10 mm. Two stage salt bath heat treatment was applied to the ECAPed samples. First, the strip was annealed at 800 °C for 5 min, and then quenched to the isothermal bainitic transformation (IBT) temperature at 400 °C for 3 min, followed by cooling in air to room temperature. Subsequently, the slices were manually thinned to 30 μm and punched into 3 mm dia disks."
10.1016/j.msea.2021.141795,Microstructural refinement by the formation of acicular ferrite on Ti-Mg oxide inclusion in low-carbon steel,"In this paper, the mechanical properties and microstructure of hot-rolled low carbon steel containing Ti-Mg oxide inclusions as well as the effect of austenite grain size on acicular ferrite (AF) nucleation and the nucleation mechanism of AF were studied. The results indicated that the dominant inclusions in Ti-Mg deoxidized steel comprised Ti-Mg-Mn-O center dot MnS, which effectively promoted the nucleation of AF; thus, the microstructure after hot rolling consisted of fine AF and bainite (B). The variety of tensile property of Ti-Mg deoxidized steel was not obvious but the low-temperature impact toughness was significantly improved from 4 J to 126 J at -40 degrees C compared with Al deoxidized steel. Increasing the austenitizing temperature contributed to the nucleation of AF, and large amounts of fine AF formed in Ti-Mg deoxidized steel when the austenitizing temperature was 1250 degrees C with an average austenite grain size of similar to 92 mu m. Two kinds of nucleation mechanisms of AF were elucidated: a Nishiyama-Wasserman (N-W) orientation relationship of (100)(ferrite)parallel to(110)(oxide), [011](ferrite)parallel to[-111](oxide) between AF and Ti-Mg-Mn-O oxide, which caused low lattice disregistry, and a Mn-depleted zone (MDZ) around Ti-Mg-Mn-O center dot MnS inclusions. In order to investigate the reason for the formation of the MDZ, focused ion beam (FIB) was used to prepare the transmission electron microscope (TEM) sample containing a Ti-Mg-Mn-O center dot MnS inclusion, the specific orientation relationship of (-11-1)(MnS)parallel to(11-1)(oxide), [-112](MnS)parallel to[011](oxide) between MnS and the Ti-Mg-Mn-O oxide was examined, and the atomic image of the Ti-Mg-Mn-O oxide was observed. The precipitation of MnS on the surface of Ti-Mg-Mn-O oxide followed by the absorption of Mn atoms by Ti-Mg-Mn-O oxide resulted in the formation of a MDZ around Ti-Mg-Mn-O center dot MnS inclusions.",Tensile results of hot-rolled experimental steel samples.,AL,"Ultimate tensile strength, MPa",530,MPa,"Yield strength, MPa",370,MPa,"Elongation,%",27.6,%,0,0,0.12,0,0.001,0,0,0,0.031,0.1,0,0.01,0,0,0,0,0,1.55,0,0,0,0,0,0,0,0,0.01,0,0,0,0,0,0,0,0,0,"Two experimental steel ingots (AL and TM) were melted in a 10-kg vacuum induction furnace, and their chemical compositions were determined as shown in Table 1 . TM steel was deoxidized by Ti-Mg to obtain fine Ti-Mg oxide inclusions. A common Nb-microalloyed low carbon steel was deoxidized by Al for comparison (AL). The experimental steel ingots were reheated to 1250 °C and held for 30 min, then rolled to 12-mm-thick plates with a final rolling temperature about 1050 °C. The hot-rolled plates were cooled to 600 °C at ~15 °C/s by a water jet device, and then air cooled to room temperature. Cylinder samples of ∅3 mm × 10 mm were machined from the hot-rolled plates, and the thermal simulation experiment was carried out on L78 Rita full-automatic transformation equipment. The samples were held at 1050 °C, 1150 °C, 1250 °C, and 1320 °C for 300 s, cooled to 900 °C at 10 °C/s, and then cooled to room temperature at 2 °C/s. For the measurement of austenite grain size, samples were heated to 1050 °C, 1150 °C, 1250 °C, and 1320 °C, holding 300s and then water quenching to room temperature."
10.1016/j.msea.2016.02.035,Effect of Zr-Ti combined deoxidation on the microstructure and mechanical properties of high-strength low-alloy steels,"Effect of Zr-Ti combined deoxidation on the microstructures and mechanical properties of high-strength low-alloy steels were investigated by means of microstructure analysis, tensile- and Charpy impact-tests. Experimental results showed the addition of Zr-Ti based deoxidizing agent resulted in the formation of fine Zr-Ti complex oxides. Owing to abundant finely oxides dispersed in the matrix uniformly, the microstructures deoxidized using Zr-Ti was uniform and the strength was enhanced comparing against the steels deoxidized using Al based deoxidizer. The ductility and toughness of the thick steel plates deoxidized using Zr-Ti were also considerably improved, apparently due to the spheroidization and uniform dispersion of MnS. (C) 2016 Elsevier B.V. All rights reserved.",Mechanical properties of tested steels.,Zr-Ti-killed,"Tensile strength, MPa",845,MPa,"Yield strength, MPa",807,MPa,"Elongation, %",35.2,%,0,0.0015,0.056,0.006,0,0,0,0,0,0.23,0.015,0.002,0,0,0,0,0.21,1.62,0,0,0.02,0,0,0,0,0,0.057,0.23,0,0,0,0,0,0,0,0," These steels have been widely used to fabricate large engineering structures such as oil storage tanks, ships and pressure vessels because of their desirable combination of mechanical properties, such as high strength and toughness, as well as good weldability. Two HSLA steel plates, one deoxidized using Zr-Ti based agents with an overall composition of 0.01-0.02wt% and the other deoxidized by adding 0.025wt% Al, were made in an industrial scale. Ca treatment was carried out at the final stage of liquid steel for both steels. The precise chemical composition of these two steels in tundish is listed in Table 1. Both of them were virtually identical produced by vacuum-refined, continuously cast, thermo-mechanical control processed and tempered at 550°C for several hours to obtain high strength and excellent toughness combination."
10.1016/j.msea.2016.02.035,Effect of Zr-Ti combined deoxidation on the microstructure and mechanical properties of high-strength low-alloy steels,"Effect of Zr-Ti combined deoxidation on the microstructures and mechanical properties of high-strength low-alloy steels were investigated by means of microstructure analysis, tensile- and Charpy impact-tests. Experimental results showed the addition of Zr-Ti based deoxidizing agent resulted in the formation of fine Zr-Ti complex oxides. Owing to abundant finely oxides dispersed in the matrix uniformly, the microstructures deoxidized using Zr-Ti was uniform and the strength was enhanced comparing against the steels deoxidized using Al based deoxidizer. The ductility and toughness of the thick steel plates deoxidized using Zr-Ti were also considerably improved, apparently due to the spheroidization and uniform dispersion of MnS. (C) 2016 Elsevier B.V. All rights reserved.",Mechanical properties of tested steels.,Al-killed,"Tensile strength, MPa",839,MPa,"Yield strength, MPa",801,MPa,"Elongation, %",26.9,%,0,0.0015,0.056,0.006,0,0,0,0,0,0.23,0.015,0.002,0,0,0,0,0.21,1.62,0,0,0.02,0,0,0,0,0,0.057,0.23,0,0,0,0,0,0,0,0," These steels have been widely used to fabricate large engineering structures such as oil storage tanks, ships and pressure vessels because of their desirable combination of mechanical properties, such as high strength and toughness, as well as good weldability. Two HSLA steel plates, one deoxidized using Zr-Ti based agents with an overall composition of 0.01-0.02wt% and the other deoxidized by adding 0.025wt% Al, were made in an industrial scale. Ca treatment was carried out at the final stage of liquid steel for both steels. The precise chemical composition of these two steels in tundish is listed in Table 1. Both of them were virtually identical produced by vacuum-refined, continuously cast, thermo-mechanical control processed and tempered at 550°C for several hours to obtain high strength and excellent toughness combination."
10.1016/j.msea.2014.09.063,Effect of double quenching and tempering heat treatment on the microstructure and mechanical properties of a novel 5Cr steel processed by electro-slag casting,"The effect of double quenching and tempering (DQT) treatment as well as conventional high temperature quenching and tempering (CQT) treatment on the microstructures and mechanical properties of low carbon 5Cr martensitic as cast steel produced by electroslag casting was investigated. The microstructure changes were characterized by optical microscope (OM), scanning electron microscope (SEM), electron back scatter diffraction (EBSD) and transmission electron microscopy (TEM). The characteristics of carbides precipitated during tempering were analyzed on both carbon extraction replica and thin foil samples by TEM. The mechanical performance was evaluated by Vickers hardness test, tensile test, and Charpy V-notch impact test at ambient temperature. The results of microstructure study indicated that DQT treatment led to a finer microstructure than that of CQT. The carbides of the tempered samples were identified as M7C3. The carbides along the prior austenite grain boundaries nucleated directly while those within the laths should be transformed from cementite which formed at the early tempering stage. Compared with CQT condition, yield strength slightly increased after DQT treatment, and impact toughness improved a lot. The strengthening mechanisms were analyzed and it was found that grain refining and precipitation strengthening were mainly responsible for the increase of strength. The superior toughness of DQT condition was attributed to the finer microstructure resulting in more frequent deflections of the cleavage crack and the smaller size of carbides along the prior austenite boundaries. EBSD analysis showed that both martensitic block and packet of low carbon 5Cr tempered martensitic steel could hinder crack propagation, while the latter was more effective. (C) 2014 Elsevier B.V. All rights reserved.",The mechanical properties of the investigated steel by different heat treatments.,DQT,Ultimate tensile strength (MPa),735,MPa,Yield strength (MPa),634,MPa,Elongation to failure (%),23.2,%,0,0,0.1,0,0,0,0,0,0,0.75,0.01,0.001,0,0,0,0.1,5,0.6,0,0,0.55,0,0,0,0,0,0,0,0,0,0,0,0,0,0,0,"To prepare the DSC sample, a slice of about 0.2mm in thickness was cut from the electroslag casting rod. The heat treatment specimens with size of 15mm×15mm×80mm were cut from the half of radius in the steel rod. All the specimens were heated to 1000°C in an electric resistance furnace for 45min, followed by oil quenching (OQ)."
10.1016/j.msea.2014.09.063,Effect of double quenching and tempering heat treatment on the microstructure and mechanical properties of a novel 5Cr steel processed by electro-slag casting,"The effect of double quenching and tempering (DQT) treatment as well as conventional high temperature quenching and tempering (CQT) treatment on the microstructures and mechanical properties of low carbon 5Cr martensitic as cast steel produced by electroslag casting was investigated. The microstructure changes were characterized by optical microscope (OM), scanning electron microscope (SEM), electron back scatter diffraction (EBSD) and transmission electron microscopy (TEM). The characteristics of carbides precipitated during tempering were analyzed on both carbon extraction replica and thin foil samples by TEM. The mechanical performance was evaluated by Vickers hardness test, tensile test, and Charpy V-notch impact test at ambient temperature. The results of microstructure study indicated that DQT treatment led to a finer microstructure than that of CQT. The carbides of the tempered samples were identified as M7C3. The carbides along the prior austenite grain boundaries nucleated directly while those within the laths should be transformed from cementite which formed at the early tempering stage. Compared with CQT condition, yield strength slightly increased after DQT treatment, and impact toughness improved a lot. The strengthening mechanisms were analyzed and it was found that grain refining and precipitation strengthening were mainly responsible for the increase of strength. The superior toughness of DQT condition was attributed to the finer microstructure resulting in more frequent deflections of the cleavage crack and the smaller size of carbides along the prior austenite boundaries. EBSD analysis showed that both martensitic block and packet of low carbon 5Cr tempered martensitic steel could hinder crack propagation, while the latter was more effective. (C) 2014 Elsevier B.V. All rights reserved.",The mechanical properties of the investigated steel by different heat treatments.,CQT,Ultimate tensile strength (MPa),714,MPa,Yield strength (MPa),605,MPa,Elongation to failure (%),20,%,0,0,0.1,0,0,0,0,0,0,0.75,0.01,0.001,0,0,0,0.1,5,0.6,0,0,0.55,0,0,0,0,0,0,0,0,0,0,0,0,0,0,0,"To prepare the DSC sample, a slice of about 0.2mm in thickness was cut from the electroslag casting rod. The heat treatment specimens with size of 15mm×15mm×80mm were cut from the half of radius in the steel rod. All the specimens were heated to 1000°C in an electric resistance furnace for 45min, followed by oil quenching (OQ). Then the CQT specimens were tempered at 625°C for 90min followed by air cooling (AC). The DQT heat treatment specimens were reheated to 880°C with a soaking time of 30min, and then quenched in oil again, followed by finally tempering at 625°C for 90min."
10.1016/j.matdes.2013.07.036,Cooling process and mechanical properties design of hot-rolled low carbon high strength microalloyed steel for automotive wheel usage,"For the purpose of developing Nb-V-Ti microalloyed, hot rolled, high strength automotive steel for usage in heavy-duty truck wheel-discs and wheel-rims, appropriate cooling processes were designed, and microstructures and comprehensive mechanical properties (tension, bending, hole-expansion, and Charpy impact) of the tested steels at two cooling schedules were studied. The results indicate that the steel consists of 90% 5 mu m polygonal ferrite and 10% pearlite when subjected to a cooling rate of 13 degrees C/s and a coiling temperature of 650 degrees C. The yield strength, tensile strength, and hole-expansion ratio are 570 MPa, 615 MPa, and 95%, respectively, which meet the requirements of the wheel-disc application. The steel consists of 20% 3 mu m polygonal ferrite and 80% bainite (granular bainite and a small amount of acicular ferrite) when subjected to a cooling rate of 30 degrees C/s and a coiling temperature of 430 degrees C. The yield strength, tensile strength, and hole-expansion ratio are 600 MPa, 655 MPa, and 66%, respectively, which meet the requirements of the wheel-rim application. Both the ferrite-pearlite steel and ferrite-bainite steel possess excellent bendability and Charpy impact property. The precipitation behavior and dislocation pattern are characterized and discussed. (C) 2013 Elsevier Ltd. All rights reserved.",Tensile properties of tested steels.,A,Tensile strength (MPa),610,MPa,Yield strength (MPa),570,MPa,Elongation (%),26,%,0,0,0.09,0,0,0,0,0,0.04,0.17,0.007,0.0015,0,0,0,0,0,1.5,0,0,0,0,0,0,0,0,0,0,0,0,0,0,0,0,0,0,"The ingots were forged into slabs. The 40mm thick slabs were heated to 1200°C, and held at that temperature for 1h for the dissolution of microalloyed elements, then air-cooled to 920°C. The slabs were then rolled into steel plates with 7mm thickness after seven passes on the φ450mm trial rolling mill. The end temperature of finishing roll was controlled to 820°C. Plate A was watercooled at a cooling rates of 13°C/s, and then coiled at 650°C."
10.1016/j.matdes.2013.07.036,Cooling process and mechanical properties design of hot-rolled low carbon high strength microalloyed steel for automotive wheel usage,"For the purpose of developing Nb-V-Ti microalloyed, hot rolled, high strength automotive steel for usage in heavy-duty truck wheel-discs and wheel-rims, appropriate cooling processes were designed, and microstructures and comprehensive mechanical properties (tension, bending, hole-expansion, and Charpy impact) of the tested steels at two cooling schedules were studied. The results indicate that the steel consists of 90% 5 mu m polygonal ferrite and 10% pearlite when subjected to a cooling rate of 13 degrees C/s and a coiling temperature of 650 degrees C. The yield strength, tensile strength, and hole-expansion ratio are 570 MPa, 615 MPa, and 95%, respectively, which meet the requirements of the wheel-disc application. The steel consists of 20% 3 mu m polygonal ferrite and 80% bainite (granular bainite and a small amount of acicular ferrite) when subjected to a cooling rate of 30 degrees C/s and a coiling temperature of 430 degrees C. The yield strength, tensile strength, and hole-expansion ratio are 600 MPa, 655 MPa, and 66%, respectively, which meet the requirements of the wheel-rim application. Both the ferrite-pearlite steel and ferrite-bainite steel possess excellent bendability and Charpy impact property. The precipitation behavior and dislocation pattern are characterized and discussed. (C) 2013 Elsevier Ltd. All rights reserved.",Tensile properties of tested steels.,B,Tensile strength (MPa),655,MPa,Yield strength (MPa),600,MPa,Elongation (%),22,%,0,0,0.09,0,0,0,0,0,0.04,0.17,0.007,0.0015,0,0,0,0,0,1.5,0,0,0,0,0,0,0,0,0,0,0,0,0,0,0,0,0,0,"The ingots were forged into slabs. The 40mm thick slabs were heated to 1200°C, and held at that temperature for 1h for the dissolution of microalloyed elements, then air-cooled to 920°C. The slabs were then rolled into steel plates with 7mm thickness after seven passes on the φ450mm trial rolling mill. The end temperature of finishing roll was controlled to 820°C. Plate B was watercooled at a cooling rate of 30°C/s, then coiled at 430°C. Finally, the plates were cooled slowly to room temperature in an insulated blanket."
10.1016/j.matdes.2012.09.014,Stacking fault energy and tensile deformation behavior of high-carbon twinning-induced plasticity steels: Effect of Cu addition,"Three experimental fully austenitic high-carbon twinning-induced plasticity (TWIP) steel grades were produced and the stacking fault energy (SFE) was investigated based on the thermodynamic modeling approach. The SFE of Fe-20Mn-xCu-1,3C (x = 0, 1.5 and 3.0) steels varied from 24.36 to 28.74 mJ m(-2) at room temperature. In order to study the correlation between the SFE and the mechanical behavior of TWIP steels, tensile tests were performed at room temperature and the deformed microstructures were examined at different strain levels by transmission electron microscopy. The Cu additions resulted in a remarkable increase in total elongation without a slight loss of tensile strength. In addition, the critical strain for serration start on the tensile stress-strain curves (i.e. required strain to generate mechanical twinning) was found to increase with increasing Cu content. Transmission electron microscope (TEM) observations also indicated that the occurrence of mechanical twinning was suppressed by increasing the Cu addition. The strain hardening mechanism and the superior ductility in deformation are dominated by the interaction of twins and dislocations. The mechanical behavior of TWIP steels is related to the Cu addition, the SFE, the interaction of twins and dislocations. (C) 2012 Elsevier Ltd. All rights reserved.",The mechanical characteristics of the present TWIP steels at room temperature.,Fe-20Mn-1.3C,Ultimate tensile strength (MPa),1353,MPa,Yield stress (MPa),470,MPa,Elongation at fracture (%),61.2,%,0,0,1.3,0,0,0,0,0,0,0,0,0.006,0,0,0,0,0,19.84,0,0,0,0,0,0,0,0,0,0,0,0,0,0,0,0,0,0," For this purpose, Cu was added to the Fe-20Mn-1.3C base composition. The ingots of three grades TWIP steels with the different Cu contents, i.e. Fe-20Mn-1.3C, Fe-20Mn-1.5Cu-1.3C and Fe-20Mn-3.0Cu-1.3C in wt.% (the 0 Cu, 1.5 Cu and 3.0 Cu TWIP steel, respectively), were prepared by vacuum induction melting. After austenite annealed at 1050°C for 4.5h, the cast ingots were hot rolled to the plate of 3mm thickness: hot rolling temperature was 900°C. The hot-rolled sheets were cold rolled to 1.2mm thick sheets and subsequently solution treated at 1050°C for 4.5h for 20min prior to water quenched. The chemical compositions of the three steels are listed in Table 1 . The tensile tests were performed according to Chinese Standard GB/T 228-2002 . The tensile samples were cut out of the sheets parallel to the transverse direction and conducted at room temperature by applying a strain rate of 10-4 s-1. In the initial state before deformation at room temperature, X-ray analysis (Fig. 1 a) revealed that all steels were fully austenitic after solution treatment followed by water quenching. The microstructure of the annealed sample before tensile test was fully austenitic, and the mean grain size of all the steels is 41±2μm, when annealing twin boundaries were considered in the grain size measurement. The mechanical characteristics of present TWIP steels are shown in Table 2 . Microstructures of the Fe-20Mn-3.0Cu-1.3C TWIP steel deformed to different strain levels are presented in Fig. 5 . Three fully austenitic experimental high-carbon TWIP steel grades, differing in their content of Cu were produced and the stacking fault energies of the TWIP steels increased from ~24.36 to 28.74mJm-2 on the addition of 3.0wt.% Cu."
10.1016/j.matdes.2012.09.014,Stacking fault energy and tensile deformation behavior of high-carbon twinning-induced plasticity steels: Effect of Cu addition,"Three experimental fully austenitic high-carbon twinning-induced plasticity (TWIP) steel grades were produced and the stacking fault energy (SFE) was investigated based on the thermodynamic modeling approach. The SFE of Fe-20Mn-xCu-1,3C (x = 0, 1.5 and 3.0) steels varied from 24.36 to 28.74 mJ m(-2) at room temperature. In order to study the correlation between the SFE and the mechanical behavior of TWIP steels, tensile tests were performed at room temperature and the deformed microstructures were examined at different strain levels by transmission electron microscopy. The Cu additions resulted in a remarkable increase in total elongation without a slight loss of tensile strength. In addition, the critical strain for serration start on the tensile stress-strain curves (i.e. required strain to generate mechanical twinning) was found to increase with increasing Cu content. Transmission electron microscope (TEM) observations also indicated that the occurrence of mechanical twinning was suppressed by increasing the Cu addition. The strain hardening mechanism and the superior ductility in deformation are dominated by the interaction of twins and dislocations. The mechanical behavior of TWIP steels is related to the Cu addition, the SFE, the interaction of twins and dislocations. (C) 2012 Elsevier Ltd. All rights reserved.",The mechanical characteristics of the present TWIP steels at room temperature.,Fe-20Mn-1.5Cu-1.3C,Ultimate tensile strength (MPa),1284,MPa,Yield stress (MPa),504,MPa,Elongation at fracture (%),73,%,0,0,1.31,0,0,0,0,0,0,0,0,0.006,0,0,0,0,0,19.87,0,0,0,1.5,0,0,0,0,0,0,0,0,0,0,0,0,0,0," For this purpose, Cu was added to the Fe-20Mn-1.3C base composition. The ingots of three grades TWIP steels with the different Cu contents, i.e. Fe-20Mn-1.3C, Fe-20Mn-1.5Cu-1.3C and Fe-20Mn-3.0Cu-1.3C in wt.% (the 0 Cu, 1.5 Cu and 3.0 Cu TWIP steel, respectively), were prepared by vacuum induction melting. After austenite annealed at 1050°C for 4.5h, the cast ingots were hot rolled to the plate of 3mm thickness: hot rolling temperature was 900°C. The hot-rolled sheets were cold rolled to 1.2mm thick sheets and subsequently solution treated at 1050°C for 4.5h for 20min prior to water quenched. The chemical compositions of the three steels are listed in Table 1 . The tensile tests were performed according to Chinese Standard GB/T 228-2002 . The tensile samples were cut out of the sheets parallel to the transverse direction and conducted at room temperature by applying a strain rate of 10-4 s-1. In the initial state before deformation at room temperature, X-ray analysis (Fig. 1 a) revealed that all steels were fully austenitic after solution treatment followed by water quenching. The microstructure of the annealed sample before tensile test was fully austenitic, and the mean grain size of all the steels is 41±2μm, when annealing twin boundaries were considered in the grain size measurement. The mechanical characteristics of present TWIP steels are shown in Table 2 . Microstructures of the Fe-20Mn-3.0Cu-1.3C TWIP steel deformed to different strain levels are presented in Fig. 5 . Three fully austenitic experimental high-carbon TWIP steel grades, differing in their content of Cu were produced and the stacking fault energies of the TWIP steels increased from ~24.36 to 28.74mJm-2 on the addition of 3.0wt.% Cu."
10.1016/j.matdes.2012.09.014,Stacking fault energy and tensile deformation behavior of high-carbon twinning-induced plasticity steels: Effect of Cu addition,"Three experimental fully austenitic high-carbon twinning-induced plasticity (TWIP) steel grades were produced and the stacking fault energy (SFE) was investigated based on the thermodynamic modeling approach. The SFE of Fe-20Mn-xCu-1,3C (x = 0, 1.5 and 3.0) steels varied from 24.36 to 28.74 mJ m(-2) at room temperature. In order to study the correlation between the SFE and the mechanical behavior of TWIP steels, tensile tests were performed at room temperature and the deformed microstructures were examined at different strain levels by transmission electron microscopy. The Cu additions resulted in a remarkable increase in total elongation without a slight loss of tensile strength. In addition, the critical strain for serration start on the tensile stress-strain curves (i.e. required strain to generate mechanical twinning) was found to increase with increasing Cu content. Transmission electron microscope (TEM) observations also indicated that the occurrence of mechanical twinning was suppressed by increasing the Cu addition. The strain hardening mechanism and the superior ductility in deformation are dominated by the interaction of twins and dislocations. The mechanical behavior of TWIP steels is related to the Cu addition, the SFE, the interaction of twins and dislocations. (C) 2012 Elsevier Ltd. All rights reserved.",The mechanical characteristics of the present TWIP steels at room temperature.,Fe-20Mn-3.0Cu-1.3C,Ultimate tensile strength (MPa),1256,MPa,Yield stress (MPa),538,MPa,Elongation at fracture (%),77.6,%,0,0,1.31,0,0,0,0,0,0,0,0,0.006,0,0,0,0,0,19.87,0,0,0,3.04,0,0,0,0,0,0,0,0,0,0,0,0,0,0," For this purpose, Cu was added to the Fe-20Mn-1.3C base composition. The ingots of three grades TWIP steels with the different Cu contents, i.e. Fe-20Mn-1.3C, Fe-20Mn-1.5Cu-1.3C and Fe-20Mn-3.0Cu-1.3C in wt.% (the 0 Cu, 1.5 Cu and 3.0 Cu TWIP steel, respectively), were prepared by vacuum induction melting. After austenite annealed at 1050°C for 4.5h, the cast ingots were hot rolled to the plate of 3mm thickness: hot rolling temperature was 900°C. The hot-rolled sheets were cold rolled to 1.2mm thick sheets and subsequently solution treated at 1050°C for 4.5h for 20min prior to water quenched. The chemical compositions of the three steels are listed in Table 1 . The tensile tests were performed according to Chinese Standard GB/T 228-2002 . The tensile samples were cut out of the sheets parallel to the transverse direction and conducted at room temperature by applying a strain rate of 10-4 s-1. In the initial state before deformation at room temperature, X-ray analysis (Fig. 1 a) revealed that all steels were fully austenitic after solution treatment followed by water quenching. The microstructure of the annealed sample before tensile test was fully austenitic, and the mean grain size of all the steels is 41±2μm, when annealing twin boundaries were considered in the grain size measurement. The mechanical characteristics of present TWIP steels are shown in Table 2 . Microstructures of the Fe-20Mn-3.0Cu-1.3C TWIP steel deformed to different strain levels are presented in Fig. 5 . Three fully austenitic experimental high-carbon TWIP steel grades, differing in their content of Cu were produced and the stacking fault energies of the TWIP steels increased from ~24.36 to 28.74mJm-2 on the addition of 3.0wt.% Cu."
10.1007/s11661-015-2843-2,Investigation of Clusters in Medium Carbon Secondary Hardening Ultra-high-strength Steel After Hardening and Aging Treatments,"Clusters, containing between 10 and 1000 atoms, have been investigated in a martensitic secondary hardening ultra-high-strength steel austenitized at 1173 K (900 A degrees C) for 1 hour and tempered at either 768 K or 783 K (495 A degrees C or 510 A degrees C) for 4 or 8 hours using 3D atom probe. The presence of clusters was unambiguously established by comparing the observed spatial distribution of the different alloying elements against the corresponding distribution expected for a random solid solution. Maximum separation envelope method has been used for delineating the clusters from the surrounding matrix. Statistical analysis was used extensively for size and composition analyses of the clusters. The clusters were found to constitute a significant fraction accounting for between 1.14 and 2.53 vol pct of the microstructure. On the average, the clusters in the 783 K (510 A degrees C) tempered sample were coarser by 65 pct, with an average diameter of 2.26 nm, relative to the other samples. In all samples, about 85 to 90 pct of the clusters have size less than 2 nm. The percentage frequency histograms for carbon content of the clusters in 768 K and 783 K (495 A degrees C and 510 A degrees C) tempered samples revealed that the distribution shifts toward higher carbon content when the tempering temperature is higher. It is likely that the presence of these clusters exerts considerable influence on the strength and fracture toughness of the steel.",Table II Mechanical Properties of the Experimental UHS Steel Austenitized at 1173 K (900 °C) for Different Tempering Conditions,758 K (485 °C)/4 h,UTS (MPa),2105,MPa,Yield Strength (MPa),1855,MPa,Elongation (pct),12.6,no mentioned,0,0,0.37,0,0,0,0,0,0,0,0,0,0,0,0,0.2,2,0,0,14.8,13.7,0,0,0,0,0,0,1,0,0,0,0,0,0,0,0,"The microstructure of these steels in the as-quenched condition consists essentially of lath martensite. The samples had been austenitized at 1173 K (900 °C) for 1 hour, followed by oil quenching, subjected to refrigeration in LN2 for 2 hours, and subsequently tempered at 758 K (485 °C) for 4 and 8 hours. The steel under investigation was produced in a 40-kg batch by vacuum induction melting of electrolytically pure raw materials and pouring, under vacuum, into a rectangular mold of 100 × 300 mm cross section. The resultant ingot was homogenized at 1323 K (1050 °C) for 24 hours and subsequently radiographed, and the defective ""pipe"" portions were removed. The sound portion of the ingot was soaked at 1323 K (1050 °C) for 4 hours and hot-rolled into 15-mm-thick plates. Samples for heat treatment were cut from the rolled plate, austenitized at 1173 K (900 °C) for 1 hour, oil quenched to room temperature, and subsequently LN2 treated to minimize retained austenite. The samples were then subjected to tempering at different temperatures, viz., 758 K (485 °C) for either 4 hours, followed by quenching in oil."
10.1007/s11661-015-2843-2,Investigation of Clusters in Medium Carbon Secondary Hardening Ultra-high-strength Steel After Hardening and Aging Treatments,"Clusters, containing between 10 and 1000 atoms, have been investigated in a martensitic secondary hardening ultra-high-strength steel austenitized at 1173 K (900 A degrees C) for 1 hour and tempered at either 768 K or 783 K (495 A degrees C or 510 A degrees C) for 4 or 8 hours using 3D atom probe. The presence of clusters was unambiguously established by comparing the observed spatial distribution of the different alloying elements against the corresponding distribution expected for a random solid solution. Maximum separation envelope method has been used for delineating the clusters from the surrounding matrix. Statistical analysis was used extensively for size and composition analyses of the clusters. The clusters were found to constitute a significant fraction accounting for between 1.14 and 2.53 vol pct of the microstructure. On the average, the clusters in the 783 K (510 A degrees C) tempered sample were coarser by 65 pct, with an average diameter of 2.26 nm, relative to the other samples. In all samples, about 85 to 90 pct of the clusters have size less than 2 nm. The percentage frequency histograms for carbon content of the clusters in 768 K and 783 K (495 A degrees C and 510 A degrees C) tempered samples revealed that the distribution shifts toward higher carbon content when the tempering temperature is higher. It is likely that the presence of these clusters exerts considerable influence on the strength and fracture toughness of the steel.",Table II Mechanical Properties of the Experimental UHS Steel Austenitized at 1173 K (900 °C) for Different Tempering Conditions,758 K (485 °C)/8 h,UTS (MPa),2040,MPa,Yield Strength (MPa),1825,MPa,Elongation (pct),13.4,no mentioned,0,0,0.37,0,0,0,0,0,0,0,0,0,0,0,0,0.2,2,0,0,14.8,13.7,0,0,0,0,0,0,1,0,0,0,0,0,0,0,0,"The microstructure of these steels in the as-quenched condition consists essentially of lath martensite. The samples had been austenitized at 1173 K (900 °C) for 1 hour, followed by oil quenching, subjected to refrigeration in LN2 for 2 hours, and subsequently tempered at 758 K (485 °C) for 4 and 8 hours. The steel under investigation was produced in a 40-kg batch by vacuum induction melting of electrolytically pure raw materials and pouring, under vacuum, into a rectangular mold of 100 × 300 mm cross section. The resultant ingot was homogenized at 1323 K (1050 °C) for 24 hours and subsequently radiographed, and the defective ""pipe"" portions were removed. The sound portion of the ingot was soaked at 1323 K (1050 °C) for 4 hours and hot-rolled into 15-mm-thick plates. Samples for heat treatment were cut from the rolled plate, austenitized at 1173 K (900 °C) for 1 hour, oil quenched to room temperature, and subsequently LN2 treated to minimize retained austenite. The samples were then subjected to tempering at different temperatures, viz., 758 K (485 °C) for either 8 hours, followed by quenching in oil."
