Repository: MGEdata/SteelScientist

# SteelScientist

## 📝Cite  


**Paper link:**[Steel design based on a large language model](https://doi.org/10.1016/j.actamat.2024.120663)  

@article{tian2025steel,  
&nbsp;&nbsp;&nbsp;&nbsp;&nbsp;&nbsp;&nbsp;&nbsp;title={Steel design based on a large language model},  
&nbsp;&nbsp;&nbsp;&nbsp;&nbsp;&nbsp;&nbsp;&nbsp;author={Tian, Shaohan and Jiang, Xue and Wang, Weiren and Jing, Zhihua and Zhang, Chi and Zhang, Cheng and Lookman, Turab and Su, Yanjing},  
&nbsp;&nbsp;&nbsp;&nbsp;&nbsp;&nbsp;&nbsp;&nbsp;journal={Acta Materialia},  
&nbsp;&nbsp;&nbsp;&nbsp;&nbsp;&nbsp;&nbsp;&nbsp;volume={285},    
&nbsp;&nbsp;&nbsp;&nbsp;&nbsp;&nbsp;&nbsp;&nbsp;pages={120663},

File: datasets/data.csv (part 16 of 19)
DOIs,Table_topic,Material,Tensile_name,Tensile_value,Tensile_unit,Yield_name,Yield_value,Yield_unit,Elongation_name,Elongation_value,Elongation_unit,H,B,C,N,O,F,Na,Mg,Al,Si,P,S,Cl,Ca,Ti,V,Cr,Mn,Fe,Co,Ni,Cu,Zn,As,Y,Zr,Nb,Mo,Sn,Sb,La,Ce,Ta,W,Pb,Bi,Text
).",CuTiMo,TS (MPa),853,MPa,YS (MPa),732,MPa,% Elongation,16.6,%,0,0,0.07,0,0,0,0,0,0.04,0.34,0,0,0,0,0.09,0,0,1.53,0,0,0,1.17,0,0,0,0,0,0.21,0,0,0,0,0,0,0,0,"The alloys were prepared using vacuum induction melting into 5.7kg ingots. The ingots were forged and rolled at 1100°C into 15mm thick slabs. The slabs were then heated to 1250°C and held for 30min to dissolve any precipitates and then rolled to 75% reduction at 900°C. After rolling the specimens were first air cooled to 650°C and held for 5min, followed by air cooling to 500°C where it was held for 60min and then furnace cooled to room temperature."
10.1016/j.matchar.2015.11.001,Tensile properties of samples annealed at different temperatures.,Initial,"Tensile strength, MPa",765,MPa,"Yield strength, MPa",330,MPa,"Elongation to failure, %",90,%,0,0,0,0,0,0,0,0,0.015,0.4,0.03,0,0,0,0,0.08,17.3,1.63,0,0,8.45,0,0,0,0,0,0.04,0.12,0,0,0,0,0,0,0,0,"304 austenitic stainless steel of chemical composition listed in Table 1 was studied. The steel sheet of dimensions 50 mm × 60 mm × 120 mm was homogenized at 1200 °C for 3 h before hot rolling via 7 passes using Φ450 mm trial rolling mill and thickness was reduced from 50 to 4.5 mm. The start and finish rolling temperatures were 1180 °C and 1080 °C, respectively. The hot-rolled sheet was water-quenched to ambient temperature. The three-stage cold rolling and annealing treatments to obtain nano/ultrafine grains is schematically presented in Fig. 1. Multistage unidirectional cold rolling with uniform reduction in thickness was carried out at room temperature using a four-calendar rolling mill with oil lubrication, and the final thickness of 0.7 mm and total reduction of ~ 85%. Annealing treatments were performed in an electric furnace."
10.1016/j.matchar.2015.11.001,Tensile properties of samples annealed at different temperatures.,The first stage,"Tensile strength, MPa",835,MPa,"Yield strength, MPa",370,MPa,"Elongation to failure, %",79,%,0,0,0,0,0,0,0,0,0.015,0.4,0.03,0,0,0,0,0.08,17.3,1.63,0,0,8.45,0,0,0,0,0,0.04,0.12,0,0,0,0,0,0,0,0,"304 austenitic stainless steel of chemical composition listed in Table 1 was studied. The steel sheet of dimensions 50 mm × 60 mm × 120 mm was homogenized at 1200 °C for 3 h before hot rolling via 7 passes using Φ450 mm trial rolling mill and thickness was reduced from 50 to 4.5 mm. The start and finish rolling temperatures were 1180 °C and 1080 °C, respectively. The hot-rolled sheet was water-quenched to ambient temperature. The three-stage cold rolling and annealing treatments to obtain nano/ultrafine grains is schematically presented in Fig. 1. Multistage unidirectional cold rolling with uniform reduction in thickness was carried out at room temperature using a four-calendar rolling mill with oil lubrication, and the final thickness of 0.7 mm and total reduction of ~ 85%. Annealing treatments were performed in an electric furnace."
10.1016/j.matchar.2015.11.001,Tensile properties of samples annealed at different temperatures.,The second stage,"Tensile strength, MPa",820,MPa,"Yield strength, MPa",430,MPa,"Elongation to failure, %",72,%,0,0,0,0,0,0,0,0,0.015,0.4,0.03,0,0,0,0,0.08,17.3,1.63,0,0,8.45,0,0,0,0,0,0.04,0.12,0,0,0,0,0,0,0,0,"304 austenitic stainless steel of chemical composition listed in Table 1 was studied. The steel sheet of dimensions 50 mm × 60 mm × 120 mm was homogenized at 1200 °C for 3 h before hot rolling via 7 passes using Φ450 mm trial rolling mill and thickness was reduced from 50 to 4.5 mm. The start and finish rolling temperatures were 1180 °C and 1080 °C, respectively. The hot-rolled sheet was water-quenched to ambient temperature. The three-stage cold rolling and annealing treatments to obtain nano/ultrafine grains is schematically presented in Fig. 1. Multistage unidirectional cold rolling with uniform reduction in thickness was carried out at room temperature using a four-calendar rolling mill with oil lubrication, and the final thickness of 0.7 mm and total reduction of ~ 85%. Annealing treatments were performed in an electric furnace."
10.1016/j.matchar.2015.11.001,Tensile properties of samples annealed at different temperatures.,The third stage,"Tensile strength, MPa",1480,MPa,"Yield strength, MPa",1055,MPa,"Elongation to failure, %",10,%,0,0,0,0,0,0,0,0,0.015,0.4,0.03,0,0,0,0,0.08,17.3,1.63,0,0,8.45,0,0,0,0,0,0.04,0.12,0,0,0,0,0,0,0,0,"304 austenitic stainless steel of chemical composition listed in Table 1 was studied. The steel sheet of dimensions 50 mm × 60 mm × 120 mm was homogenized at 1200 °C for 3 h before hot rolling via 7 passes using Φ450 mm trial rolling mill and thickness was reduced from 50 to 4.5 mm. The start and finish rolling temperatures were 1180 °C and 1080 °C, respectively. The hot-rolled sheet was water-quenched to ambient temperature. The three-stage cold rolling and annealing treatments to obtain nano/ultrafine grains is schematically presented in Fig. 1. Multistage unidirectional cold rolling with uniform reduction in thickness was carried out at room temperature using a four-calendar rolling mill with oil lubrication, and the final thickness of 0.7 mm and total reduction of ~ 85%. Annealing treatments were performed in an electric furnace."
10.1016/j.matchar.2015.11.001,Tensile properties of samples annealed at different temperatures.,The third stage,"Tensile strength, MPa",1440,MPa,"Yield strength, MPa",1120,MPa,"Elongation to failure, %",12,%,0,0,0,0,0,0,0,0,0.015,0.4,0.03,0,0,0,0,0.08,17.3,1.63,0,0,8.45,0,0,0,0,0,0.04,0.12,0,0,0,0,0,0,0,0,"304 austenitic stainless steel of chemical composition listed in Table 1 was studied. The steel sheet of dimensions 50 mm × 60 mm × 120 mm was homogenized at 1200 °C for 3 h before hot rolling via 7 passes using Φ450 mm trial rolling mill and thickness was reduced from 50 to 4.5 mm. The start and finish rolling temperatures were 1180 °C and 1080 °C, respectively. The hot-rolled sheet was water-quenched to ambient temperature. The three-stage cold rolling and annealing treatments to obtain nano/ultrafine grains is schematically presented in Fig. 1. Multistage unidirectional cold rolling with uniform reduction in thickness was carried out at room temperature using a four-calendar rolling mill with oil lubrication, and the final thickness of 0.7 mm and total reduction of ~ 85%. Annealing treatments were performed in an electric furnace."
10.1016/j.matchar.2015.11.001,Tensile properties of samples annealed at different temperatures.,The third stage,"Tensile strength, MPa",1160,MPa,"Yield strength, MPa",885,MPa,"Elongation to failure, %",20,%,0,0,0,0,0,0,0,0,0.015,0.4,0.03,0,0,0,0,0.08,17.3,1.63,0,0,8.45,0,0,0,0,0,0.04,0.12,0,0,0,0,0,0,0,0,"304 austenitic stainless steel of chemical composition listed in Table 1 was studied. The steel sheet of dimensions 50 mm × 60 mm × 120 mm was homogenized at 1200 °C for 3 h before hot rolling via 7 passes using Φ450 mm trial rolling mill and thickness was reduced from 50 to 4.5 mm. The start and finish rolling temperatures were 1180 °C and 1080 °C, respectively. The hot-rolled sheet was water-quenched to ambient temperature. The three-stage cold rolling and annealing treatments to obtain nano/ultrafine grains is schematically presented in Fig. 1. Multistage unidirectional cold rolling with uniform reduction in thickness was carried out at room temperature using a four-calendar rolling mill with oil lubrication, and the final thickness of 0.7 mm and total reduction of ~ 85%. Annealing treatments were performed in an electric furnace."
10.1016/j.msea.2005.03.074,Austenite content and mechanical properties of the material aged to different conditions,640degC-1h,UTS (MPa),1715,MPa,0.2% YS (MPa),1504,MPa,Total elongation (%),10.7,%,0,0,0.0046,0,0,0,0,0,0.12,0,0.005,0.0028,0,0,1.63,0,0,0.021,0,12.32,18.39,0,0,0,0,0,0,3.99,0,0,0,0,0,0,0,0,"The maraging steel used in this study was of 350 Grade vacuum induction melted quality forging of 70mm diameter, in double solution-treated (950°C-2h air-cooled, followed by 820°C-2h air-cooled) condition. Cylindrical tensile specimens of 4mm diameter and 20mm gage length and standard Charpy V-notch impact specimens of 10mm×10mm×55mm were machined along the half-radius location of the rod, with their long axis coinciding with the length of the rod. Ageing of the tensile and impact specimens was carried out in a Kanthal air furnace with a temperature accuracy of ±5°C. Ageing was terminated by quenching the specimens in water maintained at 27°C. After 1 h of ageing at 640 °C the sample possessed an excellent toughness."
10.1016/j.msea.2005.03.074,Austenite content and mechanical properties of the material aged to different conditions,640degC-2h,UTS (MPa),1615,MPa,0.2% YS (MPa),1414,MPa,Total elongation (%),11.3,%,0,0,0.0046,0,0,0,0,0,0.12,0,0.005,0.0028,0,0,1.63,0,0,0.021,0,12.32,18.39,0,0,0,0,0,0,3.99,0,0,0,0,0,0,0,0,"The maraging steel used in this study was of 350 Grade vacuum induction melted quality forging of 70mm diameter, in double solution-treated (950°C-2h air-cooled, followed by 820°C-2h air-cooled) condition. Cylindrical tensile specimens of 4mm diameter and 20mm gage length and standard Charpy V-notch impact specimens of 10mm×10mm×55mm were machined along the half-radius location of the rod, with their long axis coinciding with the length of the rod. Ageing of the tensile and impact specimens was carried out in a Kanthal air furnace with a temperature accuracy of ±5°C. Ageing was terminated by quenching the specimens in water maintained at 27°C. After 2 h of ageing at 640 °C the sample possessed an excellent toughness."
10.1016/j.msea.2005.03.074,Austenite content and mechanical properties of the material aged to different conditions,640degC-4h,UTS (MPa),1534,MPa,0.2% YS (MPa),1308,MPa,Total elongation (%),12.2,%,0,0,0.0046,0,0,0,0,0,0.12,0,0.005,0.0028,0,0,1.63,0,0,0.021,0,12.32,18.39,0,0,0,0,0,0,3.99,0,0,0,0,0,0,0,0,"The maraging steel used in this study was of 350 Grade vacuum induction melted quality forging of 70mm diameter, in double solution-treated (950°C-2h air-cooled, followed by 820°C-2h air-cooled) condition. Cylindrical tensile specimens of 4mm diameter and 20mm gage length and standard Charpy V-notch impact specimens of 10mm×10mm×55mm were machined along the half-radius location of the rod, with their long axis coinciding with the length of the rod. Ageing of the tensile and impact specimens was carried out in a Kanthal air furnace with a temperature accuracy of ±5°C. Ageing was terminated by quenching the specimens in water maintained at 27°C. After 4 h of ageing at 640 °C the sample possessed an excellent toughness."
10.1016/j.msea.2005.03.074,Austenite content and mechanical properties of the material aged to different conditions,640degC-6h,UTS (MPa),1474,MPa,0.2% YS (MPa),1211,MPa,Total elongation (%),12.2,%,0,0,0.0046,0,0,0,0,0,0.12,0,0.005,0.0028,0,0,1.63,0,0,0.021,0,12.32,18.39,0,0,0,0,0,0,3.99,0,0,0,0,0,0,0,0,"The maraging steel used in this study was of 350 Grade vacuum induction melted quality forging of 70mm diameter, in double solution-treated (950°C-2h air-cooled, followed by 820°C-2h air-cooled) condition. Cylindrical tensile specimens of 4mm diameter and 20mm gage length and standard Charpy V-notch impact specimens of 10mm×10mm×55mm were machined along the half-radius location of the rod, with their long axis coinciding with the length of the rod. Ageing of the tensile and impact specimens was carried out in a Kanthal air furnace with a temperature accuracy of ±5°C. Ageing was terminated by quenching the specimens in water maintained at 27°C. After 6 h of ageing at 640 °C the sample possessed an excellent toughness."
10.1016/j.msea.2005.03.074,Austenite content and mechanical properties of the material aged to different conditions,640degC-8h,UTS (MPa),1458,MPa,0.2% YS (MPa),1203,MPa,Total elongation (%),13.1,%,0,0,0.0046,0,0,0,0,0,0.12,0,0.005,0.0028,0,0,1.63,0,0,0.021,0,12.32,18.39,0,0,0,0,0,0,3.99,0,0,0,0,0,0,0,0,"The maraging steel used in this study was of 350 Grade vacuum induction melted quality forging of 70mm diameter, in double solution-treated (950°C-2h air-cooled, followed by 820°C-2h air-cooled) condition. Cylindrical tensile specimens of 4mm diameter and 20mm gage length and standard Charpy V-notch impact specimens of 10mm×10mm×55mm were machined along the half-radius location of the rod, with their long axis coinciding with the length of the rod. Ageing of the tensile and impact specimens was carried out in a Kanthal air furnace with a temperature accuracy of ±5°C. Ageing was terminated by quenching the specimens in water maintained at 27°C. After 8 h of ageing at 640 °C the sample possessed an excellent toughness."
10.1007/s10853-007-2000-4,Table 2 Mechanical properties of different materials,Nb–Ti,TS (Mpa),595,Mpa,YS (MPa),525,MPa,EL,22.8,no mentioned,0,0,0.039,0.0012,0,0,0,0,0,0.26,0.001,0.001,0,0,0.015,0,0,1.1,0,0,0,0,0,0,0,0,0.055,0,0,0,0,0,0,0,0,0,"These steels were melted in a vacuum induction furnace and cast into the ingots. They were hot-rolled to 30 mm thick slabs. After soaking at 1,230 °C for 3.6 ks, they were hot-rolled to 6 mm thick at finishing temperature of 880 °C followed by soaking at 650 °C for 3.6 ks and furnace cooling at a simulation of the hot-coiling."
10.1007/s10853-007-2000-4,Table 2 Mechanical properties of different materials,Nb–Mo,TS (Mpa),640,Mpa,YS (MPa),600,MPa,EL,23.5,no mentioned,0,0,0.027,0.003,0,0,0,0,0.005,0.2,0.0092,0.007,0,0,0,0,0,1.11,0,0,0,0,0,0,0,0,0.081,0.14,0,0,0,0,0,0,0,0,"These steels were melted in a vacuum induction furnace and cast into the ingots. They were hot-rolled to 30 mm thick slabs. After soaking at 1,230 °C for 3.6 ks, they were hot-rolled to 6 mm thick at finishing temperature of 880 °C followed by soaking at 650 °C for 3.6 ks and furnace cooling at a simulation of the hot-coiling."
10.1016/j.tafmec.2012.08.008,Mechanical properties of 0Cr12Mn5Ni4Mo3Al.,RH520,Ultimate tensile strength sb  (MPa),1605,MPa,Yield strength ss  (MPa),1410,MPa,Elongation d (%),15.7,%,0,0,0.06,0,0,0,0,0,0.75,0.8,0.025,0.025,0,0,0,0,11.5,4.85,0,0,4.5,0,0,0,0,0,0,3,0,0,0,0,0,0,0,0,"The nominal chemical compositions and mechanical properties are given in Tables 1 and 2 , respectively. The standard steps of heat treatment condition RH520 are expressed as follows: solution treatment (1050°C×30min, air-cooled)→cold treatment (-78°C×4h)→aging treatment (520°C×2h, air-cooled). The specimens are ground with sand paper and mechanically polish to 0.5μm, then electrolytic polishing for relief of casehardening. The RH status for the steel is the standard heat treatment and it is suitable for manufacturing components by rods, plates and so on."
10.1016/j.tafmec.2012.08.008,Mechanical properties of 0Cr12Mn5Ni4Mo3Al.,TH560,Ultimate tensile strength sb  (MPa),1640,MPa,Yield strength ss  (MPa),1420,MPa,Elongation d (%),14,%,0,0,0.06,0,0,0,0,0,0.75,0.8,0.025,0.025,0,0,0,0,11.5,4.85,0,0,4.5,0,0,0,0,0,0,3,0,0,0,0,0,0,0,0,"The nominal chemical compositions and mechanical properties are given in Tables 1 and 2 , respectively. TH560 are solution treatment (1050°C×30min, air-cooled)→adjusting treatment (760°C×2h, air-cooled)→aging treatment (560°C×2h, air-cooled). The specimens are ground with sand paper and mechanically polish to 0.5μm, then electrolytic polishing for relief of casehardening. The RH status for the steel is the standard heat treatment and it is suitable for manufacturing components by rods, plates and so on."
10.1016/j.jallcom.2017.03.024,Mechanical properties of the experimental steel.,No.1,"TS, MPa",1591,MPa,"YS, MPa",990,MPa,"TEL, %",13.7,%,0,0,0.21,0,0,0,0,0,0,1.8,0,0,0,0,0,0,0.85,3,0,0,3,0,0,0,0,0,0,0.21,0,0,0,0,0,0,0,0,"It was made in a vacuum induction furnace and cast as ingots. The ingot was hot forged into block of thickness ~50 mm. After austenitization at 1200 °C for 2 h, the block was hot rolled to plate of thickness ~6 mm via 7 passes and the finish rolling temperature was higher than 900 °C, followed by air cooling to room temperature. Dilatometry experiments were carried out to study the Ms temperature using cylindrical specimens of dimensions φ 3 × 10 mm2 machined from the hot rolled plate with length direction perpendicular to the rolling direction. The plates were heated to 1100 °C, and held for  1 h. They were subsequently austempered at 300 °C for 1 h to ensure low temperature bainitic transformation, followed by air cooling to room temperature."
10.1016/j.jallcom.2017.03.024,Mechanical properties of the experimental steel.,No.2,"TS, MPa",1538,MPa,"YS, MPa",876,MPa,"TEL, %",15.9,%,0,0,0.21,0,0,0,0,0,0,1.8,0,0,0,0,0,0,0.85,3,0,0,3,0,0,0,0,0,0,0.21,0,0,0,0,0,0,0,0,"It was made in a vacuum induction furnace and cast as ingots. The ingot was hot forged into block of thickness ~50 mm. After austenitization at 1200 °C for 2 h, the block was hot rolled to plate of thickness ~6 mm via 7 passes and the finish rolling temperature was higher than 900 °C, followed by air cooling to room temperature. Dilatometry experiments were carried out to study the Ms temperature using cylindrical specimens of dimensions φ 3 × 10 mm2 machined from the hot rolled plate with length direction perpendicular to the rolling direction. The plates were heated to 1100 °C, and held for  1 h. They were subsequently austempered at 300 °C for 3 h to ensure low temperature bainitic transformation, followed by air cooling to room temperature."
10.1016/j.jallcom.2017.03.024,Mechanical properties of the experimental steel.,No.3,"TS, MPa",1565,MPa,"YS, MPa",864,MPa,"TEL, %",15,%,0,0,0.21,0,0,0,0,0,0,1.8,0,0,0,0,0,0,0.85,3,0,0,3,0,0,0,0,0,0,0.21,0,0,0,0,0,0,0,0,"It was made in a vacuum induction furnace and cast as ingots. The ingot was hot forged into block of thickness ~50 mm. After austenitization at 1200 °C for 2 h, the block was hot rolled to plate of thickness ~6 mm via 7 passes and the finish rolling temperature was higher than 900 °C, followed by air cooling to room temperature. Dilatometry experiments were carried out to study the Ms temperature using cylindrical specimens of dimensions φ 3 × 10 mm2 machined from the hot rolled plate with length direction perpendicular to the rolling direction. The plates were heated to 1100 °C, and held for  1 h. They were subsequently austempered at 300 °C for 10 h to ensure low temperature bainitic transformation, followed by air cooling to room temperature."
10.1016/j.jallcom.2017.03.024,Mechanical properties of the experimental steel.,No.4,"TS, MPa",1753,MPa,"YS, MPa",1062,MPa,"TEL, %",14.9,%,0,0,0.21,0,0,0,0,0,0,1.8,0,0,0,0,0,0,0.85,3,0,0,3,0,0,0,0,0,0,0.21,0,0,0,0,0,0,0,0,"It was made in a vacuum induction furnace and cast as ingots. The ingot was hot forged into block of thickness ~50 mm. After austenitization at 1200 °C for 2 h, the block was hot rolled to plate of thickness ~6 mm via 7 passes and the finish rolling temperature was higher than 900 °C, followed by air cooling to room temperature. Dilatometry experiments were carried out to study the Ms temperature using cylindrical specimens of dimensions φ 3 × 10 mm2 machined from the hot rolled plate with length direction perpendicular to the rolling direction. The plates were heated to 950 °C, and held for 3 min. They were subsequently austempered at 300 °C for 1 h to ensure low temperature bainitic transformation, followed by air cooling to room temperature."
10.1016/j.jallcom.2017.03.024,Mechanical properties of the experimental steel.,No.5,"TS, MPa",1680,MPa,"YS, MPa",1020,MPa,"TEL, %",16.6,%,0,0,0.21,0,0,0,0,0,0,1.8,0,0,0,0,0,0,0.85,3,0,0,3,0,0,0,0,0,0,0.21,0,0,0,0,0,0,0,0,"It was made in a vacuum induction furnace and cast as ingots. The ingot was hot forged into block of thickness ~50 mm. After austenitization at 1200 °C for 2 h, the block was hot rolled to plate of thickness ~6 mm via 7 passes and the finish rolling temperature was higher than 900 °C, followed by air cooling to room temperature. Dilatometry experiments were carried out to study the Ms temperature using cylindrical specimens of dimensions φ 3 × 10 mm2 machined from the hot rolled plate with length direction perpendicular to the rolling direction. The plates were heated to 950 °C, and held for 3 min. They were subsequently austempered at 300 °C for 3 h to ensure low temperature bainitic transformation, followed by air cooling to room temperature."
10.1016/j.jallcom.2017.03.024,Mechanical properties of the experimental steel.,No.6,"TS, MPa",1656,MPa,"YS, MPa",1000,MPa,"TEL, %",16.3,%,0,0,0.21,0,0,0,0,0,0,1.8,0,0,0,0,0,0,0.85,3,0,0,3,0,0,0,0,0,0,0.21,0,0,0,0,0,0,0,0,"It was made in a vacuum induction furnace and cast as ingots. The ingot was hot forged into block of thickness ~50 mm. After austenitization at 1200 °C for 2 h, the block was hot rolled to plate of thickness ~6 mm via 7 passes and the finish rolling temperature was higher than 900 °C, followed by air cooling to room temperature. Dilatometry experiments were carried out to study the Ms temperature using cylindrical specimens of dimensions φ 3 × 10 mm2 machined from the hot rolled plate with length direction perpendicular to the rolling direction. The plates were heated to 950 °C, and held for 3 min. They were subsequently austempered at 300 °C for 10 h to ensure low temperature bainitic transformation, followed by air cooling to room temperature."
10.1016/j.triboint.2015.08.048,Summary of tensile properties of ASR and TMP 13/4 MSS.,ASR 13/4 MSS,Ultimate tensile strength (MPa),792,MPa,Yield strength (MPa),725,MPa,Elongation (%),18,%,0,0,0.065,0,0,0,0,0,0.005,0.62,0.027,0.008,0,0,0,0.04,12.3,0.73,0,0,3.78,0.22,0,0,0,0,0,0.45,0,0,0,0,0,0,0,0,"The chemical composition analyzed using Thermo Jarrell Ash spark emission spectroscope is shown in Table 1. Ltd., India provided the ingot of this material. For hot compression work, 15mm long and 10mm diameter specimens were machined from this ingot according to the ASTM E209 standard . Specimens were homogenised by heating at 5°Cs-1 to 1100°C and by holding at this temperature for 120s."
10.1016/j.triboint.2015.08.048,Summary of tensile properties of ASR and TMP 13/4 MSS.,TMP (950degC 0.001s-1),Ultimate tensile strength (MPa),974,MPa,Yield strength (MPa),586,MPa,Elongation (%),26,%,0,0,0.065,0,0,0,0,0,0.005,0.62,0.027,0.008,0,0,0,0.04,12.3,0.73,0,0,3.78,0.22,0,0,0,0,0,0.45,0,0,0,0,0,0,0,0,"The chemical composition analyzed using Thermo Jarrell Ash spark emission spectroscope is shown in Table 1. Ltd., India provided the ingot of this material. For hot compression work, 15mm long and 10mm diameter specimens were machined from this ingot according to the ASTM E209 standard . Specimens were homogenised by heating at 5°Cs-1 to 1100°C and by holding at this temperature for 120s. The specimens were cooled at 1°Cs-1 to the deformation temperature. Temperatures of deformation viz. 950°C and strain rates viz. 0.001s-1 were chosen. The specimens were compressed along the length by 50%. The specimens were 0.76mm thick, 1.62mm wide and 4mm long ( Fig. 2). "
10.1016/j.triboint.2015.08.048,Summary of tensile properties of ASR and TMP 13/4 MSS.,TMP (950degC 10s-1),Ultimate tensile strength (MPa),1015,MPa,Yield strength (MPa),650,MPa,Elongation (%),22,%,0,0,0.065,0,0,0,0,0,0.005,0.62,0.027,0.008,0,0,0,0.04,12.3,0.73,0,0,3.78,0.22,0,0,0,0,0,0.45,0,0,0,0,0,0,0,0,"The chemical composition analyzed using Thermo Jarrell Ash spark emission spectroscope is shown in Table 1. Ltd., India provided the ingot of this material. For hot compression work, 15mm long and 10mm diameter specimens were machined from this ingot according to the ASTM E209 standard . Specimens were homogenised by heating at 5°Cs-1 to 1100°C and by holding at this temperature for 120s. The specimens were cooled at 1°Cs-1 to the deformation temperature. Temperatures of deformation viz. 1050°C and strain rates viz. 10s-1 were chosen. The specimens were compressed along the length by 50%. The specimens were 0.76mm thick, 1.62mm wide and 4mm long ( Fig. 2)."
10.1016/j.ijfatigue.2014.06.002,Mechanical properties of the 22MnB5 steel.,Quenched,Ultimate tensile stress (MPa),1580,MPa,Yield stress (MPa),1140,MPa,Tensile elongation (%),5,%,0,0.002,0.0206,0,0,0,0,0,0.02,0.007,0.019,0,0,0,0.02,0,0.199,1.1191,0,0,0,0,0,0,0,0,0,0.003,0,0,0,0,0,0,0,0,This material is obtained by hot rolling. The material studied in this work is a ferrite-pearlite 22MnB5 steel commercially referred to as Usibor 1500. Its chemical composition is given in Table 1 . The material was produced in the form of rolled sheets and contain non-metallic inclusions (Al2O3).
10.1016/j.jallcom.2011.04.071,Measured mechanical properties of steels.,Steel A,Tensile strength (MPa),356,MPa,Yield strength (MPa),236,MPa,Elongation (%),39,%,0,0.005,0.0018,0.0014,0,0,0,0,0.0638,0.0454,0.0543,0.0091,0,0,0.0015,0,0,0.136,0,0,0,0.079,0,0,0,0,0.002,0,0,0,0,0,0,0,0,0,"Table 1 lists the chemical compositions of the steels as prepared by laboratory vacuum-induction melting. The specimens were square as-cast slabs of 60mm thickness, 170mm width, and 200mm length. After 1200°C furnace homogenization, the specimens were subjected to a hot-rolling. Specially, the slabs were fed into a rolling mill and passed through seven times, producing 3.2mm-thick hot sheets. The rolling temperature at finishing was about 900°C. After rolling, the hot bands were cooled by a water cooling system. In an investigation of the coiling temperature effect, the coiling temperature of steels A and B was increased from 500 to 600°C. The hot-rolled sheets were then cold-rolled into 0.7mm thicknesses, after which they were annealed at 800°C in an infrared furnace."
10.1016/j.jallcom.2011.04.071,Measured mechanical properties of steels.,Steel B,Tensile strength (MPa),342,MPa,Yield strength (MPa),221,MPa,Elongation (%),40,%,0,0.005,0.0019,0.0014,0,0,0,0,0.0638,0.04,0.0532,0.009,0,0,0.0015,0,0,0.141,0,0,0,0.078,0,0,0,0,0.0019,0,0,0,0,0,0,0,0,0,"Table 1 lists the chemical compositions of the steels as prepared by laboratory vacuum-induction melting. The specimens were square as-cast slabs of 60mm thickness, 170mm width, and 200mm length. After 1200°C furnace homogenization, the specimens were subjected to a hot-rolling. Specially, the slabs were fed into a rolling mill and passed through seven times, producing 3.2mm-thick hot sheets. The rolling temperature at finishing was about 900°C. After rolling, the hot bands were cooled by a water cooling system. In an investigation of the coiling temperature effect, the coiling temperature of steels A and B was increased from 500 to 600°C. The hot-rolled sheets were then cold-rolled into 0.7mm thicknesses, after which they were annealed at 800°C in an infrared furnace."
10.1016/j.jallcom.2011.04.071,Measured mechanical properties of steels.,Steel C,Tensile strength (MPa),347,MPa,Yield strength (MPa),240,MPa,Elongation (%),42,%,0,0,0.0016,0.002,0,0,0,0,0.046,0.055,0.055,0.0085,0,0,0.004,0,0,0.144,0,0,0,0.06,0,0,0,0,0.001,0,0,0,0,0,0,0,0,0,"Table 1 lists the chemical compositions of the steels as prepared by laboratory vacuum-induction melting. The specimens were square as-cast slabs of 60mm thickness, 170mm width, and 200mm length. After 1200°C furnace homogenization, the specimens were subjected to a hot-rolling. Specially, the slabs were fed into a rolling mill and passed through seven times, producing 3.2mm-thick hot sheets. The rolling temperature at finishing was about 900°C. After rolling, the hot bands were cooled by a water cooling system. In an investigation of the coiling temperature effect, the coiling temperature of steels A and B was increased from 500 to 600°C. The hot-rolled sheets were then cold-rolled into 0.7mm thicknesses, after which they were annealed at 800°C in an infrared furnace."
10.1016/j.msea.2020.138930,Tensile properties of alloys produced by different heat treatments.,650 degC,Tensile strength / MPa,1011,MPa,Yield strength / MPa,909,MPa,Total elongation / %,56.5,%,0,0,0.21,0.0003,0,0,0,0,1.94,0,0.0001,0.007,0,0,0,0,0,10.2,0,0,0,0,0,0,0,0,0,0,0,0,0,0,0,0,0,0,"A medium-Mn steel (Table 1 ) ingot with dimension of 150 mm*100 mm*250 mm was manufactured by vacuum induction melting. The ingot was austenitized at 1200 °C for 1 h and then hot-rolled to 4-mm thickness. The hot-rolled plate was annealed at 650 °C for 1 h, then cold-rolled to 2-mm thickness with a total reduction ratio of 50%. After cold rolling, the microstructure was deformed martensite, which was heat treated in two ways to achieve different grain morphology (Fig. 1 ). To obtain diverse fractions and mechanical stability of the austenite, the steel was intercritically annealed at 650 °C, and quenched in water."
10.1016/j.msea.2020.138930,Tensile properties of alloys produced by different heat treatments.,700 degC,Tensile strength / MPa,1455,MPa,Yield strength / MPa,506,MPa,Total elongation / %,26.1,%,0,0,0.21,0.0003,0,0,0,0,1.94,0,0.0001,0.007,0,0,0,0,0,10.2,0,0,0,0,0,0,0,0,0,0,0,0,0,0,0,0,0,0,"A medium-Mn steel (Table 1 ) ingot with dimension of 150 mm*100 mm*250 mm was manufactured by vacuum induction melting. The ingot was austenitized at 1200 °C for 1 h and then hot-rolled to 4-mm thickness. The hot-rolled plate was annealed at 650 °C for 1 h, then cold-rolled to 2-mm thickness with a total reduction ratio of 50%. After cold rolling, the microstructure was deformed martensite, which was heat treated in two ways to achieve different grain morphology (Fig. 1 ). To obtain diverse fractions and mechanical stability of the austenite, the steel was intercritically annealed at 700 °C, and quenched in water."
10.1016/j.msea.2020.138930,Tensile properties of alloys produced by different heat treatments.,900 degC + 650 degC,Tensile strength / MPa,976,MPa,Yield strength / MPa,661,MPa,Total elongation / %,39.7,%,0,0,0.21,0.0003,0,0,0,0,1.94,0,0.0001,0.007,0,0,0,0,0,10.2,0,0,0,0,0,0,0,0,0,0,0,0,0,0,0,0,0,0,"A medium-Mn steel (Table 1 ) ingot with dimension of 150 mm*100 mm*250 mm was manufactured by vacuum induction melting. The ingot was austenitized at 1200 °C for 1 h and then hot-rolled to 4-mm thickness. The hot-rolled plate was annealed at 650 °C for 1 h, then cold-rolled to 2-mm thickness with a total reduction ratio of 50%. After cold rolling, the microstructure was deformed martensite, which was heat treated in two ways to achieve different grain morphology (Fig. 1 ). The lamellar morphology was formed by austenitizing at 900 °C for 20 min and water quenching before the intercritical annealing. To obtain diverse fractions and mechanical stability of the austenite, the steel was intercritically annealed at 650 °C, and quenched in water."
10.1016/j.msea.2020.138930,Tensile properties of alloys produced by different heat treatments.,900 degC + 700 degC,Tensile strength / MPa,1304,MPa,Yield strength / MPa,445,MPa,Total elongation / %,30.9,%,0,0,0.21,0.0003,0,0,0,0,1.94,0,0.0001,0.007,0,0,0,0,0,10.2,0,0,0,0,0,0,0,0,0,0,0,0,0,0,0,0,0,0,"A medium-Mn steel (Table 1 ) ingot with dimension of 150 mm*100 mm*250 mm was manufactured by vacuum induction melting. The ingot was austenitized at 1200 °C for 1 h and then hot-rolled to 4-mm thickness. The hot-rolled plate was annealed at 650 °C for 1 h, then cold-rolled to 2-mm thickness with a total reduction ratio of 50%. After cold rolling, the microstructure was deformed martensite, which was heat treated in two ways to achieve different grain morphology (Fig. 1 ). The lamellar morphology was formed by austenitizing at 900 °C for 20 min and water quenching before the intercritical annealing. To obtain diverse fractions and mechanical stability of the austenite, the steel was intercritically annealed at 700 °C, and quenched in water."
10.1007/s11661-014-2450-7,"Table II Yield Strength (YS), Tensile Strength (TS), Elongation (pct), and Area Reduction (pct) Values for Steels 3NbMo0, 3NbMo31, 6NbMo0, and 6NbMo31 and the Coiling Temperatures of 923 K, 823 K, and 723 K (650 °C, 550 °C, and 450 °C)",3NbMo0,TS (MPa),486,MPa,YS (MPa),387,MPa,Elongation (pct),35,no mentioned,0,0,0.05,0.005,0,0,0,0,0.028,0.06,0,0,0,0,0,0,0,1.6,0,0,0,0,0,0,0,0,0.029,0.01,0,0,0,0,0,0,0,0,"The specimens were subjected to the thermomechanical schedule depicted in Figure 1. The schedule included reheating at 1523 K (1250 °C) for 5 minutes followed by quenching, in order to insure the dissolution of the Nb precipitates. Then, a soaking treatment was performed at 1323 K (1050 °C) for 5 minutes to promote a fine and homogeneous austenite structure. Afterward, the specimens were deformed in the plane compression machine in the non-recrystallization temperature region, applying a strain of 0.4 at 1 s-1. After a 5 second holding, the samples were cooled down at a constant rate of 10 K/s to three different coiling temperatures of 723 K (450 °C). Coiling was simulated by holding the samples for 1 hour followed by slow cooling in the furnace to room temperature at 1 K/s."
10.1007/s11661-014-2450-7,"Table II Yield Strength (YS), Tensile Strength (TS), Elongation (pct), and Area Reduction (pct) Values for Steels 3NbMo0, 3NbMo31, 6NbMo0, and 6NbMo31 and the Coiling Temperatures of 923 K, 823 K, and 723 K (650 °C, 550 °C, and 450 °C)",3NbMo0,TS (MPa),506,MPa,YS (MPa),401,MPa,Elongation (pct),36,no mentioned,0,0,0.05,0.005,0,0,0,0,0.028,0.06,0,0,0,0,0,0,0,1.6,0,0,0,0,0,0,0,0,0.029,0.01,0,0,0,0,0,0,0,0,"The specimens were subjected to the thermomechanical schedule depicted in Figure 1. The schedule included reheating at 1523 K (1250 °C) for 5 minutes followed by quenching, in order to insure the dissolution of the Nb precipitates. Then, a soaking treatment was performed at 1323 K (1050 °C) for 5 minutes to promote a fine and homogeneous austenite structure. Afterward, the specimens were deformed in the plane compression machine in the non-recrystallization temperature region, applying a strain of 0.4 at 1 s-1. After a 5 second holding, the samples were cooled down at a constant rate of 10 K/s to three different coiling temperatures of 823 K (550 °C). Coiling was simulated by holding the samples for 1 hour followed by slow cooling in the furnace to room temperature at 1 K/s."
10.1007/s11661-014-2450-7,"Table II Yield Strength (YS), Tensile Strength (TS), Elongation (pct), and Area Reduction (pct) Values for Steels 3NbMo0, 3NbMo31, 6NbMo0, and 6NbMo31 and the Coiling Temperatures of 923 K, 823 K, and 723 K (650 °C, 550 °C, and 450 °C)",3NbMo0,TS (MPa),522,MPa,YS (MPa),414,MPa,Elongation (pct),34,no mentioned,0,0,0.05,0.005,0,0,0,0,0.028,0.06,0,0,0,0,0,0,0,1.6,0,0,0,0,0,0,0,0,0.029,0.01,0,0,0,0,0,0,0,0,"The specimens were subjected to the thermomechanical schedule depicted in Figure 1. The schedule included reheating at 1523 K (1250 °C) for 5 minutes followed by quenching, in order to insure the dissolution of the Nb precipitates. Then, a soaking treatment was performed at 1323 K (1050 °C) for 5 minutes to promote a fine and homogeneous austenite structure. Afterward, the specimens were deformed in the plane compression machine in the non-recrystallization temperature region, applying a strain of 0.4 at 1 s-1. After a 5 second holding, the samples were cooled down at a constant rate of 10 K/s to three different coiling temperatures of 923 K (650 °C). Coiling was simulated by holding the samples for 1 hour followed by slow cooling in the furnace to room temperature at 1 K/s."
10.1007/s11661-014-2450-7,"Table II Yield Strength (YS), Tensile Strength (TS), Elongation (pct), and Area Reduction (pct) Values for Steels 3NbMo0, 3NbMo31, 6NbMo0, and 6NbMo31 and the Coiling Temperatures of 923 K, 823 K, and 723 K (650 °C, 550 °C, and 450 °C)",3NbMo31,TS (MPa),571,MPa,YS (MPa),393,MPa,Elongation (pct),27,no mentioned,0,0,0.05,0.005,0,0,0,0,0.028,0.05,0,0,0,0,0,0,0,1.57,0,0,0,0,0,0,0,0,0.028,0.31,0,0,0,0,0,0,0,0,"The specimens were subjected to the thermomechanical schedule depicted in Figure 1. The schedule included reheating at 1523 K (1250 °C) for 5 minutes followed by quenching, in order to insure the dissolution of the Nb precipitates. Then, a soaking treatment was performed at 1323 K (1050 °C) for 5 minutes to promote a fine and homogeneous austenite structure. Afterward, the specimens were deformed in the plane compression machine in the non-recrystallization temperature region, applying a strain of 0.4 at 1 s-1. After a 5 second holding, the samples were cooled down at a constant rate of 10 K/s to three different coiling temperatures of 723 K (450 °C). Coiling was simulated by holding the samples for 1 hour followed by slow cooling in the furnace to room temperature at 1 K/s."
10.1007/s11661-014-2450-7,"Table II Yield Strength (YS), Tensile Strength (TS), Elongation (pct), and Area Reduction (pct) Values for Steels 3NbMo0, 3NbMo31, 6NbMo0, and 6NbMo31 and the Coiling Temperatures of 923 K, 823 K, and 723 K (650 °C, 550 °C, and 450 °C)",3NbMo31,TS (MPa),660,MPa,YS (MPa),457,MPa,Elongation (pct),29,no mentioned,0,0,0.05,0.005,0,0,0,0,0.028,0.05,0,0,0,0,0,0,0,1.57,0,0,0,0,0,0,0,0,0.028,0.31,0,0,0,0,0,0,0,0,"The specimens were subjected to the thermomechanical schedule depicted in Figure 1. The schedule included reheating at 1523 K (1250 °C) for 5 minutes followed by quenching, in order to insure the dissolution of the Nb precipitates. Then, a soaking treatment was performed at 1323 K (1050 °C) for 5 minutes to promote a fine and homogeneous austenite structure. Afterward, the specimens were deformed in the plane compression machine in the non-recrystallization temperature region, applying a strain of 0.4 at 1 s-1. After a 5 second holding, the samples were cooled down at a constant rate of 10 K/s to three different coiling temperatures of 823 K (550 °C). Coiling was simulated by holding the samples for 1 hour followed by slow cooling in the furnace to room temperature at 1 K/s."
10.1007/s11661-014-2450-7,"Table II Yield Strength (YS), Tensile Strength (TS), Elongation (pct), and Area Reduction (pct) Values for Steels 3NbMo0, 3NbMo31, 6NbMo0, and 6NbMo31 and the Coiling Temperatures of 923 K, 823 K, and 723 K (650 °C, 550 °C, and 450 °C)",3NbMo31,TS (MPa),575,MPa,YS (MPa),460,MPa,Elongation (pct),34,no mentioned,0,0,0.05,0.005,0,0,0,0,0.028,0.05,0,0,0,0,0,0,0,1.57,0,0,0,0,0,0,0,0,0.028,0.31,0,0,0,0,0,0,0,0,"The specimens were subjected to the thermomechanical schedule depicted in Figure 1. The schedule included reheating at 1523 K (1250 °C) for 5 minutes followed by quenching, in order to insure the dissolution of the Nb precipitates. Then, a soaking treatment was performed at 1323 K (1050 °C) for 5 minutes to promote a fine and homogeneous austenite structure. Afterward, the specimens were deformed in the plane compression machine in the non-recrystallization temperature region, applying a strain of 0.4 at 1 s-1. After a 5 second holding, the samples were cooled down at a constant rate of 10 K/s to three different coiling temperatures of 923 K (650 °C). Coiling was simulated by holding the samples for 1 hour followed by slow cooling in the furnace to room temperature at 1 K/s."
