Repository: MGEdata/SteelScientist

# SteelScientist

## 📝Cite  


**Paper link:**[Steel design based on a large language model](https://doi.org/10.1016/j.actamat.2024.120663)  

@article{tian2025steel,  
&nbsp;&nbsp;&nbsp;&nbsp;&nbsp;&nbsp;&nbsp;&nbsp;title={Steel design based on a large language model},  
&nbsp;&nbsp;&nbsp;&nbsp;&nbsp;&nbsp;&nbsp;&nbsp;author={Tian, Shaohan and Jiang, Xue and Wang, Weiren and Jing, Zhihua and Zhang, Chi and Zhang, Cheng and Lookman, Turab and Su, Yanjing},  
&nbsp;&nbsp;&nbsp;&nbsp;&nbsp;&nbsp;&nbsp;&nbsp;journal={Acta Materialia},  
&nbsp;&nbsp;&nbsp;&nbsp;&nbsp;&nbsp;&nbsp;&nbsp;volume={285},    
&nbsp;&nbsp;&nbsp;&nbsp;&nbsp;&nbsp;&nbsp;&nbsp;pages={120663},

File: datasets/train_data.csv (part 16 of 46)
DOIs,title,abstract,Table_topic,Material,Tensile_name,Tensile_value,Tensile_unit,Yield_name,Yield_value,Yield_unit,Elongation_name,Elongation_value,Elongation_unit,H,B,C,N,O,F,Na,Mg,Al,Si,P,S,Cl,Ca,Ti,V,Cr,Mn,Fe,Co,Ni,Cu,Zn,As,Y,Zr,Nb,Mo,Sn,Sb,La,Ce,Ta,W,Pb,Bi,Text
10.1007/s11661-015-2843-2,Investigation of Clusters in Medium Carbon Secondary Hardening Ultra-high-strength Steel After Hardening and Aging Treatments,"Clusters, containing between 10 and 1000 atoms, have been investigated in a martensitic secondary hardening ultra-high-strength steel austenitized at 1173 K (900 A degrees C) for 1 hour and tempered at either 768 K or 783 K (495 A degrees C or 510 A degrees C) for 4 or 8 hours using 3D atom probe. The presence of clusters was unambiguously established by comparing the observed spatial distribution of the different alloying elements against the corresponding distribution expected for a random solid solution. Maximum separation envelope method has been used for delineating the clusters from the surrounding matrix. Statistical analysis was used extensively for size and composition analyses of the clusters. The clusters were found to constitute a significant fraction accounting for between 1.14 and 2.53 vol pct of the microstructure. On the average, the clusters in the 783 K (510 A degrees C) tempered sample were coarser by 65 pct, with an average diameter of 2.26 nm, relative to the other samples. In all samples, about 85 to 90 pct of the clusters have size less than 2 nm. The percentage frequency histograms for carbon content of the clusters in 768 K and 783 K (495 A degrees C and 510 A degrees C) tempered samples revealed that the distribution shifts toward higher carbon content when the tempering temperature is higher. It is likely that the presence of these clusters exerts considerable influence on the strength and fracture toughness of the steel.",Table II Mechanical Properties of the Experimental UHS Steel Austenitized at 1173 K (900 °C) for Different Tempering Conditions,768 K (495 °C)/4 h,UTS (MPa),2050,MPa,Yield Strength (MPa),1825,MPa,Elongation (pct),14,no mentioned,0,0,0.37,0,0,0,0,0,0,0,0,0,0,0,0,0.2,2,0,0,14.8,13.7,0,0,0,0,0,0,1,0,0,0,0,0,0,0,0,"The microstructure of these steels in the as-quenched condition consists essentially of lath martensite. The samples had been austenitized at 1173 K (900 °C) for 1 hour, followed by oil quenching, subjected to refrigeration in LN2 for 2 hours, and subsequently tempered at 758 K (485 °C) for 4 and 8 hours. The steel under investigation was produced in a 40-kg batch by vacuum induction melting of electrolytically pure raw materials and pouring, under vacuum, into a rectangular mold of 100 × 300 mm cross section. The resultant ingot was homogenized at 1323 K (1050 °C) for 24 hours and subsequently radiographed, and the defective ""pipe"" portions were removed. The sound portion of the ingot was soaked at 1323 K (1050 °C) for 4 hours and hot-rolled into 15-mm-thick plates. Samples for heat treatment were cut from the rolled plate, austenitized at 1173 K (900 °C) for 1 hour, oil quenched to room temperature, and subsequently LN2 treated to minimize retained austenite. The samples were then subjected to tempering at different temperatures, viz., 768 K (495 °C) for either 4 hours, followed by quenching in oil."
10.1007/s11661-015-2843-2,Investigation of Clusters in Medium Carbon Secondary Hardening Ultra-high-strength Steel After Hardening and Aging Treatments,"Clusters, containing between 10 and 1000 atoms, have been investigated in a martensitic secondary hardening ultra-high-strength steel austenitized at 1173 K (900 A degrees C) for 1 hour and tempered at either 768 K or 783 K (495 A degrees C or 510 A degrees C) for 4 or 8 hours using 3D atom probe. The presence of clusters was unambiguously established by comparing the observed spatial distribution of the different alloying elements against the corresponding distribution expected for a random solid solution. Maximum separation envelope method has been used for delineating the clusters from the surrounding matrix. Statistical analysis was used extensively for size and composition analyses of the clusters. The clusters were found to constitute a significant fraction accounting for between 1.14 and 2.53 vol pct of the microstructure. On the average, the clusters in the 783 K (510 A degrees C) tempered sample were coarser by 65 pct, with an average diameter of 2.26 nm, relative to the other samples. In all samples, about 85 to 90 pct of the clusters have size less than 2 nm. The percentage frequency histograms for carbon content of the clusters in 768 K and 783 K (495 A degrees C and 510 A degrees C) tempered samples revealed that the distribution shifts toward higher carbon content when the tempering temperature is higher. It is likely that the presence of these clusters exerts considerable influence on the strength and fracture toughness of the steel.",Table II Mechanical Properties of the Experimental UHS Steel Austenitized at 1173 K (900 °C) for Different Tempering Conditions,768 K (495 °C)/8 h,UTS (MPa),2030,MPa,Yield Strength (MPa),1775,MPa,Elongation (pct),15,no mentioned,0,0,0.37,0,0,0,0,0,0,0,0,0,0,0,0,0.2,2,0,0,14.8,13.7,0,0,0,0,0,0,1,0,0,0,0,0,0,0,0,"The microstructure of these steels in the as-quenched condition consists essentially of lath martensite. The samples had been austenitized at 1173 K (900 °C) for 1 hour, followed by oil quenching, subjected to refrigeration in LN2 for 2 hours, and subsequently tempered at 758 K (485 °C) for 4 and 8 hours. The steel under investigation was produced in a 40-kg batch by vacuum induction melting of electrolytically pure raw materials and pouring, under vacuum, into a rectangular mold of 100 × 300 mm cross section. The resultant ingot was homogenized at 1323 K (1050 °C) for 24 hours and subsequently radiographed, and the defective ""pipe"" portions were removed. The sound portion of the ingot was soaked at 1323 K (1050 °C) for 4 hours and hot-rolled into 15-mm-thick plates. Samples for heat treatment were cut from the rolled plate, austenitized at 1173 K (900 °C) for 1 hour, oil quenched to room temperature, and subsequently LN2 treated to minimize retained austenite. The samples were then subjected to tempering at different temperatures, viz., 768 K (495 °C) for either 8 hours, followed by quenching in oil."
10.1007/s11661-015-2843-2,Investigation of Clusters in Medium Carbon Secondary Hardening Ultra-high-strength Steel After Hardening and Aging Treatments,"Clusters, containing between 10 and 1000 atoms, have been investigated in a martensitic secondary hardening ultra-high-strength steel austenitized at 1173 K (900 A degrees C) for 1 hour and tempered at either 768 K or 783 K (495 A degrees C or 510 A degrees C) for 4 or 8 hours using 3D atom probe. The presence of clusters was unambiguously established by comparing the observed spatial distribution of the different alloying elements against the corresponding distribution expected for a random solid solution. Maximum separation envelope method has been used for delineating the clusters from the surrounding matrix. Statistical analysis was used extensively for size and composition analyses of the clusters. The clusters were found to constitute a significant fraction accounting for between 1.14 and 2.53 vol pct of the microstructure. On the average, the clusters in the 783 K (510 A degrees C) tempered sample were coarser by 65 pct, with an average diameter of 2.26 nm, relative to the other samples. In all samples, about 85 to 90 pct of the clusters have size less than 2 nm. The percentage frequency histograms for carbon content of the clusters in 768 K and 783 K (495 A degrees C and 510 A degrees C) tempered samples revealed that the distribution shifts toward higher carbon content when the tempering temperature is higher. It is likely that the presence of these clusters exerts considerable influence on the strength and fracture toughness of the steel.",Table II Mechanical Properties of the Experimental UHS Steel Austenitized at 1173 K (900 °C) for Different Tempering Conditions,783 K (510 °C)/8 h,UTS (MPa),1765,MPa,Yield Strength (MPa),1600,MPa,Elongation (pct),15.2,no mentioned,0,0,0.37,0,0,0,0,0,0,0,0,0,0,0,0,0.2,2,0,0,14.8,13.7,0,0,0,0,0,0,1,0,0,0,0,0,0,0,0,"The microstructure of these steels in the as-quenched condition consists essentially of lath martensite. The samples had been austenitized at 1173 K (900 °C) for 1 hour, followed by oil quenching, subjected to refrigeration in LN2 for 2 hours, and subsequently tempered at 758 K (485 °C) for 4 and 8 hours. The steel under investigation was produced in a 40-kg batch by vacuum induction melting of electrolytically pure raw materials and pouring, under vacuum, into a rectangular mold of 100 × 300 mm cross section. The resultant ingot was homogenized at 1323 K (1050 °C) for 24 hours and subsequently radiographed, and the defective ""pipe"" portions were removed. The sound portion of the ingot was soaked at 1323 K (1050 °C) for 4 hours and hot-rolled into 15-mm-thick plates. Samples for heat treatment were cut from the rolled plate, austenitized at 1173 K (900 °C) for 1 hour, oil quenched to room temperature, and subsequently LN2 treated to minimize retained austenite. The samples were then subjected to tempering at different temperatures, viz., 783 K (510 °C) for either 8 hours, followed by quenching in oil."
10.1007/s11665-008-9245-1,The Effect of the Ausforging-and-Tempering on the Microstructure and Mechanical Properties of Steel 86CrMoV7,"Thermomechanical treatment as an effective method has been carried out in order to obtain a better combination of high strength and excellent toughness. In this work, the hot deformation behavior of 86CrMoV7 steel has been studied, and then the process of ausforging has been designed. The microstructures and mechanical properties of 86CrMoV7 steel by (1) direct quenching after forging (ausforging) and tempering, (2) quenching-and-tempering and spheroidizing annealing have been investigated. The results show ausforging-and-tempering provides high strength but same toughness as classical quenching-and-tempering.",Table 2 The mechanical properties of the samples after different heat treatment processes,Spheroidizing annealing,"Tensile strength σb, MPa",712,MPa,"Yield strength σs, MPa",423,MPa,"Elongation δ5, %",26.3,%,0,0,0.89,0,0,0,0,0,0,0.42,0.002,0.005,0,0,0,0.1,1.8,0.31,0,0,0.03,0,0,0,0,0,0,0.27,0,0,0,0,0,0,0,0,"The original material was produced in open-hearth furnace, then refined in vacuum refinery furnace, and cast into ingots of 60 mm diameter. The ingots were reheated to 1200 °C, held for 3 h, and forged into the bars about 16 mm diameter. The forged bars were cooled to room temperature in air. After forging, the forged bars were spheroidize annealed. During the spheroidizing annealing process, the specimens were heated to 800 °C, held for 2 h, and cooled to 720 °C, held for 3 h, then cooled to 250 °C in furnace, and finally cooled to room temperature in air."
10.1007/s11665-008-9245-1,The Effect of the Ausforging-and-Tempering on the Microstructure and Mechanical Properties of Steel 86CrMoV7,"Thermomechanical treatment as an effective method has been carried out in order to obtain a better combination of high strength and excellent toughness. In this work, the hot deformation behavior of 86CrMoV7 steel has been studied, and then the process of ausforging has been designed. The microstructures and mechanical properties of 86CrMoV7 steel by (1) direct quenching after forging (ausforging) and tempering, (2) quenching-and-tempering and spheroidizing annealing have been investigated. The results show ausforging-and-tempering provides high strength but same toughness as classical quenching-and-tempering.",Table 2 The mechanical properties of the samples after different heat treatment processes,Quenching-and-tempering,"Tensile strength σb, MPa",890,MPa,"Yield strength σs, MPa",680,MPa,"Elongation δ5, %",20.3,%,0,0,0.89,0,0,0,0,0,0,0.42,0.002,0.005,0,0,0,0.1,1.8,0.31,0,0,0.03,0,0,0,0,0,0,0.27,0,0,0,0,0,0,0,0,"The original material was produced in open-hearth furnace, then refined in vacuum refinery furnace, and cast into ingots of 60 mm diameter. The ingots were reheated to 1200 °C, held for 3 h, and forged into the bars about 16 mm diameter. The forged bars were cooled to room temperature in air. After forging, the forged bars were spheroidize annealed. During the spheroidizing annealing process, the specimens were heated to 800 °C, held for 2 h, and cooled to 720 °C, held for 3 h, then cooled to 250 °C in furnace, and finally cooled to room temperature in air. The specimens were reheated to 1200 °C, then cooled to 750-1150 °C."
10.1007/s11665-008-9245-1,The Effect of the Ausforging-and-Tempering on the Microstructure and Mechanical Properties of Steel 86CrMoV7,"Thermomechanical treatment as an effective method has been carried out in order to obtain a better combination of high strength and excellent toughness. In this work, the hot deformation behavior of 86CrMoV7 steel has been studied, and then the process of ausforging has been designed. The microstructures and mechanical properties of 86CrMoV7 steel by (1) direct quenching after forging (ausforging) and tempering, (2) quenching-and-tempering and spheroidizing annealing have been investigated. The results show ausforging-and-tempering provides high strength but same toughness as classical quenching-and-tempering.",Table 2 The mechanical properties of the samples after different heat treatment processes,Ausforging and tempering at 600 °C,"Tensile strength σb, MPa",1463,MPa,"Yield strength σs, MPa",1284,MPa,"Elongation δ5, %",10.1,%,0,0,0.89,0,0,0,0,0,0,0.42,0.002,0.005,0,0,0,0.1,1.8,0.31,0,0,0.03,0,0,0,0,0,0,0.27,0,0,0,0,0,0,0,0,"The original material was produced in open-hearth furnace, then refined in vacuum refinery furnace, and cast into ingots of 60 mm diameter. The ingots were reheated to 1200 °C, held for 3 h, and forged into the bars about 16 mm diameter. The forged bars were cooled to room temperature in air. After forging, the forged bars were spheroidize annealed. During the spheroidizing annealing process, the specimens were heated to 800 °C, held for 2 h, and cooled to 720 °C, held for 3 h, then cooled to 250 °C in furnace, and finally cooled to room temperature in air. The specimens were reheated to 1200 °C, then cooled to 750-1150 °C. In order to observe the microstructure after the dynamic recrystallization, the 0.22-1.0 single compressive deformation with the strain rate of 0.1-10 s-1 was carried out immediately followed by cooling to room temperature in water. The specimen were held 10-90 s at same temperature after deformation, then cooled to room temperature in water in order to observe the microstructure after static recrystallization. For ausforging-and-tempering experiments, the ingot was ausenitized at 1100 °C, and forged at temperatures ranging from 1000 to 800 °C, then quenched in oil directly. After ausforging, the specimens were tempered at temperatures ranging from 600 °C for 5 h."
10.1007/s11665-008-9245-1,The Effect of the Ausforging-and-Tempering on the Microstructure and Mechanical Properties of Steel 86CrMoV7,"Thermomechanical treatment as an effective method has been carried out in order to obtain a better combination of high strength and excellent toughness. In this work, the hot deformation behavior of 86CrMoV7 steel has been studied, and then the process of ausforging has been designed. The microstructures and mechanical properties of 86CrMoV7 steel by (1) direct quenching after forging (ausforging) and tempering, (2) quenching-and-tempering and spheroidizing annealing have been investigated. The results show ausforging-and-tempering provides high strength but same toughness as classical quenching-and-tempering.",Table 2 The mechanical properties of the samples after different heat treatment processes,Ausforging and tempering at 650 °C,"Tensile strength σb, MPa",1163,MPa,"Yield strength σs, MPa",809,MPa,"Elongation δ5, %",13.3,%,0,0,0.89,0,0,0,0,0,0,0.42,0.002,0.005,0,0,0,0.1,1.8,0.31,0,0,0.03,0,0,0,0,0,0,0.27,0,0,0,0,0,0,0,0,"The original material was produced in open-hearth furnace, then refined in vacuum refinery furnace, and cast into ingots of 60 mm diameter. The ingots were reheated to 1200 °C, held for 3 h, and forged into the bars about 16 mm diameter. The forged bars were cooled to room temperature in air. After forging, the forged bars were spheroidize annealed. During the spheroidizing annealing process, the specimens were heated to 800 °C, held for 2 h, and cooled to 720 °C, held for 3 h, then cooled to 250 °C in furnace, and finally cooled to room temperature in air. The specimens were reheated to 1200 °C, then cooled to 750-1150 °C. In order to observe the microstructure after the dynamic recrystallization, the 0.22-1.0 single compressive deformation with the strain rate of 0.1-10 s-1 was carried out immediately followed by cooling to room temperature in water. The specimen were held 10-90 s at same temperature after deformation, then cooled to room temperature in water in order to observe the microstructure after static recrystallization. For ausforging-and-tempering experiments, the ingot was ausenitized at 1100 °C, and forged at temperatures ranging from 1000 to 800 °C, then quenched in oil directly. After ausforging, the specimens were tempered at temperatures ranging from 650 °C for 5 h."
10.1007/s11665-008-9245-1,The Effect of the Ausforging-and-Tempering on the Microstructure and Mechanical Properties of Steel 86CrMoV7,"Thermomechanical treatment as an effective method has been carried out in order to obtain a better combination of high strength and excellent toughness. In this work, the hot deformation behavior of 86CrMoV7 steel has been studied, and then the process of ausforging has been designed. The microstructures and mechanical properties of 86CrMoV7 steel by (1) direct quenching after forging (ausforging) and tempering, (2) quenching-and-tempering and spheroidizing annealing have been investigated. The results show ausforging-and-tempering provides high strength but same toughness as classical quenching-and-tempering.",Table 2 The mechanical properties of the samples after different heat treatment processes,Ausforging and tempering at 700 °C,"Tensile strength σb, MPa",973,MPa,"Yield strength σs, MPa",770,MPa,"Elongation δ5, %",19.4,%,0,0,0.89,0,0,0,0,0,0,0.42,0.002,0.005,0,0,0,0.1,1.8,0.31,0,0,0.03,0,0,0,0,0,0,0.27,0,0,0,0,0,0,0,0,"The original material was produced in open-hearth furnace, then refined in vacuum refinery furnace, and cast into ingots of 60 mm diameter. The ingots were reheated to 1200 °C, held for 3 h, and forged into the bars about 16 mm diameter. The forged bars were cooled to room temperature in air. After forging, the forged bars were spheroidize annealed. During the spheroidizing annealing process, the specimens were heated to 800 °C, held for 2 h, and cooled to 720 °C, held for 3 h, then cooled to 250 °C in furnace, and finally cooled to room temperature in air. The specimens were reheated to 1200 °C, then cooled to 750-1150 °C. In order to observe the microstructure after the dynamic recrystallization, the 0.22-1.0 single compressive deformation with the strain rate of 0.1-10 s-1 was carried out immediately followed by cooling to room temperature in water. The specimen were held 10-90 s at same temperature after deformation, then cooled to room temperature in water in order to observe the microstructure after static recrystallization. For ausforging-and-tempering experiments, the ingot was ausenitized at 1100 °C, and forged at temperatures ranging from 1000 to 800 °C, then quenched in oil directly. After ausforging, the specimens were tempered at temperatures ranging from 700 °C for 5 h."
10.1007/s11665-008-9245-1,The Effect of the Ausforging-and-Tempering on the Microstructure and Mechanical Properties of Steel 86CrMoV7,"Thermomechanical treatment as an effective method has been carried out in order to obtain a better combination of high strength and excellent toughness. In this work, the hot deformation behavior of 86CrMoV7 steel has been studied, and then the process of ausforging has been designed. The microstructures and mechanical properties of 86CrMoV7 steel by (1) direct quenching after forging (ausforging) and tempering, (2) quenching-and-tempering and spheroidizing annealing have been investigated. The results show ausforging-and-tempering provides high strength but same toughness as classical quenching-and-tempering.",Table 2 The mechanical properties of the samples after different heat treatment processes,Ausforging and tempering at 760 °C,"Tensile strength σb, MPa",761,MPa,"Yield strength σs, MPa",434,MPa,"Elongation δ5, %",25.1,%,0,0,0.89,0,0,0,0,0,0,0.42,0.002,0.005,0,0,0,0.1,1.8,0.31,0,0,0.03,0,0,0,0,0,0,0.27,0,0,0,0,0,0,0,0,"The original material was produced in open-hearth furnace, then refined in vacuum refinery furnace, and cast into ingots of 60 mm diameter. The ingots were reheated to 1200 °C, held for 3 h, and forged into the bars about 16 mm diameter. The forged bars were cooled to room temperature in air. After forging, the forged bars were spheroidize annealed. During the spheroidizing annealing process, the specimens were heated to 800 °C, held for 2 h, and cooled to 720 °C, held for 3 h, then cooled to 250 °C in furnace, and finally cooled to room temperature in air. The specimens were reheated to 1200 °C, then cooled to 750-1150 °C. In order to observe the microstructure after the dynamic recrystallization, the 0.22-1.0 single compressive deformation with the strain rate of 0.1-10 s-1 was carried out immediately followed by cooling to room temperature in water. The specimen were held 10-90 s at same temperature after deformation, then cooled to room temperature in water in order to observe the microstructure after static recrystallization. For ausforging-and-tempering experiments, the ingot was ausenitized at 1100 °C, and forged at temperatures ranging from 1000 to 800 °C, then quenched in oil directly. After ausforging, the specimens were tempered at temperatures ranging from 760 °C for 5 h."
10.1007/s11665-008-9245-1,The Effect of the Ausforging-and-Tempering on the Microstructure and Mechanical Properties of Steel 86CrMoV7,"Thermomechanical treatment as an effective method has been carried out in order to obtain a better combination of high strength and excellent toughness. In this work, the hot deformation behavior of 86CrMoV7 steel has been studied, and then the process of ausforging has been designed. The microstructures and mechanical properties of 86CrMoV7 steel by (1) direct quenching after forging (ausforging) and tempering, (2) quenching-and-tempering and spheroidizing annealing have been investigated. The results show ausforging-and-tempering provides high strength but same toughness as classical quenching-and-tempering.",Table 2 The mechanical properties of the samples after different heat treatment processes,Ausforging and tempering at 790 °C,"Tensile strength σb, MPa",760,MPa,"Yield strength σs, MPa",428,MPa,"Elongation δ5, %",26.8,%,0,0,0.89,0,0,0,0,0,0,0.42,0.002,0.005,0,0,0,0.1,1.8,0.31,0,0,0.03,0,0,0,0,0,0,0.27,0,0,0,0,0,0,0,0,"The original material was produced in open-hearth furnace, then refined in vacuum refinery furnace, and cast into ingots of 60 mm diameter. The ingots were reheated to 1200 °C, held for 3 h, and forged into the bars about 16 mm diameter. The forged bars were cooled to room temperature in air. After forging, the forged bars were spheroidize annealed. During the spheroidizing annealing process, the specimens were heated to 800 °C, held for 2 h, and cooled to 720 °C, held for 3 h, then cooled to 250 °C in furnace, and finally cooled to room temperature in air. The specimens were reheated to 1200 °C, then cooled to 750-1150 °C. In order to observe the microstructure after the dynamic recrystallization, the 0.22-1.0 single compressive deformation with the strain rate of 0.1-10 s-1 was carried out immediately followed by cooling to room temperature in water. The specimen were held 10-90 s at same temperature after deformation, then cooled to room temperature in water in order to observe the microstructure after static recrystallization. For ausforging-and-tempering experiments, the ingot was ausenitized at 1100 °C, and forged at temperatures ranging from 1000 to 800 °C, then quenched in oil directly. After ausforging, the specimens were tempered at temperatures ranging from 790 °C for 5 h."
10.1016/j.msea.2005.06.040,Influence of phosphorous and boron on dynamic recrystallization and microstructures of hot-rolled interstitial free steel,"This paper examines the effects of phosphorous (P) and boron (B) of Nb-Ti added interstitial free (IF) steel on dynamic recrystallization, mechanical properties and microstructures. For this purpose, four Nb-Ti added IF steels that contain different contents of P and B were selected. The dynamic recrystallization behavior was investigated using hot compression testing. Mechanical properties and microstructures of pilot hot-rolled IF steel sheet were analyzed as well using uni-axial tensile test and electron back-scattered diffraction (EBSD) following pilot hot rolling experiment.It has been found that B strongly retarded dynamic recrystallization of the IF steel in the temperature range of 900-1100 degrees C. However, P did not delay dynamic recrystallization at 1100 degrees C. The effect of P on dynamic recrystallization was less than that of B. EBSD analysis revealed that absence of P and B induced fine ferrite grain size and many high angle grain boundaries. The ferrite grain size of P and B free IF steel was 46.4% smaller than that of IF steel having 0.1% of P and 0.001% of B. (c) 2005 Elsevier B.V. All rights reserved.",Mechanical properties of IF steels for pilot hot-rolled sheet,Steel I,Tensile strength (MPa),537.73,MPa,Yield strength (MPa),459.11,MPa,Total elongation (%),25.32,%,0,0.001,0.004,0.003,0,0,0,0,0,0,0.1,0.002,0,0,0.02,0,0,1.1,0,0,0,0,0,0,0,0,0.04,0,0,0,0,0,0,0,0,0,"These were prepared by a laboratory vacuum induction melting. Laboratory melt ingots were hot-rolled to plate with 20mm thickness. The specimens for pilot hot strip rolling test were obtained in the form of square as-cast slab with 30mm thickness, 150mm width and 300mm length. Samples were reheated to 1200°C at 5°Cs-1 and hold for 2min using direct resistance heating system inside the furnace ( - ). Specimens were then cooled to the isothermal test temperature. The slab was fed into the pilot rolling mill after being homogenized in a furnace at 1200°C. Slab with 25mm in thickness was passed through five passes to produce 3.2mm thick sheet. The finishing rolling temperature was about 900°C. After rolling, the hot bands were cooled to 600°C by water cooling system and then furnace-cooled to simulate coiling process of hot strip mill. The tensile flat specimens with a gauge section of 50mm in length and 25mm in width were machined."
10.1016/j.msea.2005.06.040,Influence of phosphorous and boron on dynamic recrystallization and microstructures of hot-rolled interstitial free steel,"This paper examines the effects of phosphorous (P) and boron (B) of Nb-Ti added interstitial free (IF) steel on dynamic recrystallization, mechanical properties and microstructures. For this purpose, four Nb-Ti added IF steels that contain different contents of P and B were selected. The dynamic recrystallization behavior was investigated using hot compression testing. Mechanical properties and microstructures of pilot hot-rolled IF steel sheet were analyzed as well using uni-axial tensile test and electron back-scattered diffraction (EBSD) following pilot hot rolling experiment.It has been found that B strongly retarded dynamic recrystallization of the IF steel in the temperature range of 900-1100 degrees C. However, P did not delay dynamic recrystallization at 1100 degrees C. The effect of P on dynamic recrystallization was less than that of B. EBSD analysis revealed that absence of P and B induced fine ferrite grain size and many high angle grain boundaries. The ferrite grain size of P and B free IF steel was 46.4% smaller than that of IF steel having 0.1% of P and 0.001% of B. (c) 2005 Elsevier B.V. All rights reserved.",Mechanical properties of IF steels for pilot hot-rolled sheet,Steel II,Tensile strength (MPa),514.39,MPa,Yield strength (MPa),423.34,MPa,Total elongation (%),25.27,%,0,0.0005,0.004,0.003,0,0,0,0,0,0,0.05,0.002,0,0,0.02,0,0,1.1,0,0,0,0,0,0,0,0,0.04,0,0,0,0,0,0,0,0,0,"These were prepared by a laboratory vacuum induction melting. Laboratory melt ingots were hot-rolled to plate with 20mm thickness. The specimens for pilot hot strip rolling test were obtained in the form of square as-cast slab with 30mm thickness, 150mm width and 300mm length. Samples were reheated to 1200°C at 5°Cs-1 and hold for 2min using direct resistance heating system inside the furnace ( - ). Specimens were then cooled to the isothermal test temperature. The slab was fed into the pilot rolling mill after being homogenized in a furnace at 1200°C. Slab with 25mm in thickness was passed through five passes to produce 3.2mm thick sheet. The finishing rolling temperature was about 900°C. After rolling, the hot bands were cooled to 600°C by water cooling system and then furnace-cooled to simulate coiling process of hot strip mill. The tensile flat specimens with a gauge section of 50mm in length and 25mm in width were machined."
10.1016/j.msea.2005.06.040,Influence of phosphorous and boron on dynamic recrystallization and microstructures of hot-rolled interstitial free steel,"This paper examines the effects of phosphorous (P) and boron (B) of Nb-Ti added interstitial free (IF) steel on dynamic recrystallization, mechanical properties and microstructures. For this purpose, four Nb-Ti added IF steels that contain different contents of P and B were selected. The dynamic recrystallization behavior was investigated using hot compression testing. Mechanical properties and microstructures of pilot hot-rolled IF steel sheet were analyzed as well using uni-axial tensile test and electron back-scattered diffraction (EBSD) following pilot hot rolling experiment.It has been found that B strongly retarded dynamic recrystallization of the IF steel in the temperature range of 900-1100 degrees C. However, P did not delay dynamic recrystallization at 1100 degrees C. The effect of P on dynamic recrystallization was less than that of B. EBSD analysis revealed that absence of P and B induced fine ferrite grain size and many high angle grain boundaries. The ferrite grain size of P and B free IF steel was 46.4% smaller than that of IF steel having 0.1% of P and 0.001% of B. (c) 2005 Elsevier B.V. All rights reserved.",Mechanical properties of IF steels for pilot hot-rolled sheet,Steel III,Tensile strength (MPa),456.03,MPa,Yield strength (MPa),352.59,MPa,Total elongation (%),31.64,%,0,0,0.004,0.003,0,0,0,0,0,0,0,0.002,0,0,0.02,0,0,1.1,0,0,0,0,0,0,0,0,0.04,0,0,0,0,0,0,0,0,0,"These were prepared by a laboratory vacuum induction melting. Laboratory melt ingots were hot-rolled to plate with 20mm thickness. The specimens for pilot hot strip rolling test were obtained in the form of square as-cast slab with 30mm thickness, 150mm width and 300mm length. Samples were reheated to 1200°C at 5°Cs-1 and hold for 2min using direct resistance heating system inside the furnace ( - ). Specimens were then cooled to the isothermal test temperature. The slab was fed into the pilot rolling mill after being homogenized in a furnace at 1200°C. Slab with 25mm in thickness was passed through five passes to produce 3.2mm thick sheet. The finishing rolling temperature was about 900°C. After rolling, the hot bands were cooled to 600°C by water cooling system and then furnace-cooled to simulate coiling process of hot strip mill. The tensile flat specimens with a gauge section of 50mm in length and 25mm in width were machined."
10.1016/j.msea.2014.05.063,Multi-phase microstructure design of a novel high strength TRIP steel through experimental methodology,"The multi-phase structure of a novel low-alloy transformation induced plasticity (TRIP) steel was designed through experimental analysis. The evolutions of both microstructure and mechanical properties during the two-stage heat treatment were analyzed. The phase transformations during the intercritical annealing and the isothermal bainitic transformation were investigated by means of dilatometry. It was shown that two types of C diffusion were detected during intercritical annealing and a complex microstructure was formed after heat treatment. The processing parameters were selected in such a way to obtain microstructures with systematically different volume fractions of ferrite, bainite and retained austenite. The volume fractions of ferrite and retained austenite were found to be two main factors controlling the ductility. Furthermore, a high volume fraction of C-rich retained austenite, which was stabilized at room temperature, was the origin of a TRIP effect. The resulting material demonstrates a significant improvement in the ultimate tensile strength (1077 MPa) with good uniform elongation (22.5%), as compared to conventional TRIP steels. (C) 2014 Elsevier B.V. All rights reserved.",Mechanical properties of the investigated steel.,Cold-rolled,UTS/MPa,1323,MPa,YS/MPa,1074,MPa,TEL/%,9.1,%,0,0,0.2,0,0,0,0,0,1.04,0.69,0,0,0,0,0,0,0,1.47,0,0,0,0.5,0,0,0,0,0.04,0.18,0,0,0,0,0,0,0,0,"In this study, the experimental steel was prepared as a vacuum-melted 40Kg ingot. The ingot was reheated to 1200°C and hot-rolled to a thickness of 4mm. The finish temperature is approximately 860°C, followed by coiling at 600°C. After cold rolling to a thickness of 1mm."
10.1016/j.msea.2014.05.063,Multi-phase microstructure design of a novel high strength TRIP steel through experimental methodology,"The multi-phase structure of a novel low-alloy transformation induced plasticity (TRIP) steel was designed through experimental analysis. The evolutions of both microstructure and mechanical properties during the two-stage heat treatment were analyzed. The phase transformations during the intercritical annealing and the isothermal bainitic transformation were investigated by means of dilatometry. It was shown that two types of C diffusion were detected during intercritical annealing and a complex microstructure was formed after heat treatment. The processing parameters were selected in such a way to obtain microstructures with systematically different volume fractions of ferrite, bainite and retained austenite. The volume fractions of ferrite and retained austenite were found to be two main factors controlling the ductility. Furthermore, a high volume fraction of C-rich retained austenite, which was stabilized at room temperature, was the origin of a TRIP effect. The resulting material demonstrates a significant improvement in the ultimate tensile strength (1077 MPa) with good uniform elongation (22.5%), as compared to conventional TRIP steels. (C) 2014 Elsevier B.V. All rights reserved.",Mechanical properties of the investigated steel.,830degC-1min-440degC,UTS/MPa,1077,MPa,YS/MPa,522,MPa,TEL/%,22.5,%,0,0,0.2,0,0,0,0,0,1.04,0.69,0,0,0,0,0,0,0,1.47,0,0,0,0.5,0,0,0,0,0.04,0.18,0,0,0,0,0,0,0,0,"In this study, the experimental steel was prepared as a vacuum-melted 40Kg ingot. The ingot was reheated to 1200°C and hot-rolled to a thickness of 4mm. The finish temperature is approximately 860°C, followed by coiling at 600°C. After cold rolling to a thickness of 1mm, a two-stage salt bath heat treatment was adopted. Intercritical annealing (IA) was done at 830°C for 1min. In order to control the morphology of bainite, the isothermal bainitic transformation (IBT) temperature was kept the same for all treatments following. The material was subsequently fast quenched and austempered at 440°C for 3min, followed by cooling in air."
10.1016/j.msea.2014.05.063,Multi-phase microstructure design of a novel high strength TRIP steel through experimental methodology,"The multi-phase structure of a novel low-alloy transformation induced plasticity (TRIP) steel was designed through experimental analysis. The evolutions of both microstructure and mechanical properties during the two-stage heat treatment were analyzed. The phase transformations during the intercritical annealing and the isothermal bainitic transformation were investigated by means of dilatometry. It was shown that two types of C diffusion were detected during intercritical annealing and a complex microstructure was formed after heat treatment. The processing parameters were selected in such a way to obtain microstructures with systematically different volume fractions of ferrite, bainite and retained austenite. The volume fractions of ferrite and retained austenite were found to be two main factors controlling the ductility. Furthermore, a high volume fraction of C-rich retained austenite, which was stabilized at room temperature, was the origin of a TRIP effect. The resulting material demonstrates a significant improvement in the ultimate tensile strength (1077 MPa) with good uniform elongation (22.5%), as compared to conventional TRIP steels. (C) 2014 Elsevier B.V. All rights reserved.",Mechanical properties of the investigated steel.,830degC-3min-440degC,UTS/MPa,997,MPa,YS/MPa,483,MPa,TEL/%,19.3,%,0,0,0.2,0,0,0,0,0,1.04,0.69,0,0,0,0,0,0,0,1.47,0,0,0,0.5,0,0,0,0,0.04,0.18,0,0,0,0,0,0,0,0,"In this study, the experimental steel was prepared as a vacuum-melted 40Kg ingot. The ingot was reheated to 1200°C and hot-rolled to a thickness of 4mm. The finish temperature is approximately 860°C, followed by coiling at 600°C. After cold rolling to a thickness of 1mm, a two-stage salt bath heat treatment was adopted. Intercritical annealing (IA) was done at 830°C for 3 min. In order to control the morphology of bainite, the isothermal bainitic transformation (IBT) temperature was kept the same for all treatments following. The material was subsequently fast quenched and austempered at 440°C for 3min, followed by cooling in air."
