Repository: MGEdata/SteelScientist

# SteelScientist

## 📝Cite  


**Paper link:**[Steel design based on a large language model](https://doi.org/10.1016/j.actamat.2024.120663)  

@article{tian2025steel,  
&nbsp;&nbsp;&nbsp;&nbsp;&nbsp;&nbsp;&nbsp;&nbsp;title={Steel design based on a large language model},  
&nbsp;&nbsp;&nbsp;&nbsp;&nbsp;&nbsp;&nbsp;&nbsp;author={Tian, Shaohan and Jiang, Xue and Wang, Weiren and Jing, Zhihua and Zhang, Chi and Zhang, Cheng and Lookman, Turab and Su, Yanjing},  
&nbsp;&nbsp;&nbsp;&nbsp;&nbsp;&nbsp;&nbsp;&nbsp;journal={Acta Materialia},  
&nbsp;&nbsp;&nbsp;&nbsp;&nbsp;&nbsp;&nbsp;&nbsp;volume={285},    
&nbsp;&nbsp;&nbsp;&nbsp;&nbsp;&nbsp;&nbsp;&nbsp;pages={120663},

File: datasets/data.csv (part 17 of 19)
DOIs,Table_topic,Material,Tensile_name,Tensile_value,Tensile_unit,Yield_name,Yield_value,Yield_unit,Elongation_name,Elongation_value,Elongation_unit,H,B,C,N,O,F,Na,Mg,Al,Si,P,S,Cl,Ca,Ti,V,Cr,Mn,Fe,Co,Ni,Cu,Zn,As,Y,Zr,Nb,Mo,Sn,Sb,La,Ce,Ta,W,Pb,Bi,Text
10.1007/s11661-014-2450-7,"Table II Yield Strength (YS), Tensile Strength (TS), Elongation (pct), and Area Reduction (pct) Values for Steels 3NbMo0, 3NbMo31, 6NbMo0, and 6NbMo31 and the Coiling Temperatures of 923 K, 823 K, and 723 K (650 °C, 550 °C, and 450 °C)",6NbMo0,TS (MPa),490,MPa,YS (MPa),407,MPa,Elongation (pct),39,no mentioned,0,0,0.05,0.004,0,0,0,0,0.028,0.05,0,0,0,0,0,0,0,1.56,0,0,0,0,0,0,0,0,0.06,0.01,0,0,0,0,0,0,0,0,"The specimens were subjected to the thermomechanical schedule depicted in Figure 1. The schedule included reheating at 1523 K (1250 °C) for 5 minutes followed by quenching, in order to insure the dissolution of the Nb precipitates. Then, a soaking treatment was performed at 1323 K (1050 °C) for 5 minutes to promote a fine and homogeneous austenite structure. Afterward, the specimens were deformed in the plane compression machine in the non-recrystallization temperature region, applying a strain of 0.4 at 1 s-1. After a 5 second holding, the samples were cooled down at a constant rate of 10 K/s to three different coiling temperatures of 723 K (450 °C). Coiling was simulated by holding the samples for 1 hour followed by slow cooling in the furnace to room temperature at 1 K/s."
10.1007/s11661-014-2450-7,"Table II Yield Strength (YS), Tensile Strength (TS), Elongation (pct), and Area Reduction (pct) Values for Steels 3NbMo0, 3NbMo31, 6NbMo0, and 6NbMo31 and the Coiling Temperatures of 923 K, 823 K, and 723 K (650 °C, 550 °C, and 450 °C)",6NbMo0,TS (MPa),512,MPa,YS (MPa),410,MPa,Elongation (pct),39,no mentioned,0,0,0.05,0.004,0,0,0,0,0.028,0.05,0,0,0,0,0,0,0,1.56,0,0,0,0,0,0,0,0,0.06,0.01,0,0,0,0,0,0,0,0,"The specimens were subjected to the thermomechanical schedule depicted in Figure 1. The schedule included reheating at 1523 K (1250 °C) for 5 minutes followed by quenching, in order to insure the dissolution of the Nb precipitates. Then, a soaking treatment was performed at 1323 K (1050 °C) for 5 minutes to promote a fine and homogeneous austenite structure. Afterward, the specimens were deformed in the plane compression machine in the non-recrystallization temperature region, applying a strain of 0.4 at 1 s-1. After a 5 second holding, the samples were cooled down at a constant rate of 10 K/s to three different coiling temperatures of 823 K (550 °C). Coiling was simulated by holding the samples for 1 hour followed by slow cooling in the furnace to room temperature at 1 K/s."
10.1007/s11661-014-2450-7,"Table II Yield Strength (YS), Tensile Strength (TS), Elongation (pct), and Area Reduction (pct) Values for Steels 3NbMo0, 3NbMo31, 6NbMo0, and 6NbMo31 and the Coiling Temperatures of 923 K, 823 K, and 723 K (650 °C, 550 °C, and 450 °C)",6NbMo0,TS (MPa),514,MPa,YS (MPa),408,MPa,Elongation (pct),36,no mentioned,0,0,0.05,0.004,0,0,0,0,0.028,0.05,0,0,0,0,0,0,0,1.56,0,0,0,0,0,0,0,0,0.06,0.01,0,0,0,0,0,0,0,0,"The specimens were subjected to the thermomechanical schedule depicted in Figure 1. The schedule included reheating at 1523 K (1250 °C) for 5 minutes followed by quenching, in order to insure the dissolution of the Nb precipitates. Then, a soaking treatment was performed at 1323 K (1050 °C) for 5 minutes to promote a fine and homogeneous austenite structure. Afterward, the specimens were deformed in the plane compression machine in the non-recrystallization temperature region, applying a strain of 0.4 at 1 s-1. After a 5 second holding, the samples were cooled down at a constant rate of 10 K/s to three different coiling temperatures of 923 K (650 °C). Coiling was simulated by holding the samples for 1 hour followed by slow cooling in the furnace to room temperature at 1 K/s."
10.1007/s11661-014-2450-7,"Table II Yield Strength (YS), Tensile Strength (TS), Elongation (pct), and Area Reduction (pct) Values for Steels 3NbMo0, 3NbMo31, 6NbMo0, and 6NbMo31 and the Coiling Temperatures of 923 K, 823 K, and 723 K (650 °C, 550 °C, and 450 °C)",6NbMo31,TS (MPa),594,MPa,YS (MPa),426,MPa,Elongation (pct),33,no mentioned,0,0,0.05,0.005,0,0,0,0,0.031,0.05,0,0,0,0,0,0,0,1.57,0,0,0,0,0,0,0,0,0.059,0.31,0,0,0,0,0,0,0,0,"The specimens were subjected to the thermomechanical schedule depicted in Figure 1. The schedule included reheating at 1523 K (1250 °C) for 5 minutes followed by quenching, in order to insure the dissolution of the Nb precipitates. Then, a soaking treatment was performed at 1323 K (1050 °C) for 5 minutes to promote a fine and homogeneous austenite structure. Afterward, the specimens were deformed in the plane compression machine in the non-recrystallization temperature region, applying a strain of 0.4 at 1 s-1. After a 5 second holding, the samples were cooled down at a constant rate of 10 K/s to three different coiling temperatures of 723 K (450 °C). Coiling was simulated by holding the samples for 1 hour followed by slow cooling in the furnace to room temperature at 1 K/s."
10.1007/s11661-014-2450-7,"Table II Yield Strength (YS), Tensile Strength (TS), Elongation (pct), and Area Reduction (pct) Values for Steels 3NbMo0, 3NbMo31, 6NbMo0, and 6NbMo31 and the Coiling Temperatures of 923 K, 823 K, and 723 K (650 °C, 550 °C, and 450 °C)",6NbMo31,TS (MPa),627,MPa,YS (MPa),435,MPa,Elongation (pct),34,no mentioned,0,0,0.05,0.005,0,0,0,0,0.031,0.05,0,0,0,0,0,0,0,1.57,0,0,0,0,0,0,0,0,0.059,0.31,0,0,0,0,0,0,0,0,"The specimens were subjected to the thermomechanical schedule depicted in Figure 1. The schedule included reheating at 1523 K (1250 °C) for 5 minutes followed by quenching, in order to insure the dissolution of the Nb precipitates. Then, a soaking treatment was performed at 1323 K (1050 °C) for 5 minutes to promote a fine and homogeneous austenite structure. Afterward, the specimens were deformed in the plane compression machine in the non-recrystallization temperature region, applying a strain of 0.4 at 1 s-1. After a 5 second holding, the samples were cooled down at a constant rate of 10 K/s to three different coiling temperatures of 823 K (550 °C). Coiling was simulated by holding the samples for 1 hour followed by slow cooling in the furnace to room temperature at 1 K/s."
10.1007/s11661-014-2450-7,"Table II Yield Strength (YS), Tensile Strength (TS), Elongation (pct), and Area Reduction (pct) Values for Steels 3NbMo0, 3NbMo31, 6NbMo0, and 6NbMo31 and the Coiling Temperatures of 923 K, 823 K, and 723 K (650 °C, 550 °C, and 450 °C)",6NbMo31,TS (MPa),581,MPa,YS (MPa),473,MPa,Elongation (pct),33,no mentioned,0,0,0.05,0.005,0,0,0,0,0.031,0.05,0,0,0,0,0,0,0,1.57,0,0,0,0,0,0,0,0,0.059,0.31,0,0,0,0,0,0,0,0,"The specimens were subjected to the thermomechanical schedule depicted in Figure 1. The schedule included reheating at 1523 K (1250 °C) for 5 minutes followed by quenching, in order to insure the dissolution of the Nb precipitates. Then, a soaking treatment was performed at 1323 K (1050 °C) for 5 minutes to promote a fine and homogeneous austenite structure. Afterward, the specimens were deformed in the plane compression machine in the non-recrystallization temperature region, applying a strain of 0.4 at 1 s-1. After a 5 second holding, the samples were cooled down at a constant rate of 10 K/s to three different coiling temperatures of 923 K (650 °C). Coiling was simulated by holding the samples for 1 hour followed by slow cooling in the furnace to room temperature at 1 K/s."
10.1016/j.engfailanal.2017.06.044,Mechanical properties of the P91 and P92 steel in N&T condition.,P91 steel,Tensile strength (MPa),760,MPa,Yield strength (MPa),530,MPa,Elongation (%),20,%,0,0,0.02,0,0,0,0,0,0,0.19,0,0.019,0,0,0,0.005,8.16,0.69,0,0,0.3,0.034,0,0,0,0,0.008,0.7,0,0,0,0,0,0.03,0,0,"The cast and forged (C&amp;F) P91 steel plates of size 150×100×12mm were supplied from BHEL Haridwar, India. The as-received plate was subjected to normalizing treatment at 1040°C for 1h and air cooled and further tempered at 760°C for 2h, finally air cooled ."
10.1016/j.engfailanal.2017.06.044,Mechanical properties of the P91 and P92 steel in N&T condition.,P92 steel,Tensile strength (MPa),678,MPa,Yield strength (MPa),520,MPa,Elongation (%),23,%,0,0,1.01,0,0,0,0,0,0,0.48,0,0.003,0,0,0,0.24,9.09,0.58,0,0,0.35,0.025,0,0,0,0,0.073,0.42,0,0,0,0,0,1.86,0,0,"The cast and forged (C&amp;F) P92 steel plates of size 150×100×12mm were supplied from BHEL Haridwar, India. The as-received plate was subjected to normalizing treatment at 1040°C for 1h and air cooled and further tempered at 760°C for 2h, finally air cooled ."
10.1007/s11665-014-1190-6,"Table 2 Mechanical properties, volume fractions, and carbon contents of the retained austenite of investigated steels",A-593 K (320 °C),"Tensile strength σb, MPa",1060,MPa,"Yield strength σ0.2, MPa",596,MPa,"Total elongation δ, %",20.7,%,0,0,0.2,0,0,0,0,0,0,1.49,0,0,0,0,0,0,0,1.47,0,0,0,0,0,0,0,0,0.052,0.18,0,0,0,0,0,0,0,0,"In this study, the experimental steels were vacuum-melted and cast into ingots with weight of 40 kg. The cast ingot was then forged into a block with a thickness of 30 mm. The block was soaked at 1473 K (1200 °C) for 2 h, and hot rolled into a strip with a thickness of 4.5 mm after six passes with a finishing temperature above 1133 K (860 °C). Cold rolling was then followed to further reduce the thickness of the strip to 1.2 mm. A two-stage heat treatment was adopted to obtain the final desired microstructure. In view of the M s and M f temperature of the two experimental steels, samples were rapidly quenched in a salt bath at 593 K (320 °C) after soaking at these IA temperatures for 80 s, held for 3 min, and then air cooled to room temperature (Fig. 2)."
10.1007/s11665-014-1190-6,"Table 2 Mechanical properties, volume fractions, and carbon contents of the retained austenite of investigated steels",A-723 K (450 °C),"Tensile strength σb, MPa",1020,MPa,"Yield strength σ0.2, MPa",642,MPa,"Total elongation δ, %",22.4,%,0,0,0.2,0,0,0,0,0,0,1.49,0,0,0,0,0,0,0,1.47,0,0,0,0,0,0,0,0,0.052,0.18,0,0,0,0,0,0,0,0,"In this study, the experimental steels were vacuum-melted and cast into ingots with weight of 40 kg. The cast ingot was then forged into a block with a thickness of 30 mm. The block was soaked at 1473 K (1200 °C) for 2 h, and hot rolled into a strip with a thickness of 4.5 mm after six passes with a finishing temperature above 1133 K (860 °C). Cold rolling was then followed to further reduce the thickness of the strip to 1.2 mm. A two-stage heat treatment was adopted to obtain the final desired microstructure. In view of the M s and M f temperature of the two experimental steels, samples were rapidly quenched in a salt bath at 723 K (450 °C) after soaking at these IA temperatures for 80 s, held for 3 min, and then air cooled to room temperature (Fig. 2)."
10.1007/s11665-014-1190-6,"Table 2 Mechanical properties, volume fractions, and carbon contents of the retained austenite of investigated steels",B-593 K (320 °C),"Tensile strength σb, MPa",968,MPa,"Yield strength σ0.2, MPa",513,MPa,"Total elongation δ, %",25.5,%,0,0,0.19,0,0,0,0,0,0.94,0.7,0,0,0,0,0,0,0,1.49,0,0,0,0,0,0,0,0,0.058,0.19,0,0,0,0,0,0,0,0,"In this study, the experimental steels were vacuum-melted and cast into ingots with weight of 40 kg. The cast ingot was then forged into a block with a thickness of 30 mm. The block was soaked at 1473 K (1200 °C) for 2 h, and hot rolled into a strip with a thickness of 4.5 mm after six passes with a finishing temperature above 1133 K (860 °C). Cold rolling was then followed to further reduce the thickness of the strip to 1.2 mm. A two-stage heat treatment was adopted to obtain the final desired microstructure. In view of the M s and M f temperature of the two experimental steels, samples were rapidly quenched in a salt bath at 593 K (320 °C) after soaking at these IA temperatures for 80 s, held for 3 min, and then air cooled to room temperature (Fig. 2)."
10.1007/s11665-014-1190-6,"Table 2 Mechanical properties, volume fractions, and carbon contents of the retained austenite of investigated steels",B-723 K (450 °C),"Tensile strength σb, MPa",998,MPa,"Yield strength σ0.2, MPa",420,MPa,"Total elongation δ, %",27.2,%,0,0,0.19,0,0,0,0,0,0.94,0.7,0,0,0,0,0,0,0,1.49,0,0,0,0,0,0,0,0,0.058,0.19,0,0,0,0,0,0,0,0,"In this study, the experimental steels were vacuum-melted and cast into ingots with weight of 40 kg. The cast ingot was then forged into a block with a thickness of 30 mm. The block was soaked at 1473 K (1200 °C) for 2 h, and hot rolled into a strip with a thickness of 4.5 mm after six passes with a finishing temperature above 1133 K (860 °C). Cold rolling was then followed to further reduce the thickness of the strip to 1.2 mm. A two-stage heat treatment was adopted to obtain the final desired microstructure. In view of the M s and M f temperature of the two experimental steels, samples were rapidly quenched in a salt bath at 723 K (450 °C) after soaking at these IA temperatures for 80 s, held for 3 min, and then air cooled to room temperature (Fig. 2)."
10.1016/j.corsci.2015.06.038,Chemical composition (in wt%) and mechanical properties of the MS-AHSS.,MS980,"Tensile stress, MPa",1070,MPa,"Yield stress, MPa",883,MPa,"Elongation at fracture, e f, %",5,%,0,0,0.117,0,0,0,0,0,0.034,0.38,0,0,0,0,0.038,0,0.014,1.639,0,0,0,0,0,0,0,0,0.014,0,0,0,0,0,0,0,0,0,"The four martensitic AHSS were commercially produced, in the form of rolled-sheet. The four steel grades were given the following designations: MS980, MS1180, MS1300, and MS1500. The mean sheet thicknesses were 1.2mm for MS1300 and MS1500, 1.5mm for MS980, and 1.8mm for MS1180. Table 1 presents the chemical and mechanical properties of the steels, as provided by the steel producer. The specimen thickness corresponded to the steel sheet thickness. These specimens were machined from the steel sheet, and polished with 1200 grit SiC paper."
10.1016/j.msea.2021.141813,Room temperature tensile properties of experimental steels.,RQ-0Nb,Tensile Strength/MPa,1013,MPa,Yield Strength/MPa,824,MPa,Total Elongation/%,14,%,0,0,0.021,0.0018,0,0,0,0,0,0.077,0,0,0,0,0.004,0,0,6.63,0,0,0,0,0,0,0,0,0,0.4,0,0,0,0,0,0,0,0,"The steels were melted by means of a 100 kg high-frequency vacuum induction furnace and cast into ingots, following the forging process into a 90 × 200 × 120 mm3 billet between 950 and 1100 °C. After homogenized at 1100 °C for 30 min, the steels were rolled into 18 mm thickness by three passes rough rolling and three passes finish rolling. The finish rolling temperature was about 840 °C with a total reduction of 80%. Subsequently, the steels were quenched to room temperature by laminar water cooling. The quenched steels were reheated to 820 °C for 30 min with water quenching (RQ process) and the equiaxed prior austenite grain was obtained. The heating rate was 200 °C/h, cooling rate was 16 °C/s, and the specimens were preserved at 850 °C for 15 min. The austenite starting transformation temperatures were 564 and 573 °C for 7Mn-0Nb and 7Mn-0.05Nb steels, respectively."
10.1016/j.msea.2021.141813,Room temperature tensile properties of experimental steels.,620-0Nb,Tensile Strength/MPa,776.5,MPa,Yield Strength/MPa,675,MPa,Total Elongation/%,29.5,%,0,0,0.021,0.0018,0,0,0,0,0,0.077,0,0,0,0,0.004,0,0,6.63,0,0,0,0,0,0,0,0,0,0.4,0,0,0,0,0,0,0,0,"The steels were melted by means of a 100 kg high-frequency vacuum induction furnace and cast into ingots, following the forging process into a 90 × 200 × 120 mm3 billet between 950 and 1100 °C. After homogenized at 1100 °C for 30 min, the steels were rolled into 18 mm thickness by three passes rough rolling and three passes finish rolling. The finish rolling temperature was about 840 °C with a total reduction of 80%. Subsequently, the steels were quenched to room temperature by laminar water cooling. The quenched steels were reheated to 820 °C for 30 min with water quenching (RQ process) and the equiaxed prior austenite grain was obtained. The heating rate was 200 °C/h, cooling rate was 16 °C/s, and the specimens were preserved at 850 °C for 15 min. The austenite starting transformation temperatures were 564 and 573 °C for 7Mn-0Nb and 7Mn-0.05Nb steels, respectively. Then the RQ steels were intercritically tempered at 620 °C for 1 h following by air cooling to ambient temperature."
10.1016/j.msea.2021.141813,Room temperature tensile properties of experimental steels.,650-0Nb,Tensile Strength/MPa,832.5,MPa,Yield Strength/MPa,475.5,MPa,Total Elongation/%,23,%,0,0,0.021,0.0018,0,0,0,0,0,0.077,0,0,0,0,0.004,0,0,6.63,0,0,0,0,0,0,0,0,0,0.4,0,0,0,0,0,0,0,0,"The steels were melted by means of a 100 kg high-frequency vacuum induction furnace and cast into ingots, following the forging process into a 90 × 200 × 120 mm3 billet between 950 and 1100 °C. After homogenized at 1100 °C for 30 min, the steels were rolled into 18 mm thickness by three passes rough rolling and three passes finish rolling. The finish rolling temperature was about 840 °C with a total reduction of 80%. Subsequently, the steels were quenched to room temperature by laminar water cooling. The quenched steels were reheated to 820 °C for 30 min with water quenching (RQ process) and the equiaxed prior austenite grain was obtained. The heating rate was 200 °C/h, cooling rate was 16 °C/s, and the specimens were preserved at 850 °C for 15 min. The austenite starting transformation temperatures were 564 and 573 °C for 7Mn-0Nb and 7Mn-0.05Nb steels, respectively. Then the RQ steels were intercritically tempered at 650 °C for 1 h following by air cooling to ambient temperature."
10.1016/j.msea.2021.141813,Room temperature tensile properties of experimental steels.,RQ-0.05Nb,Tensile Strength/MPa,1037,MPa,Yield Strength/MPa,845.5,MPa,Total Elongation/%,14,%,0,0,0.02,0.0024,0,0,0,0,0,0.097,0,0,0,0,0.0052,0,0,6.92,0,0,0,0,0,0,0,0,0.046,0.37,0,0,0,0,0,0,0,0,"The steels were melted by means of a 100 kg high-frequency vacuum induction furnace and cast into ingots, following the forging process into a 90 × 200 × 120 mm3 billet between 950 and 1100 °C. After homogenized at 1100 °C for 30 min, the steels were rolled into 18 mm thickness by three passes rough rolling and three passes finish rolling. The finish rolling temperature was about 840 °C with a total reduction of 80%. Subsequently, the steels were quenched to room temperature by laminar water cooling. The quenched steels were reheated to 820 °C for 30 min with water quenching (RQ process) and the equiaxed prior austenite grain was obtained. The heating rate was 200 °C/h, cooling rate was 16 °C/s, and the specimens were preserved at 850 °C for 15 min. The austenite starting transformation temperatures were 564 and 573 °C for 7Mn-0Nb and 7Mn-0.05Nb steels, respectively."
10.1016/j.msea.2021.141813,Room temperature tensile properties of experimental steels.,620-0.05Nb,Tensile Strength/MPa,819,MPa,Yield Strength/MPa,720,MPa,Total Elongation/%,26.5,%,0,0,0.02,0.0024,0,0,0,0,0,0.097,0,0,0,0,0.0052,0,0,6.92,0,0,0,0,0,0,0,0,0.046,0.37,0,0,0,0,0,0,0,0,"The steels were melted by means of a 100 kg high-frequency vacuum induction furnace and cast into ingots, following the forging process into a 90 × 200 × 120 mm3 billet between 950 and 1100 °C. After homogenized at 1100 °C for 30 min, the steels were rolled into 18 mm thickness by three passes rough rolling and three passes finish rolling. The finish rolling temperature was about 840 °C with a total reduction of 80%. Subsequently, the steels were quenched to room temperature by laminar water cooling. The quenched steels were reheated to 820 °C for 30 min with water quenching (RQ process) and the equiaxed prior austenite grain was obtained. The heating rate was 200 °C/h, cooling rate was 16 °C/s, and the specimens were preserved at 850 °C for 15 min. The austenite starting transformation temperatures were 564 and 573 °C for 7Mn-0Nb and 7Mn-0.05Nb steels, respectively. Then the RQ steels were intercritically tempered at 620 °C for 1 h following by air cooling to ambient temperature."
10.1016/j.msea.2021.141813,Room temperature tensile properties of experimental steels.,650-0.05Nb,Tensile Strength/MPa,875.5,MPa,Yield Strength/MPa,460.5,MPa,Total Elongation/%,21,%,0,0,0.02,0.0024,0,0,0,0,0,0.097,0,0,0,0,0.0052,0,0,6.92,0,0,0,0,0,0,0,0,0.046,0.37,0,0,0,0,0,0,0,0,"The steels were melted by means of a 100 kg high-frequency vacuum induction furnace and cast into ingots, following the forging process into a 90 × 200 × 120 mm3 billet between 950 and 1100 °C. After homogenized at 1100 °C for 30 min, the steels were rolled into 18 mm thickness by three passes rough rolling and three passes finish rolling. The finish rolling temperature was about 840 °C with a total reduction of 80%. Subsequently, the steels were quenched to room temperature by laminar water cooling. The quenched steels were reheated to 820 °C for 30 min with water quenching (RQ process) and the equiaxed prior austenite grain was obtained. The heating rate was 200 °C/h, cooling rate was 16 °C/s, and the specimens were preserved at 850 °C for 15 min. The austenite starting transformation temperatures were 564 and 573 °C for 7Mn-0Nb and 7Mn-0.05Nb steels, respectively. Then the RQ steels were intercritically tempered at 650 °C for 1 h following by air cooling to ambient temperature."
10.1007/s10853-019-04256-3,Table 3 Tensile properties of one-step and two-step sample,One-step,TS (MPa),940,MPa,YS (MPa),823,MPa,TEL (%),45,%,0,0,0.095,0,0,0,0,0,1,1.07,0,0,0,0,0,0,0,6.93,0,0,0,0,0,0,0,0,0,0,0,0,0,0,0,0,0,0,"The ingot was then forged into billets with a transverse dimension of 100 mm × 100 mm. After homogenization at 1200 °C for 2 h, the billet was hot-rolled to 4 mm thickness via nine passes. Subsequently, the hot-rolled plate was air-cooled to room temperature. The hot-rolled plates were then annealed in an annealing furnace, and two different heat treatment routes were designed. As presented in Fig. 1, the conventional heat treatment with an initial fully martensitic structure was intercritical annealed at 640 °C for 2 h and then air-cooled to room temperature (one-step). The dilatometer specimens were prepared from the hot-rolled plate and heated to experimental temperatures at a heating rate of 10 °C/s, then isothermally annealed, followed by cooling to room temperature with a cooling rate of 20 °C/s."
10.1007/s10853-019-04256-3,Table 3 Tensile properties of one-step and two-step sample,Two-step,TS (MPa),1145,MPa,YS (MPa),760,MPa,TEL (%),39,%,0,0,0.095,0,0,0,0,0,1,1.07,0,0,0,0,0,0,0,6.93,0,0,0,0,0,0,0,0,0,0,0,0,0,0,0,0,0,0,"The ingot was then forged into billets with a transverse dimension of 100 mm × 100 mm. After homogenization at 1200 °C for 2 h, the billet was hot-rolled to 4 mm thickness via nine passes. Subsequently, the hot-rolled plate was air-cooled to room temperature. The hot-rolled plates were then annealed in an annealing furnace, and two different heat treatment routes were designed. The two-step annealing process consisted of pre-annealing at 750 °C for 0.5 h followed by water quenching to room temperature (IA-750), then intercritical annealed at 640 °C for 2 h and finally air-cooled to room temperature (two-step). The dilatometer specimens were prepared from the hot-rolled plate and heated to experimental temperatures at a heating rate of 10 °C/s, then isothermally annealed, followed by cooling to room temperature with a cooling rate of 20 °C/s."
10.1016/j.msea.2016.06.036,Microstructures and mechanical properties of the two plates.,B3,"Tensile strength, MPa",517,MPa,"Yield strength, MPa",400,MPa,"Elongation, %",37.8,%,0,0,0.1,0,0,0,0,0,0,0.32,0.015,0.003,0,0,0.015,0.06,0,1.5,0,0,0,0,0,0,0,0,0.04,0,0,0,0,0,0,0,0,0,"The SUF steels are water-cooled prior to the completion of the rolling process (i.e., during middle of the rolling process). Thus, reversal austenization can be introduced during the hot rolling process to obtain fine-grained steel plates that involve water-cooling during the middle of the rolling process to transform the plate microstructure, followed by reheating to realize inverse transformation. The chemical composition and key parameters of the experimental steel are listed in Table 1. Steel of initial thickness of 140mm was hot rolled to 15mm using a two-hi 450mm hot rolling mill. Two plates of dimensions 15mm×55mm×300mm were cut from the plate and soaked at 1200°C for 2h, hot rolled to 12mm at 1100°C to refine the austenite grains, and then water-cooled to ~400°C at a cooling rate of ~60°C/s followed by hold time of 60s. After warm deforming, the steel was reheated to 880°C and air-cooled to room temperature at a cooling rate of ~1.3°C/s to obtain ferrite plus pearlite microstructure, and this steel is referred as B3 plate. "
10.1016/j.msea.2016.06.036,Microstructures and mechanical properties of the two plates.,B4,"Tensile strength, MPa",586,MPa,"Yield strength, MPa",472,MPa,"Elongation, %",31.6,%,0,0,0.1,0,0,0,0,0,0,0.32,0.015,0.003,0,0,0.015,0.06,0,1.5,0,0,0,0,0,0,0,0,0.04,0,0,0,0,0,0,0,0,0,"The SUF steels are water-cooled prior to the completion of the rolling process (i.e., during middle of the rolling process). Thus, reversal austenization can be introduced during the hot rolling process to obtain fine-grained steel plates that involve water-cooling during the middle of the rolling process to transform the plate microstructure, followed by reheating to realize inverse transformation. The chemical composition and key parameters of the experimental steel are listed in Table 1. Steel of initial thickness of 140mm was hot rolled to 15mm using a two-hi 450mm hot rolling mill. Two plates of dimensions 15mm×55mm×300mm were cut from the plate and soaked at 1200°C for 2h, hot rolled to 12mm at 1100°C to refine the austenite grains, and then water-cooled to ~400°C at a cooling rate of ~60°C/s followed by hold time of 60s. After deformation at 1100°C, the steel was air-cooled to 880°C,After warm deforming, the steel was reheated to 880°C and air-cooled to room temperature at a cooling rate of ~1.3°C/s to obtain ferrite plus pearlite microstructure, followed by air-cooling to room temperature at a cooling rate of ~1.3°C/s to obtain ferrite plus pearlite microstructure. This steel is referred as B4 plate."
10.1016/j.msea.2018.02.018,"Grain size, fraction of martensite, tensile properties and Md30 of 316LN steels with varying annealing treatment.",900 degC-2.0 min,"Mean tensile strength, MPa",1160,MPa,"Mean yield strength, MPa",994,MPa,"Mean elongation, %",40.4,%,0,0,0.04,0.048,0,0,0,0,0,0.34,0,0,0,0,0,0,18.06,1.15,0,0,8.33,0,0,0,0,0,0,0.051,0,0,0,0,0,0,0,0,"The experimental material used in this study was a commercial 316LN austenitic stainless steel of ~3 mm thickness and the chemical composition (in weight percent) of steel is listed in Table 1. The strips were CR in a pilot plant to 90% reduction in thickness at room temperature. Next, the strips were isothermally annealed in the temperature range of 900 °C for 2 min in a tubular resistance furnace under argon atmosphere, and then subsequently quenched in ice-water."
10.1016/j.msea.2018.02.018,"Grain size, fraction of martensite, tensile properties and Md30 of 316LN steels with varying annealing treatment.",900 degC-2.5 min,"Mean tensile strength, MPa",1040,MPa,"Mean yield strength, MPa",618,MPa,"Mean elongation, %",53.6,%,0,0,0.04,0.048,0,0,0,0,0,0.34,0,0,0,0,0,0,18.06,1.15,0,0,8.33,0,0,0,0,0,0,0.051,0,0,0,0,0,0,0,0,"The experimental material used in this study was a commercial 316LN austenitic stainless steel of ~3 mm thickness and the chemical composition (in weight percent) of steel is listed in Table 1. The strips were CR in a pilot plant to 90% reduction in thickness at room temperature. Next, the strips were isothermally annealed in the temperature range of 900 °C for 2.5 min in a tubular resistance furnace under argon atmosphere, and then subsequently quenched in ice-water."
10.1016/j.msea.2018.02.018,"Grain size, fraction of martensite, tensile properties and Md30 of 316LN steels with varying annealing treatment.",900 degC-3.0 min,"Mean tensile strength, MPa",1000,MPa,"Mean yield strength, MPa",558,MPa,"Mean elongation, %",55,%,0,0,0.04,0.048,0,0,0,0,0,0.34,0,0,0,0,0,0,18.06,1.15,0,0,8.33,0,0,0,0,0,0,0.051,0,0,0,0,0,0,0,0,"The experimental material used in this study was a commercial 316LN austenitic stainless steel of ~3 mm thickness and the chemical composition (in weight percent) of steel is listed in Table 1. The strips were CR in a pilot plant to 90% reduction in thickness at room temperature. Next, the strips were isothermally annealed in the temperature range of 900 °C for 3 min in a tubular resistance furnace under argon atmosphere, and then subsequently quenched in ice-water."
10.1016/j.msea.2018.02.018,"Grain size, fraction of martensite, tensile properties and Md30 of 316LN steels with varying annealing treatment.",900 degC-5.0 min,"Mean tensile strength, MPa",1011,MPa,"Mean yield strength, MPa",488,MPa,"Mean elongation, %",56.6,%,0,0,0.04,0.048,0,0,0,0,0,0.34,0,0,0,0,0,0,18.06,1.15,0,0,8.33,0,0,0,0,0,0,0.051,0,0,0,0,0,0,0,0,"The experimental material used in this study was a commercial 316LN austenitic stainless steel of ~3 mm thickness and the chemical composition (in weight percent) of steel is listed in Table 1. The strips were CR in a pilot plant to 90% reduction in thickness at room temperature. Next, the strips were isothermally annealed in the temperature range of 900 °C for 5 min in a tubular resistance furnace under argon atmosphere, and then subsequently quenched in ice-water."
10.1016/j.msea.2018.02.018,"Grain size, fraction of martensite, tensile properties and Md30 of 316LN steels with varying annealing treatment.",900 degC-50 min,"Mean tensile strength, MPa",966,MPa,"Mean yield strength, MPa",375,MPa,"Mean elongation, %",61.2,%,0,0,0.04,0.048,0,0,0,0,0,0.34,0,0,0,0,0,0,18.06,1.15,0,0,8.33,0,0,0,0,0,0,0.051,0,0,0,0,0,0,0,0,"The experimental material used in this study was a commercial 316LN austenitic stainless steel of ~3 mm thickness and the chemical composition (in weight percent) of steel is listed in Table 1. The strips were CR in a pilot plant to 90% reduction in thickness at room temperature. Next, the strips were isothermally annealed in the temperature range of 900 °C for 50 min in a tubular resistance furnace under argon atmosphere, and then subsequently quenched in ice-water."
10.1016/j.msea.2018.02.018,"Grain size, fraction of martensite, tensile properties and Md30 of 316LN steels with varying annealing treatment.",900 degC-100 min,"Mean tensile strength, MPa",939,MPa,"Mean yield strength, MPa",346,MPa,"Mean elongation, %",63.5,%,0,0,0.04,0.048,0,0,0,0,0,0.34,0,0,0,0,0,0,18.06,1.15,0,0,8.33,0,0,0,0,0,0,0.051,0,0,0,0,0,0,0,0,"The experimental material used in this study was a commercial 316LN austenitic stainless steel of ~3 mm thickness and the chemical composition (in weight percent) of steel is listed in Table 1. The strips were CR in a pilot plant to 90% reduction in thickness at room temperature. Next, the strips were isothermally annealed in the temperature range of 900 °C for 100 min in a tubular resistance furnace under argon atmosphere, and then subsequently quenched in ice-water."
10.1016/j.msea.2018.02.018,"Grain size, fraction of martensite, tensile properties and Md30 of 316LN steels with varying annealing treatment.",1000 degC-5.0 min,"Mean tensile strength, MPa",923,MPa,"Mean yield strength, MPa",316,MPa,"Mean elongation, %",76.5,%,0,0,0.04,0.048,0,0,0,0,0,0.34,0,0,0,0,0,0,18.06,1.15,0,0,8.33,0,0,0,0,0,0,0.051,0,0,0,0,0,0,0,0,"The experimental material used in this study was a commercial 316LN austenitic stainless steel of ~3 mm thickness and the chemical composition (in weight percent) of steel is listed in Table 1. The strips were CR in a pilot plant to 90% reduction in thickness at room temperature. Next, the strips were isothermally annealed in the temperature range of 1000 °C for 5 min in a tubular resistance furnace under argon atmosphere, and then subsequently quenched in ice-water."
10.1016/j.msea.2018.02.018,"Grain size, fraction of martensite, tensile properties and Md30 of 316LN steels with varying annealing treatment.",1000 degC-50 min,"Mean tensile strength, MPa",855,MPa,"Mean yield strength, MPa",274,MPa,"Mean elongation, %",78.9,%,0,0,0.04,0.048,0,0,0,0,0,0.34,0,0,0,0,0,0,18.06,1.15,0,0,8.33,0,0,0,0,0,0,0.051,0,0,0,0,0,0,0,0,"The experimental material used in this study was a commercial 316LN austenitic stainless steel of ~3 mm thickness and the chemical composition (in weight percent) of steel is listed in Table 1. The strips were CR in a pilot plant to 90% reduction in thickness at room temperature. Next, the strips were isothermally annealed in the temperature range of 1000 °C for 50 min in a tubular resistance furnace under argon atmosphere, and then subsequently quenched in ice-water."
10.1016/j.msea.2018.02.018,"Grain size, fraction of martensite, tensile properties and Md30 of 316LN steels with varying annealing treatment.",1000 degC-100 min,"Mean tensile strength, MPa",842,MPa,"Mean yield strength, MPa",265,MPa,"Mean elongation, %",80.6,%,0,0,0.04,0.048,0,0,0,0,0,0.34,0,0,0,0,0,0,18.06,1.15,0,0,8.33,0,0,0,0,0,0,0.051,0,0,0,0,0,0,0,0,"The experimental material used in this study was a commercial 316LN austenitic stainless steel of ~3 mm thickness and the chemical composition (in weight percent) of steel is listed in Table 1. The strips were CR in a pilot plant to 90% reduction in thickness at room temperature. Next, the strips were isothermally annealed in the temperature range of 1000 °C for 100 min in a tubular resistance furnace under argon atmosphere, and then subsequently quenched in ice-water."
10.1007/s11665-019-03904-8,Table 3 Mechanical properties of the steels in the quenched and tempered condition,LS,"Ultimate strength, MPa",1201,MPa,"Yield strength, MPa",1115,MPa,"Elongation, %",13.8,%,0,0,0.23,0.0068,0,0,0,0,0.035,0.24,0.011,0.008,0,0,0,0,0.65,1.48,0,0,0.76,0,0,0,0,0,0,0.56,0,0,0,0,0,0,0,0,"After annealing at 1250 °C for 5 h, ingots were deformed into rods with a diameter of about 35 mm in the temperature range 900-1100 °C using loose tooling forging. The steels were normalized at 880 °C for 30 min, leading to average austenite grain sizes of about 12 μm for LS steel, 14 μm for MS steel, and 15 μm for HS steel. Therefore, the tested steels were end-quenched as per ASTM A 255-10 (Ref 16). The end-quench test specimen (diameter 25 mm; length 102 mm) was heated to 880 °C and held for 30 min. A specimen with dimensions of 3 mm × 3 mm × 3 mm was heated to 880 °C and maintained at this temperature for 30 min. The steels were austenitized at 880 °C for 30 min and then water-quenched and tempered at 430 °C for 60 min. Cylindrical tensile specimens (10 mm in diameter and 100 mm in gauge-length section) were machined from the tempered steels."
10.1007/s11665-019-03904-8,Table 3 Mechanical properties of the steels in the quenched and tempered condition,MS,"Ultimate strength, MPa",1259,MPa,"Yield strength, MPa",1149,MPa,"Elongation, %",12.1,%,0,0,0.24,0.0062,0,0,0,0,0.054,0.74,0.009,0.007,0,0,0,0,0.68,1.51,0,0,0.77,0,0,0,0,0,0,0.56,0,0,0,0,0,0,0,0,"After annealing at 1250 °C for 5 h, ingots were deformed into rods with a diameter of about 35 mm in the temperature range 900-1100 °C using loose tooling forging. The steels were normalized at 880 °C for 30 min, leading to average austenite grain sizes of about 12 μm for LS steel, 14 μm for MS steel, and 15 μm for HS steel. Therefore, the tested steels were end-quenched as per ASTM A 255-10 (Ref 16). The end-quench test specimen (diameter 25 mm; length 102 mm) was heated to 880 °C and held for 30 min. A specimen with dimensions of 3 mm × 3 mm × 3 mm was heated to 880 °C and maintained at this temperature for 30 min. The steels were austenitized at 880 °C for 30 min and then water-quenched and tempered at 430 °C for 60 min. Cylindrical tensile specimens (10 mm in diameter and 100 mm in gauge-length section) were machined from the tempered steels."
10.1007/s11665-019-03904-8,Table 3 Mechanical properties of the steels in the quenched and tempered condition,HS,"Ultimate strength, MPa",1318,MPa,"Yield strength, MPa",1148,MPa,"Elongation, %",11.3,%,0,0,0.24,0.0064,0,0,0,0,0.049,1.09,0.01,0.008,0,0,0,0,0.68,1.52,0,0,0.76,0,0,0,0,0,0,0.57,0,0,0,0,0,0,0,0,"After annealing at 1250 °C for 5 h, ingots were deformed into rods with a diameter of about 35 mm in the temperature range 900-1100 °C using loose tooling forging. The steels were normalized at 880 °C for 30 min, leading to average austenite grain sizes of about 12 μm for LS steel, 14 μm for MS steel, and 15 μm for HS steel. Therefore, the tested steels were end-quenched as per ASTM A 255-10 (Ref 16). The end-quench test specimen (diameter 25 mm; length 102 mm) was heated to 880 °C and held for 30 min. A specimen with dimensions of 3 mm × 3 mm × 3 mm was heated to 880 °C and maintained at this temperature for 30 min. The steels were austenitized at 880 °C for 30 min and then water-quenched and tempered at 430 °C for 60 min. Cylindrical tensile specimens (10 mm in diameter and 100 mm in gauge-length section) were machined from the tempered steels."
10.1016/j.msea.2016.03.048,Macroscopic parameters characterized during synchrotron experiment for the mechanical response of sample TMP-770 and TMP-790 to the applied tensile stress.,TMP-770,Ultimate tensile stress (MPa),1051,MPa,Yield stress (MPa),680,MPa,Elongation at fracture (%),21,%,0,0,0.21,0,0,0,0,0,0.57,1.18,0,0,0,0,0,0,0,1.52,0,0,0,0,0,0,0,0,0.036,0.29,0,0,0,0,0,0,0,0,"TRIP steel with composition listed in Table 1 was used in this study. Plate-shaped ingots were subjected to laboratory simulations of thermo-mechanical processing (TMP) using a laboratory rolling mill at Deakin University. After reheating to 1250°C and holding for 1800s in a 15kW muffle furnace, the plates were rolled immediately to 25% reduction at 1100°C, held for 120s to condition the austenite microstructure, then cooled at 2K/s to 875°C, where the second deformation of 47% reduction was applied. In order to form various volume fractions of polygonal ferrite (PF), slow cooling at 1K/s after the second deformation through the ferrite formation region was interrupted at 770°C by water mist cooling at 20K/s to 500°C. Following this, the plates were placed into a fluidized bed furnace and covered with aluminum oxide sand for a hold at 470°C for 1200s. After this step, the plates were water quenched."
10.1016/j.msea.2016.03.048,Macroscopic parameters characterized during synchrotron experiment for the mechanical response of sample TMP-770 and TMP-790 to the applied tensile stress.,TMP-790,Ultimate tensile stress (MPa),1119,MPa,Yield stress (MPa),695,MPa,Elongation at fracture (%),25,%,0,0,0.21,0,0,0,0,0,0.57,1.18,0,0,0,0,0,0,0,1.52,0,0,0,0,0,0,0,0,0.036,0.29,0,0,0,0,0,0,0,0,"TRIP steel with composition listed in Table 1 was used in this study. Plate-shaped ingots were subjected to laboratory simulations of thermo-mechanical processing (TMP) using a laboratory rolling mill at Deakin University. After reheating to 1250°C and holding for 1800s in a 15kW muffle furnace, the plates were rolled immediately to 25% reduction at 1100°C, held for 120s to condition the austenite microstructure, then cooled at 2K/s to 875°C, where the second deformation of 47% reduction was applied. In order to form various volume fractions of polygonal ferrite (PF), slow cooling at 1K/s after the second deformation through the ferrite formation region was interrupted at 790°C by water mist cooling at 20K/s to 500°C. Following this, the plates were placed into a fluidized bed furnace and covered with aluminum oxide sand for a hold at 470°C for 1200s. After this step, the plates were water quenched."
