Repository: MGEdata/SteelScientist

# SteelScientist

## 📝Cite  


**Paper link:**[Steel design based on a large language model](https://doi.org/10.1016/j.actamat.2024.120663)  

@article{tian2025steel,  
&nbsp;&nbsp;&nbsp;&nbsp;&nbsp;&nbsp;&nbsp;&nbsp;title={Steel design based on a large language model},  
&nbsp;&nbsp;&nbsp;&nbsp;&nbsp;&nbsp;&nbsp;&nbsp;author={Tian, Shaohan and Jiang, Xue and Wang, Weiren and Jing, Zhihua and Zhang, Chi and Zhang, Cheng and Lookman, Turab and Su, Yanjing},  
&nbsp;&nbsp;&nbsp;&nbsp;&nbsp;&nbsp;&nbsp;&nbsp;journal={Acta Materialia},  
&nbsp;&nbsp;&nbsp;&nbsp;&nbsp;&nbsp;&nbsp;&nbsp;volume={285},    
&nbsp;&nbsp;&nbsp;&nbsp;&nbsp;&nbsp;&nbsp;&nbsp;pages={120663},

File: datasets/train_data.csv (part 17 of 46)
DOIs,title,abstract,Table_topic,Material,Tensile_name,Tensile_value,Tensile_unit,Yield_name,Yield_value,Yield_unit,Elongation_name,Elongation_value,Elongation_unit,H,B,C,N,O,F,Na,Mg,Al,Si,P,S,Cl,Ca,Ti,V,Cr,Mn,Fe,Co,Ni,Cu,Zn,As,Y,Zr,Nb,Mo,Sn,Sb,La,Ce,Ta,W,Pb,Bi,Text
10.1016/j.msea.2014.05.063,Multi-phase microstructure design of a novel high strength TRIP steel through experimental methodology,"The multi-phase structure of a novel low-alloy transformation induced plasticity (TRIP) steel was designed through experimental analysis. The evolutions of both microstructure and mechanical properties during the two-stage heat treatment were analyzed. The phase transformations during the intercritical annealing and the isothermal bainitic transformation were investigated by means of dilatometry. It was shown that two types of C diffusion were detected during intercritical annealing and a complex microstructure was formed after heat treatment. The processing parameters were selected in such a way to obtain microstructures with systematically different volume fractions of ferrite, bainite and retained austenite. The volume fractions of ferrite and retained austenite were found to be two main factors controlling the ductility. Furthermore, a high volume fraction of C-rich retained austenite, which was stabilized at room temperature, was the origin of a TRIP effect. The resulting material demonstrates a significant improvement in the ultimate tensile strength (1077 MPa) with good uniform elongation (22.5%), as compared to conventional TRIP steels. (C) 2014 Elsevier B.V. All rights reserved.",Mechanical properties of the investigated steel.,830degC-15min-440degC,UTS/MPa,891,MPa,YS/MPa,477,MPa,TEL/%,19.8,%,0,0,0.2,0,0,0,0,0,1.04,0.69,0,0,0,0,0,0,0,1.47,0,0,0,0.5,0,0,0,0,0.04,0.18,0,0,0,0,0,0,0,0,"In this study, the experimental steel was prepared as a vacuum-melted 40Kg ingot. The ingot was reheated to 1200°C and hot-rolled to a thickness of 4mm. The finish temperature is approximately 860°C, followed by coiling at 600°C. After cold rolling to a thickness of 1mm, a two-stage salt bath heat treatment was adopted. Intercritical annealing (IA) was done at 830°C for 15min. In order to control the morphology of bainite, the isothermal bainitic transformation (IBT) temperature was kept the same for all treatments following. The material was subsequently fast quenched and austempered at 440°C for 3min, followed by cooling in air."
10.1016/j.msea.2014.05.063,Multi-phase microstructure design of a novel high strength TRIP steel through experimental methodology,"The multi-phase structure of a novel low-alloy transformation induced plasticity (TRIP) steel was designed through experimental analysis. The evolutions of both microstructure and mechanical properties during the two-stage heat treatment were analyzed. The phase transformations during the intercritical annealing and the isothermal bainitic transformation were investigated by means of dilatometry. It was shown that two types of C diffusion were detected during intercritical annealing and a complex microstructure was formed after heat treatment. The processing parameters were selected in such a way to obtain microstructures with systematically different volume fractions of ferrite, bainite and retained austenite. The volume fractions of ferrite and retained austenite were found to be two main factors controlling the ductility. Furthermore, a high volume fraction of C-rich retained austenite, which was stabilized at room temperature, was the origin of a TRIP effect. The resulting material demonstrates a significant improvement in the ultimate tensile strength (1077 MPa) with good uniform elongation (22.5%), as compared to conventional TRIP steels. (C) 2014 Elsevier B.V. All rights reserved.",Mechanical properties of the investigated steel.,830degC-30min-440degC,UTS/MPa,869,MPa,YS/MPa,489,MPa,TEL/%,20.2,%,0,0,0.2,0,0,0,0,0,1.04,0.69,0,0,0,0,0,0,0,1.47,0,0,0,0.5,0,0,0,0,0.04,0.18,0,0,0,0,0,0,0,0,"In this study, the experimental steel was prepared as a vacuum-melted 40Kg ingot. The ingot was reheated to 1200°C and hot-rolled to a thickness of 4mm. The finish temperature is approximately 860°C, followed by coiling at 600°C. After cold rolling to a thickness of 1mm, a two-stage salt bath heat treatment was adopted. Intercritical annealing (IA) was done at 830°C for 30min. In order to control the morphology of bainite, the isothermal bainitic transformation (IBT) temperature was kept the same for all treatments following. The material was subsequently fast quenched and austempered at 440°C for 3min, followed by cooling in air."
10.1007/s11661-013-1613-2,"Effects of Microstructure on Tensile, Charpy Impact, and Crack Tip Opening Displacement Properties of Two API X80 Pipeline Steels","The effects of microstructure on tensile, Charpy impact, and crack tip opening displacement (CTOD) properties of two API X80 pipeline steels were investigated in this study. Two API X80 pipeline steels consisting of acicular ferrite and granular bainite, and a small amount of hard phases such as martensite and secondary phases have elongated grains along the rolling direction, so that they show different mechanical properties as the specimens' directions change. The 90 deg specimens have high tensile strength due to the low stress concentration on the fine hard phases and the high loads for the deformation of the elongated grains. In contrast, the 30 deg specimens have less elongated grains and larger hard phases such as martensite, with the size of about 3 mu m, than the 90 deg specimens. Hence, the 30 deg specimens have low tensile strength because of the high stress concentration on the large hard phases and the low loads to deform grains. In the 90 deg specimen, brittle crack propagation surfaces are even since cracks propagate in a straight line along the elongated grain structure. In the 30 deg specimen, however, brittle crack propagation surfaces are uneven, and secondary cracks are observed, because of the zigzag brittle crack propagation path. In the CTOD properties, the 90 deg specimens have maximum forces of higher magnitude than the 30 deg specimens, because of the elongated grain structure. However, CTODs of the 90 deg specimens are lower than those of the 30 deg specimens because of the low plastic deformation areas by the elongated grains in the 90 deg specimens. DOI: 10.1007/s11661-013-1613-2 (C) The Minerals, Metals & Materials Society and ASM International 2013",Table III Tensile Properties at Room Temperature and 253 K (−20 °C) of the Specimens,A90,Ultimate Tensile Strength (MPa),742,MPa,Yield Strength (MPa),673,MPa,Elongation (Pct),19,no mentioned,0,0,0.06,0,0,0,0,0,0,0.25,0.01,0.001,0,0,0.02,0.05,0,1.85,0,0,0.2,0,0,0,0,0,0.07,0.3,0,0,0,0,0,0,0,0,"In this study, plate-type two API X80 pipeline steels having different distributions of hard phases and elongated grains along the rolling direction were fabricated by controlling a carbon content and hot rolling process. The steels used in this study were API X80 pipeline steels (minimum yield strength level; 615 MPa), and their chemical compositions are shown in Table I. An overall grain refinement effect was expected by rolling with a high rolling reduction ratio of 80 pct in the non-recrystallized region of austenite after austenitization at 1453 K (1180 °C) for 2 hours. Rolling was finished at 1155 K (782 °C) in the austenite region above Ar3. After the finish rolling, the steels were rapidly cooled to finish cooling temperature of 785 K (512 °C) at the cooling speed ranging from 15 to 20 K/s, and then were cooled in the air, to room temperature. Specimens were machined in 90 deg to the rolling direction of the steel plates, which are the directions for guarantees of mechanical properties of the UOE and the spiral pipes. For convenience, these four specimens are referred to as ‘A90', ‘A30', ‘B90', and ‘B30' according to the carbon content and the direction."
10.1007/s11661-013-1613-2,"Effects of Microstructure on Tensile, Charpy Impact, and Crack Tip Opening Displacement Properties of Two API X80 Pipeline Steels","The effects of microstructure on tensile, Charpy impact, and crack tip opening displacement (CTOD) properties of two API X80 pipeline steels were investigated in this study. Two API X80 pipeline steels consisting of acicular ferrite and granular bainite, and a small amount of hard phases such as martensite and secondary phases have elongated grains along the rolling direction, so that they show different mechanical properties as the specimens' directions change. The 90 deg specimens have high tensile strength due to the low stress concentration on the fine hard phases and the high loads for the deformation of the elongated grains. In contrast, the 30 deg specimens have less elongated grains and larger hard phases such as martensite, with the size of about 3 mu m, than the 90 deg specimens. Hence, the 30 deg specimens have low tensile strength because of the high stress concentration on the large hard phases and the low loads to deform grains. In the 90 deg specimen, brittle crack propagation surfaces are even since cracks propagate in a straight line along the elongated grain structure. In the 30 deg specimen, however, brittle crack propagation surfaces are uneven, and secondary cracks are observed, because of the zigzag brittle crack propagation path. In the CTOD properties, the 90 deg specimens have maximum forces of higher magnitude than the 30 deg specimens, because of the elongated grain structure. However, CTODs of the 90 deg specimens are lower than those of the 30 deg specimens because of the low plastic deformation areas by the elongated grains in the 90 deg specimens. DOI: 10.1007/s11661-013-1613-2 (C) The Minerals, Metals & Materials Society and ASM International 2013",Table III Tensile Properties at Room Temperature and 253 K (−20 °C) of the Specimens,A30,Ultimate Tensile Strength (MPa),691,MPa,Yield Strength (MPa),632,MPa,Elongation (Pct),20,no mentioned,0,0,0.06,0,0,0,0,0,0,0.25,0.01,0.001,0,0,0.02,0.05,0,1.85,0,0,0.2,0,0,0,0,0,0.07,0.3,0,0,0,0,0,0,0,0,"In this study, plate-type two API X80 pipeline steels having different distributions of hard phases and elongated grains along the rolling direction were fabricated by controlling a carbon content and hot rolling process. The steels used in this study were API X80 pipeline steels (minimum yield strength level; 615 MPa), and their chemical compositions are shown in Table I. An overall grain refinement effect was expected by rolling with a high rolling reduction ratio of 80 pct in the non-recrystallized region of austenite after austenitization at 1453 K (1180 °C) for 2 hours. Rolling was finished at 1155 K (782 °C) in the austenite region above Ar3. After the finish rolling, the steels were rapidly cooled to finish cooling temperature of 785 K (512 °C) at the cooling speed ranging from 15 to 20 K/s, and then were cooled in the air, to room temperature. Specimens were machined in 30 deg to the rolling direction of the steel plates, which are the directions for guarantees of mechanical properties of the UOE and the spiral pipes. For convenience, these four specimens are referred to as ‘A90', ‘A30', ‘B90', and ‘B30' according to the carbon content and the direction."
10.1007/s11661-013-1613-2,"Effects of Microstructure on Tensile, Charpy Impact, and Crack Tip Opening Displacement Properties of Two API X80 Pipeline Steels","The effects of microstructure on tensile, Charpy impact, and crack tip opening displacement (CTOD) properties of two API X80 pipeline steels were investigated in this study. Two API X80 pipeline steels consisting of acicular ferrite and granular bainite, and a small amount of hard phases such as martensite and secondary phases have elongated grains along the rolling direction, so that they show different mechanical properties as the specimens' directions change. The 90 deg specimens have high tensile strength due to the low stress concentration on the fine hard phases and the high loads for the deformation of the elongated grains. In contrast, the 30 deg specimens have less elongated grains and larger hard phases such as martensite, with the size of about 3 mu m, than the 90 deg specimens. Hence, the 30 deg specimens have low tensile strength because of the high stress concentration on the large hard phases and the low loads to deform grains. In the 90 deg specimen, brittle crack propagation surfaces are even since cracks propagate in a straight line along the elongated grain structure. In the 30 deg specimen, however, brittle crack propagation surfaces are uneven, and secondary cracks are observed, because of the zigzag brittle crack propagation path. In the CTOD properties, the 90 deg specimens have maximum forces of higher magnitude than the 30 deg specimens, because of the elongated grain structure. However, CTODs of the 90 deg specimens are lower than those of the 30 deg specimens because of the low plastic deformation areas by the elongated grains in the 90 deg specimens. DOI: 10.1007/s11661-013-1613-2 (C) The Minerals, Metals & Materials Society and ASM International 2013",Table III Tensile Properties at Room Temperature and 253 K (−20 °C) of the Specimens,B90,Ultimate Tensile Strength (MPa),845,MPa,Yield Strength (MPa),720,MPa,Elongation (Pct),17,no mentioned,0,0,0.07,0,0,0,0,0,0,0.25,0.01,0.001,0,0,0.02,0.05,0,1.85,0,0,0.2,0,0,0,0,0,0.07,0.3,0,0,0,0,0,0,0,0,"In this study, plate-type two API X80 pipeline steels having different distributions of hard phases and elongated grains along the rolling direction were fabricated by controlling a carbon content and hot rolling process. The steels used in this study were API X80 pipeline steels (minimum yield strength level; 615 MPa), and their chemical compositions are shown in Table I. An overall grain refinement effect was expected by rolling with a high rolling reduction ratio of 80 pct in the non-recrystallized region of austenite after austenitization at 1453 K (1180 °C) for 2 hours. Rolling was finished at 1155 K (782 °C) in the austenite region above Ar3. After the finish rolling, the steels were rapidly cooled to finish cooling temperature of 785 K (512 °C) at the cooling speed ranging from 15 to 20 K/s, and then were cooled in the air, to room temperature. Specimens were machined in 90 deg to the rolling direction of the steel plates, which are the directions for guarantees of mechanical properties of the UOE and the spiral pipes. For convenience, these four specimens are referred to as ‘A90', ‘A30', ‘B90', and ‘B30' according to the carbon content and the direction."
10.1007/s11661-013-1613-2,"Effects of Microstructure on Tensile, Charpy Impact, and Crack Tip Opening Displacement Properties of Two API X80 Pipeline Steels","The effects of microstructure on tensile, Charpy impact, and crack tip opening displacement (CTOD) properties of two API X80 pipeline steels were investigated in this study. Two API X80 pipeline steels consisting of acicular ferrite and granular bainite, and a small amount of hard phases such as martensite and secondary phases have elongated grains along the rolling direction, so that they show different mechanical properties as the specimens' directions change. The 90 deg specimens have high tensile strength due to the low stress concentration on the fine hard phases and the high loads for the deformation of the elongated grains. In contrast, the 30 deg specimens have less elongated grains and larger hard phases such as martensite, with the size of about 3 mu m, than the 90 deg specimens. Hence, the 30 deg specimens have low tensile strength because of the high stress concentration on the large hard phases and the low loads to deform grains. In the 90 deg specimen, brittle crack propagation surfaces are even since cracks propagate in a straight line along the elongated grain structure. In the 30 deg specimen, however, brittle crack propagation surfaces are uneven, and secondary cracks are observed, because of the zigzag brittle crack propagation path. In the CTOD properties, the 90 deg specimens have maximum forces of higher magnitude than the 30 deg specimens, because of the elongated grain structure. However, CTODs of the 90 deg specimens are lower than those of the 30 deg specimens because of the low plastic deformation areas by the elongated grains in the 90 deg specimens. DOI: 10.1007/s11661-013-1613-2 (C) The Minerals, Metals & Materials Society and ASM International 2013",Table III Tensile Properties at Room Temperature and 253 K (−20 °C) of the Specimens,B30,Ultimate Tensile Strength (MPa),813,MPa,Yield Strength (MPa),615,MPa,Elongation (Pct),21,no mentioned,0,0,0.07,0,0,0,0,0,0,0.25,0.01,0.001,0,0,0.02,0.05,0,1.85,0,0,0.2,0,0,0,0,0,0.07,0.3,0,0,0,0,0,0,0,0,"In this study, plate-type two API X80 pipeline steels having different distributions of hard phases and elongated grains along the rolling direction were fabricated by controlling a carbon content and hot rolling process. The steels used in this study were API X80 pipeline steels (minimum yield strength level; 615 MPa), and their chemical compositions are shown in Table I. An overall grain refinement effect was expected by rolling with a high rolling reduction ratio of 80 pct in the non-recrystallized region of austenite after austenitization at 1453 K (1180 °C) for 2 hours. Rolling was finished at 1155 K (782 °C) in the austenite region above Ar3. After the finish rolling, the steels were rapidly cooled to finish cooling temperature of 785 K (512 °C) at the cooling speed ranging from 15 to 20 K/s, and then were cooled in the air, to room temperature. Specimens were machined in 30 deg to the rolling direction of the steel plates, which are the directions for guarantees of mechanical properties of the UOE and the spiral pipes. For convenience, these four specimens are referred to as ‘A90', ‘A30', ‘B90', and ‘B30' according to the carbon content and the direction."
10.1016/j.msea.2016.08.094,Effect of partial and full austenitisation on microstructure and mechanical properties of quenching and partitioning steel,"A novel high-strength steel has been made through thermo-mechanical controlled processing with the finish rolling temperature of 750 degrees C followed by air cooling. Subsequently, both partial austenitisation at 800 degrees C and fully austenitisation at 930 degrees C have been attempted for equal duration of 30 min prior to one step quenching and partitioning (Q&P) at 345 degrees C below M-s temperature (365 degrees C). As-rolled steel reveals ferrite-bainite-martensite microstructures with a good combination of strength and ductility. After Q&P, all the specimens have exhibited the multiphase microstructures comprising ferrite, lath microstructure (martensite and bainite), and retained austenite with the volume fractions of up to 10.50 wt%. It is evident that partitioning for 30 min leads to good carbon enrichment (> 1 wt%) of the austenite phase from the neighbouring martensite or bainite which might be due to fast partitioning kinetics and possible suppression of carbides through a combination of Si and Al additions. The attractive combination of tensile strength (921-922 MPa) and ductility (25-26% total elongation) along with low yield ratio (0.63-0.69) are attributed to ferrite and lath microstructures along with the thin film like carbon enriched retained austenite obtained after Q&P process. (C) 2016 Elsevier B.V. All rights reserved.",Mechanical properties of the investigate steels subjected to various processing conditions.,TMCP+AC,UTS (MPa),1099,MPa,YS (MPa),574,MPa,TEL (%),14,%,0,0,0.2,0,0,0,0,0,1.5,1.4,0.014,0.006,0,0,0,0,0,1.65,0,1.07,1.05,1.3,0,0,0,0,0,0,0,0,0,0,0,0,0,0,"A laboratory scale 25kVA air induction furnace was used to manufacture the steel with the chemical composition as shown in Table 1. After cropping the top section of the ingot containing shrinkage/pipes, the remaining portion of 200mm×50mm×50mm size was hot forged down to about 19mm×19mm cross section. After that, the Ac1, Ac3 and MS temperatures were measured as 725°C, 830°C and 365°C respectively, by a Gleeble 1500D LVDT type dilatometer using cylindrical hollow samples of 1mm wall thickness. At first the samples were heated at a heating rate of 10°C/s at 1000°C and soaked for 5min, and then cooled under constant rate of 20°C/s to room temperature. The forged bars were soaked at 1200°C and subsequently subjected to TMCP with 750°C finish rolling temperature (FRT) according to the laboratory scale schedule as mention in Fig. 2 using two-high rolling mill (10 HP) and finally the rolled plates (≈8mm) were allowed to air cooling (AC)."
10.1016/j.msea.2016.08.094,Effect of partial and full austenitisation on microstructure and mechanical properties of quenching and partitioning steel,"A novel high-strength steel has been made through thermo-mechanical controlled processing with the finish rolling temperature of 750 degrees C followed by air cooling. Subsequently, both partial austenitisation at 800 degrees C and fully austenitisation at 930 degrees C have been attempted for equal duration of 30 min prior to one step quenching and partitioning (Q&P) at 345 degrees C below M-s temperature (365 degrees C). As-rolled steel reveals ferrite-bainite-martensite microstructures with a good combination of strength and ductility. After Q&P, all the specimens have exhibited the multiphase microstructures comprising ferrite, lath microstructure (martensite and bainite), and retained austenite with the volume fractions of up to 10.50 wt%. It is evident that partitioning for 30 min leads to good carbon enrichment (> 1 wt%) of the austenite phase from the neighbouring martensite or bainite which might be due to fast partitioning kinetics and possible suppression of carbides through a combination of Si and Al additions. The attractive combination of tensile strength (921-922 MPa) and ductility (25-26% total elongation) along with low yield ratio (0.63-0.69) are attributed to ferrite and lath microstructures along with the thin film like carbon enriched retained austenite obtained after Q&P process. (C) 2016 Elsevier B.V. All rights reserved.",Mechanical properties of the investigate steels subjected to various processing conditions.,TMCP+PA+Q&P+AC,UTS (MPa),922,MPa,YS (MPa),584,MPa,TEL (%),25,%,0,0,0.2,0,0,0,0,0,1.5,1.4,0.014,0.006,0,0,0,0,0,1.65,0,1.07,1.05,1.3,0,0,0,0,0,0,0,0,0,0,0,0,0,0,"A laboratory scale 25kVA air induction furnace was used to manufacture the steel with the chemical composition as shown in Table 1. After cropping the top section of the ingot containing shrinkage/pipes, the remaining portion of 200mm×50mm×50mm size was hot forged down to about 19mm×19mm cross section. After that, the Ac1, Ac3 and MS temperatures were measured as 725°C, 830°C and 365°C respectively, by a Gleeble 1500D LVDT type dilatometer using cylindrical hollow samples of 1mm wall thickness. At first the samples were heated at a heating rate of 10°C/s at 1000°C and soaked for 5min, and then cooled under constant rate of 20°C/s to room temperature. The forged bars were soaked at 1200°C and subsequently subjected to TMCP with 750°C finish rolling temperature (FRT) according to the laboratory scale schedule as mention in Fig. 2 using two-high rolling mill (10 HP) and finally the rolled plates (≈8mm) were allowed to air cooling (AC). The TMCP samples were treated by Q&amp;P processes, as shown in Fig. 3. All samples were subjected to partial austenitisation (PA) at 800°C temperatures with the same holding time of 30min, followed by rapid quenching in a salt bath maintained at 345°C below MS temperature (365°C) and partitioning at the same temperature for 30min."
10.1016/j.msea.2016.08.094,Effect of partial and full austenitisation on microstructure and mechanical properties of quenching and partitioning steel,"A novel high-strength steel has been made through thermo-mechanical controlled processing with the finish rolling temperature of 750 degrees C followed by air cooling. Subsequently, both partial austenitisation at 800 degrees C and fully austenitisation at 930 degrees C have been attempted for equal duration of 30 min prior to one step quenching and partitioning (Q&P) at 345 degrees C below M-s temperature (365 degrees C). As-rolled steel reveals ferrite-bainite-martensite microstructures with a good combination of strength and ductility. After Q&P, all the specimens have exhibited the multiphase microstructures comprising ferrite, lath microstructure (martensite and bainite), and retained austenite with the volume fractions of up to 10.50 wt%. It is evident that partitioning for 30 min leads to good carbon enrichment (> 1 wt%) of the austenite phase from the neighbouring martensite or bainite which might be due to fast partitioning kinetics and possible suppression of carbides through a combination of Si and Al additions. The attractive combination of tensile strength (921-922 MPa) and ductility (25-26% total elongation) along with low yield ratio (0.63-0.69) are attributed to ferrite and lath microstructures along with the thin film like carbon enriched retained austenite obtained after Q&P process. (C) 2016 Elsevier B.V. All rights reserved.",Mechanical properties of the investigate steels subjected to various processing conditions.,TMCP+FA+Q&P+AC,UTS (MPa),921,MPa,YS (MPa),641,MPa,TEL (%),26,%,0,0,0.2,0,0,0,0,0,1.5,1.4,0.014,0.006,0,0,0,0,0,1.65,0,1.07,1.05,1.3,0,0,0,0,0,0,0,0,0,0,0,0,0,0,"A laboratory scale 25kVA air induction furnace was used to manufacture the steel with the chemical composition as shown in Table 1. After cropping the top section of the ingot containing shrinkage/pipes, the remaining portion of 200mm×50mm×50mm size was hot forged down to about 19mm×19mm cross section. After that, the Ac1, Ac3 and MS temperatures were measured as 725°C, 830°C and 365°C respectively, by a Gleeble 1500D LVDT type dilatometer using cylindrical hollow samples of 1mm wall thickness. At first the samples were heated at a heating rate of 10°C/s at 1000°C and soaked for 5min, and then cooled under constant rate of 20°C/s to room temperature. The forged bars were soaked at 1200°C and subsequently subjected to TMCP with 750°C finish rolling temperature (FRT) according to the laboratory scale schedule as mention in Fig. 2 using two-high rolling mill (10 HP) and finally the rolled plates (≈8mm) were allowed to air cooling (AC). The TMCP samples were treated by Q&amp;P processes, as shown in Fig. 3. All samples were subjected to partial full austenitisation (FA) at 930°C temperatures with the same holding time of 30min, followed by rapid quenching in a salt bath maintained at 345°C below MS temperature (365°C) and partitioning at the same temperature for 30min. "
10.1007/s10921-013-0180-1,Study on the Effect of Elastic Stress and Microstructure of Low Carbon Steels on Barkhausen Noise,"The present study investigates the effect of elastic stress and microstructure on Barkhausen noise in low carbon steels subjected to different heat treatments. Barkhausen noise in an as-received test piece and a test piece heated at 450 C-a similar to for 1.5 hours was found to increase with increasing elastic stress. However, in a test piece heated at 700 C-a similar to for 10 hours, Barkhausen noise was observed to saturate with increasing elastic stress following an initial increase. To clarify the reason for this saturation behavior, magnetization measurements were carried out and the microstructure and texture of the test pieces were evaluated using microscopy and electron backscatter diffraction. The results indicated that for the test piece heated at 700 C-a similar to for 10 hours, a drastic change in the microstructure occurred compared to that for the other test pieces. From the experimental and analytical results, it was concluded that for the former test piece, Barkhausen noise saturated under a low elastic stress due to the globularization of pearlite, which caused 90(a similar to) domain walls to become 180(a similar to) domain walls when a low elastic stress is applied.",Table 3 Mechanical properties of test pieces in tensile testing,TP000,Tensile strength (MPa),488,MPa,Yield stress (MPa),360,MPa,Elongation (%),37,%,0,0,0.13,0,0,0,0,0,0,0.23,0.016,0.017,0,0,0,0,0,0.59,0,0,0,0,0,0,0,0,0,0,0,0,0,0,0,0,0,0,Dog-bone shaped test pieces were cut from low carbon steel sheets with an initial thickness of 6 mm. The thickness was reduced to 2 mm by machining. Table 1 shows the chemical composition of the test pieces used in this study. The test pieces were heat treated in an argon atmosphere at 450 °C for 1.5 h and 700 °C for 10 h and then allowed to cool to room temperature in the furnace. These two heat treatments were used to reduce the dislocation density and to change the microstructure of the pearlite phase.
10.1007/s10921-013-0180-1,Study on the Effect of Elastic Stress and Microstructure of Low Carbon Steels on Barkhausen Noise,"The present study investigates the effect of elastic stress and microstructure on Barkhausen noise in low carbon steels subjected to different heat treatments. Barkhausen noise in an as-received test piece and a test piece heated at 450 C-a similar to for 1.5 hours was found to increase with increasing elastic stress. However, in a test piece heated at 700 C-a similar to for 10 hours, Barkhausen noise was observed to saturate with increasing elastic stress following an initial increase. To clarify the reason for this saturation behavior, magnetization measurements were carried out and the microstructure and texture of the test pieces were evaluated using microscopy and electron backscatter diffraction. The results indicated that for the test piece heated at 700 C-a similar to for 10 hours, a drastic change in the microstructure occurred compared to that for the other test pieces. From the experimental and analytical results, it was concluded that for the former test piece, Barkhausen noise saturated under a low elastic stress due to the globularization of pearlite, which caused 90(a similar to) domain walls to become 180(a similar to) domain walls when a low elastic stress is applied.",Table 3 Mechanical properties of test pieces in tensile testing,TP450,Tensile strength (MPa),489,MPa,Yield stress (MPa),317,MPa,Elongation (%),36,%,0,0,0.13,0,0,0,0,0,0,0.23,0.016,0.017,0,0,0,0,0,0.59,0,0,0,0,0,0,0,0,0,0,0,0,0,0,0,0,0,0,"Dog-bone shaped test pieces were cut from low carbon steel sheets with an initial thickness of 6 mm. The thickness was reduced to 2 mm by machining. Table 1 shows the chemical composition of the test pieces used in this study. The test pieces were heat treated in an argon atmosphere at 450 °C for 1.5 h and 700 °C for 10 h and then allowed to cool to room temperature in the furnace. These two heat treatments were used to reduce the dislocation density and to change the microstructure of the pearlite phase. In this study, test pieces subjected to heat treatments of 450 °C are denoted by TP450 . Although the heat treatments were carried out in an argon atmosphere, TP450 were wrapped in aluminum and titanium foil, respectively, in order to minimize the possibility of oxide formation."
10.1007/s10921-013-0180-1,Study on the Effect of Elastic Stress and Microstructure of Low Carbon Steels on Barkhausen Noise,"The present study investigates the effect of elastic stress and microstructure on Barkhausen noise in low carbon steels subjected to different heat treatments. Barkhausen noise in an as-received test piece and a test piece heated at 450 C-a similar to for 1.5 hours was found to increase with increasing elastic stress. However, in a test piece heated at 700 C-a similar to for 10 hours, Barkhausen noise was observed to saturate with increasing elastic stress following an initial increase. To clarify the reason for this saturation behavior, magnetization measurements were carried out and the microstructure and texture of the test pieces were evaluated using microscopy and electron backscatter diffraction. The results indicated that for the test piece heated at 700 C-a similar to for 10 hours, a drastic change in the microstructure occurred compared to that for the other test pieces. From the experimental and analytical results, it was concluded that for the former test piece, Barkhausen noise saturated under a low elastic stress due to the globularization of pearlite, which caused 90(a similar to) domain walls to become 180(a similar to) domain walls when a low elastic stress is applied.",Table 3 Mechanical properties of test pieces in tensile testing,TP700,Tensile strength (MPa),432,MPa,Yield stress (MPa),288,MPa,Elongation (%),36,%,0,0,0.13,0,0,0,0,0,0,0.23,0.016,0.017,0,0,0,0,0,0.59,0,0,0,0,0,0,0,0,0,0,0,0,0,0,0,0,0,0,"Dog-bone shaped test pieces were cut from low carbon steel sheets with an initial thickness of 6 mm. The thickness was reduced to 2 mm by machining. Table 1 shows the chemical composition of the test pieces used in this study. The test pieces were heat treated in an argon atmosphere at 450 °C for 1.5 h and 700 °C for 10 h and then allowed to cool to room temperature in the furnace. These two heat treatments were used to reduce the dislocation density and to change the microstructure of the pearlite phase. In this study, test pieces subjected to heat treatments of 700 °C are denoted by TP700 . Although the heat treatments were carried out in an argon atmosphere, TP700 were wrapped in aluminum and titanium foil, respectively, in order to minimize the possibility of oxide formation."
10.1016/j.matdes.2010.08.047,Microstructure and properties of austenitic stainless steel reinforced with in situ TiC particulate,"Austenitic stainless steel reinforced with 5 vol.% TiC particulate was in situ synthesized by in situ reaction during melting process successfully and its microstructure, mechanical properties as well as oxidation behavior were investigated. Microstructure observations revealed that in situ TiC particulates with an average size of 2-10 mu m distributed uniformly in the matrix and the interface boundaries between TiC particulates and austenite matrix were clean without any impurities and contaminations. Addition of TiC particulates refined the grain structure of austenitic matrix, but did not cause formation of any new phases in microstructure. Beneficial effects of TiC addition to austenitic stainless steel on both mechanical properties and oxidation resistance were found. Both at ambient and elevated temperature, tensile strengths of the steel with TiC addition were notably higher than those of its matrix alloy, however, a decrease in ductility also appeared, as exhibited by other particulate reinforced alloys. Besides tensile strengths, creep resistance of austenitic stainless steel was also significantly increased by TiC addition at elevated temperature of 923 K. Oxidation test at 1073 K revealed that TiC addition to austenitic stainless steel raised the oxidation resistance of the steel remarkably. (C) 2010 Elsevier Ltd. All rights reserved.",Mechanical properties of two steels at ambient temperature.,TiC-304SS,Ultimate tensile strength (MPa),854,MPa,Yield strength (MPa),416,MPa,Elongation (%),36.7,%,0,0,0.05,0,0,0,0,0,0,1,0.045,0.03,0,0,0,0,18.8,2,0,0,8.1,0,0,0,0,0,0,0,0,0,0,0,0,0,0,0,"The matrix alloy used in this work was a commercial 304 austenitic stainless steel (304SS), which chemical composition was given in Table 1 . For the production of in situ 5vol.% TiC particulate reinforced austenitic stainless (TiC-304SS), 304SS ingot, titanium powders, graphite powders and iron powders were used to be the raw materials. After the matrix alloy 304SS had been melted in a medium frequency vacuum induction melting (VIM) furnace at 1873-1923K, the preformed blocks were introduced into the melt. The ingots with 50mm in diameter were hot forged at 1273K into 15mm-thick bars. For comparison, 304SS without TiC addition was also cast and machined into the same dimensions and tested under the same conditions as the above sample, and properties test were also carried out under the same conditions. All of samples for mechanical testing and microstructure observation were cut by electric spark machining from the forged bars. Some samples were heated at 1323K for 40min then quenched in water. The static oxidation tests were carried out in a box furnace at 1073K. The samples with size of 20mm×15mm×2mm were placed in the furnace in individual pre-annealed alumina crucible and oxidized in static air."
10.1016/j.msea.2016.08.106,Stacking fault energy and deformation mechanisms in Fe-xMn-0.6C-yAl TWIP steel,"The deformation mechanisms and mechanical properties of Fe-Mn-C-Al twinning-induced plasticity (TWIP) steels with a chemical composition range of 12-18 wt% Mn and 0-3 wt% Al, are reviewed. The in-depth microstructural analysis revealed that all the investigated TWIP steels exhibit deformation twinning as the main deformation mechanism in addition to dislocation glide. The Al-free TWIP steels have a much more complex deformation behavior than the Al-added TWIP steels. The deformation of Fe-15Mn-0.6C steel is accompanied by the formation of a very small amount of strain-induced epsilon martensite, in addition to deformation twinning. Deformation of Fe-12Mn-0.6C steel is accompanied by several deformation mechanisms which are simultaneously activated: strain-induced e martensite, formation of shear bands and strain-induced alpha' martensite, in addition to deformation twinning. The upper limit for the value of SFE for strain-induced martensitic transformation is determined to be approximately 13 my m(2). The results confirm that the SFE is the key parameters affecting the strength and the ductility of TWIP steel. A linear relation between the ultimate tensile strength (UTS) and the SFE is proposed, with the UTS increasing with decreasing SFE. (C) 2016 Elsevier B.V. All rights reserved.",The overview of the mechanical properties of the investigated TWIP steels with various Mn and Al content. SFE values were calculated based on the thermodynamic model proposed by Saeed-Akbari et al. [15].,Fe18Mn0.6C,UTS (MPa),1105.6,MPa,YS (MPa),484.1,MPa,Total elongation (%),60.4,%,0,0,0.625,0,0,0,0,0,0.025,0,0,0,0,0,0,0,0,18.18,0,0,0,0,0,0,0,0,0,0,0,0,0,0,0,0,0,0,"Slabs taken from vacuum cast ingots were solution-treated at 1200°C for 2h and hot-rolled to a thickness of 2.5mm, prior to cold-rolling to a thickness of 1.25mm. Recrystallization annealing was carried out at 800°C for 100s. All the steels had a fully recrystallized austenitic microstructure consisting of equiaxed grains, some of which containing annealing twins. ASTM E8 standard samples of the annealed steels were machined with their long axis aligned with the rolling direction (RD). In order to remove the deformation-affected surface layer on the samples, about 100μm of thickness was removed from the surface by electrolytic polishing. The overview of the mechanical properties of the investigated Fe-xMn-0.6C-yAl steels is presented in Table 2."
