Repository: MGEdata/SteelScientist

# SteelScientist

## 📝Cite  


**Paper link:**[Steel design based on a large language model](https://doi.org/10.1016/j.actamat.2024.120663)  

@article{tian2025steel,  
&nbsp;&nbsp;&nbsp;&nbsp;&nbsp;&nbsp;&nbsp;&nbsp;title={Steel design based on a large language model},  
&nbsp;&nbsp;&nbsp;&nbsp;&nbsp;&nbsp;&nbsp;&nbsp;author={Tian, Shaohan and Jiang, Xue and Wang, Weiren and Jing, Zhihua and Zhang, Chi and Zhang, Cheng and Lookman, Turab and Su, Yanjing},  
&nbsp;&nbsp;&nbsp;&nbsp;&nbsp;&nbsp;&nbsp;&nbsp;journal={Acta Materialia},  
&nbsp;&nbsp;&nbsp;&nbsp;&nbsp;&nbsp;&nbsp;&nbsp;volume={285},    
&nbsp;&nbsp;&nbsp;&nbsp;&nbsp;&nbsp;&nbsp;&nbsp;pages={120663},

File: datasets/data.csv (part 18 of 19)
DOIs,Table_topic,Material,Tensile_name,Tensile_value,Tensile_unit,Yield_name,Yield_value,Yield_unit,Elongation_name,Elongation_value,Elongation_unit,H,B,C,N,O,F,Na,Mg,Al,Si,P,S,Cl,Ca,Ti,V,Cr,Mn,Fe,Co,Ni,Cu,Zn,As,Y,Zr,Nb,Mo,Sn,Sb,La,Ce,Ta,W,Pb,Bi,Text
10.1007/s11661-016-3707-0,Table III Mechanical Properties of Steels With and Without Al Alloying,Without Al,"('TS (MPa)', 'TS (MPa)')",1687,MPa,"('YS (MPa)', 'YS (MPa)')",1354,MPa,"('Elongation (Pct)', 'Elongation (Pct)')",12.9,no mentioned,0,0,0.22,0,0,0,0,0,0.49,1.2,0.035,0.035,0,0,0,0.1,0.98,1.2,0,0,0,0,0,0,0,0,0,0.22,0,0,0,0,0,0,0,0,"The experimental steel with 0.5 wt pct Al was melted in vacuum induction furnace and 10 kg ingot was casted with a diameter of 100 mm. For comparison, another steel with a similar composition but without Al alloying was also prepared. The chemical compositions of the steels with and without Al alloying were shown in Table I. The ingots were heated to 1473 K (1200 °C) for 2 hours. After air-cooling to 1273 K (1000 °C), the ingots were forged and rolled to plates with section area of 50 × 20 mm2. And the bars were directly quenched to room temperature after rolling at ending temperature of 1193 K (920 °C) and were tempered at 473 K (200 °C) for 2 hours. The dog-bone-shaped tensile specimens with a gauge length of 65 mm, width of 12.5 mm and thickness of 10 mm were machined from the bars in parallel to the rolling (RD) direction. The microstructure, mechanical properties and impact fracture behaviors of two low-alloy high-strength martensitic steels with and without Al alloying were investigated."
10.1007/s11661-016-3707-0,Table III Mechanical Properties of Steels With and Without Al Alloying,With Al,"('TS (MPa)', 'TS (MPa)')",1636,MPa,"('YS (MPa)', 'YS (MPa)')",1341,MPa,"('Elongation (Pct)', 'Elongation (Pct)')",11.7,no mentioned,0,0,0.23,0,0,0,0,0,0,1.18,0.035,0.035,0,0,0,0.09,1.02,1.21,0,0,0,0,0,0,0,0,0,0.19,0,0,0,0,0,0,0,0,"The experimental steel with 0.5 wt pct Al was melted in vacuum induction furnace and 10 kg ingot was casted with a diameter of 100 mm. For comparison, another steel with a similar composition but without Al alloying was also prepared. The chemical compositions of the steels with and without Al alloying were shown in Table I. The ingots were heated to 1473 K (1200 °C) for 2 hours. After air-cooling to 1273 K (1000 °C), the ingots were forged and rolled to plates with section area of 50 × 20 mm2. And the bars were directly quenched to room temperature after rolling at ending temperature of 1193 K (920 °C) and were tempered at 473 K (200 °C) for 2 hours. The dog-bone-shaped tensile specimens with a gauge length of 65 mm, width of 12.5 mm and thickness of 10 mm were machined from the bars in parallel to the rolling (RD) direction. The microstructure, mechanical properties and impact fracture behaviors of two low-alloy high-strength martensitic steels with and without Al alloying were investigated."
10.1016/j.jallcom.2018.06.109,The tensile properties of stainless steel clad plates with different rolling reduction ratios.,40,Ultimate strength (MPa),505,MPa,Yield strength (MPa),253,MPa,Fracture elongation (%),39,%,0,0,0.025,0,0,0,0,0,0,2,0.025,0.001,0,0,0,0,18.5,2,68.95,0,8.5,0,0,0,0,0,0,0,0,0,0,0,0,0,0,0,"Carbon steel plates with dimension of 200 × 240 × 60 mm and 304 stainless steel plates with dimension of 160 × 200 × 12 mm were prepared for hot-rolling preparation. The rolling process was carried out after soaking the built-up slab at 1200 °C for 120min. The thicknesses of the five clad plates were reduced after three passes, and total rolling reduction ratios are 40%. Finally, the hot products were naturally cooled in air and afterwards cut for testing. Samples were cut from the rolled stainless steel clad plates and prepared using conventional metallographic technologies."
10.1016/j.jallcom.2018.06.109,The tensile properties of stainless steel clad plates with different rolling reduction ratios.,70,Ultimate strength (MPa),522,MPa,Yield strength (MPa),258,MPa,Fracture elongation (%),46,%,0,0,0.025,0,0,0,0,0,0,2,0.025,0.001,0,0,0,0,18.5,2,68.95,0,8.5,0,0,0,0,0,0,0,0,0,0,0,0,0,0,0,"Carbon steel plates with dimension of 200 × 240 × 60 mm and 304 stainless steel plates with dimension of 160 × 200 × 12 mm were prepared for hot-rolling preparation. The rolling process was carried out after soaking the built-up slab at 1200 °C for 120min. The thicknesses of the five clad plates were reduced after five passes, and total rolling reduction ratios are 70%. Finally, the hot products were naturally cooled in air and afterwards cut for testing. Samples were cut from the rolled stainless steel clad plates and prepared using conventional metallographic technologies."
10.1016/j.jallcom.2018.06.109,The tensile properties of stainless steel clad plates with different rolling reduction ratios.,90,Ultimate strength (MPa),543,MPa,Yield strength (MPa),267,MPa,Fracture elongation (%),52,%,0,0,0.025,0,0,0,0,0,0,2,0.025,0.001,0,0,0,0,18.5,2,68.95,0,8.5,0,0,0,0,0,0,0,0,0,0,0,0,0,0,0,"Carbon steel plates with dimension of 200 × 240 × 60 mm and 304 stainless steel plates with dimension of 160 × 200 × 12 mm were prepared for hot-rolling preparation. The rolling process was carried out after soaking the built-up slab at 1200 °C for 120min. The thicknesses of the five clad plates were reduced after eight passes, and total rolling reduction ratios are 90%. Finally, the hot products were naturally cooled in air and afterwards cut for testing. Samples were cut from the rolled stainless steel clad plates and prepared using conventional metallographic technologies."
10.1016/j.jallcom.2018.06.109,The tensile properties of stainless steel clad plates with different rolling reduction ratios.,93.75,Ultimate strength (MPa),572,MPa,Yield strength (MPa),276,MPa,Fracture elongation (%),36,%,0,0,0.2,0,0,0,0,0,0,0.3,0.045,0.05,0,0,0,0,0,0.5,98.91,0,0,0,0,0,0,0,0,0,0,0,0,0,0,0,0,0,"Carbon steel plates with dimension of 200 × 240 × 60 mm and 304 stainless steel plates with dimension of 160 × 200 × 12 mm were prepared for hot-rolling preparation. The rolling process was carried out after soaking the built-up slab at 1200 °C for 120min. The thicknesses of the five clad plates were reduced after ten passes, and total rolling reduction ratios are 93.75%. Finally, the hot products were naturally cooled in air and afterwards cut for testing. Samples were cut from the rolled stainless steel clad plates and prepared using conventional metallographic technologies."
10.1016/j.msea.2021.141191,"The mechanical properties of AISI 430 FSS (including yield strength, tensile strength, elongation, PSE and Vickers hardness).",840x5,TensileStrength R  m /MPa,530,MPa,YieldStrength R  P0.2/MPa,295,MPa,Elongation d/%,21.7,%,0,0,0.035,0.042,0,0,0,0,0,0.31,0.017,0.0011,0,0,0,0,16.01,0.34,0,0,0.14,0,0,0,0,0,0,0,0,0,0,0,0,0,0,0,"The 840 × 5 sample underwent recrystallization annealing, and the heat treatment process included annealing at 840 °C for 5 min."
10.1016/j.msea.2021.141191,"The mechanical properties of AISI 430 FSS (including yield strength, tensile strength, elongation, PSE and Vickers hardness).",Q&P840x5,TensileStrength R  m /MPa,730,MPa,YieldStrength R  P0.2/MPa,455,MPa,Elongation d/%,15.3,%,0,0,0.035,0.042,0,0,0,0,0,0.31,0.017,0.0011,0,0,0,0,16.01,0.34,0,0,0.14,0,0,0,0,0,0,0,0,0,0,0,0,0,0,0,"The Q&P840 × 5 samples all underwent Q&P. Our research group has carried out research before, and determined that the optimal temperature and time for austenitizing of 430 FSS is 1000 °C for 5 min. The process was as follows: annealing at 840 °C for 5 min, austenitizing at 1000 °C for 5 min, oil quenching to 160 °C, holding for 30 min, then partitioning at 400 °C for 30 min, and finally air cooling to room temperature."
10.1016/j.msea.2021.141191,"The mechanical properties of AISI 430 FSS (including yield strength, tensile strength, elongation, PSE and Vickers hardness).",Q&P860x2,TensileStrength R  m /MPa,745,MPa,YieldStrength R  P0.2/MPa,470,MPa,Elongation d/%,13.1,%,0,0,0.035,0.042,0,0,0,0,0,0.31,0.017,0.0011,0,0,0,0,16.01,0.34,0,0,0.14,0,0,0,0,0,0,0,0,0,0,0,0,0,0,0,"The Q&P860 × 2 samples all underwent Q&P. Our research group has carried out research before, and determined that the optimal temperature and time for austenitizing of 430 FSS is 1000 °C for 5 min. The process was as follows: annealing at 860 °C for 2 min, austenitizing at 1000 °C for 5 min, oil quenching to 160 °C, holding for 30 min, then partitioning at 400 °C for 30 min, and finally air cooling to room temperature."
10.1016/j.msea.2021.141191,"The mechanical properties of AISI 430 FSS (including yield strength, tensile strength, elongation, PSE and Vickers hardness).",Q&P860x5,TensileStrength R  m /MPa,730,MPa,YieldStrength R  P0.2/MPa,440,MPa,Elongation d/%,19.4,%,0,0,0.035,0.042,0,0,0,0,0,0.31,0.017,0.0011,0,0,0,0,16.01,0.34,0,0,0.14,0,0,0,0,0,0,0,0,0,0,0,0,0,0,0,"The Q&P860 × 5 samples all underwent Q&P. Our research group has carried out research before, and determined that the optimal temperature and time for austenitizing of 430 FSS is 1000 °C for 5 min. The process was as follows: annealing at 860 °C for 5 min, austenitizing at 1000 °C for 5 min, oil quenching to 160 °C, holding for 30 min, then partitioning at 400 °C for 30 min, and finally air cooling to room temperature."
10.1016/j.msea.2018.06.006,Mechanical properties of experimental steels.,20Si2Mn2Cr,"Tensile strength, Rm (MPa)",1559,MPa,"Yield strength, Rp (MPa)",1322,MPa,"Ultimate elongation, A (%)",13.1,%,0,0,0.2,0,0,0,0,0,0,1.75,0,0,0,0,0,0,0.65,2.5,0,0,0,0,0,0,0,0,0,0,0,0,0,0,0,0,0,0,"Thus, the addition of Nb in microalloyed steels is generally limited to less than ~ 0.06 wt%. The B/M steels were made at Baosteel Special Steel Co., Ltd., China, and forged to a bar of 70 mm in diameter. Cylindrical specimens of dimensions φ12 mm × 80 mm length were cut from the forged bar and subjected to heat treatment, involving austenitization at 900 °C for 45 min, followed by water cooling to ambient temperature, and then tempering at 340 °C for 2 h. The samples for CCT test were heated to 900 °C, austenitized for 5 min, and cooled to ambient temperature at different cooling rates (0.01-50 °C/s)."
10.1016/j.msea.2018.06.006,Mechanical properties of experimental steels.,20Si2Mn2Cr Nb,"Tensile strength, Rm (MPa)",1649,MPa,"Yield strength, Rp (MPa)",1397,MPa,"Ultimate elongation, A (%)",15.4,%,0,0,0.2,0,0,0,0,0,0,1.75,0,0,0,0,0,0,0.65,2.5,0,0,0,0,0,0,0,0,0.042,0,0,0,0,0,0,0,0,0,"Thus, the addition of Nb in microalloyed steels is generally limited to less than ~ 0.06 wt%. The B/M steels were made at Baosteel Special Steel Co., Ltd., China, and forged to a bar of 70 mm in diameter. Cylindrical specimens of dimensions φ12 mm × 80 mm length were cut from the forged bar and subjected to heat treatment, involving austenitization at 900 °C for 45 min, followed by water cooling to ambient temperature, and then tempering at 340 °C for 2 h. The samples for CCT test were heated to 900 °C, austenitized for 5 min, and cooled to ambient temperature at different cooling rates (0.01-50 °C/s)."
10.1016/j.msea.2012.09.011,Mechanical properties of a micro-alloy steel of various states tested in air at a nominal strain rate.,S1-AR,UTS (MPa),550,MPa,YS (MPa),522,MPa,"Elongation, e (%)",35.8,%,0,0,0.08,0,0,0,0,0,0.04,0.024,0.013,0.006,0,0,0.025,0.001,0.021,0.95,0,0,0,0,0,0,0,0,0.04,0,0,0,0,0,0,0,0,0,"A micro-alloy (MA) steel was obtained in plate form of thickness 6.0mm from Tata Steel, Jamshedpur, India. The chemical composition (wt%) of the alloy is given in Table 1. The alloy plates are hot rolled and the hot rolling parameters of the micro-alloy steel were: soaking temperature 1185°C, finish rolling temperature 910°C and coiling temperature 580°C. In order to produce different grain sizes of the steel, the as-received plate was subjected to various annealing and rapid cooling heat treatments, given in Table 2. For TEM study, the samples of the as-received and a heat treated steel coupons were mechanically thinned down to approximately 80μm thickness, then disc of 3mm diameter were punched out. Standard tensile specimens were prepared from the as-received and heat treated alloy and tensile testing was carried out using a servohydrolic universal testing machine (UTM 60) of 600kN capacity at a cross-head speed of 2.0mm/min."
10.1016/j.msea.2012.09.011,Mechanical properties of a micro-alloy steel of various states tested in air at a nominal strain rate.,S1-1050-1h-FC,UTS (MPa),344,MPa,YS (MPa),204,MPa,"Elongation, e (%)",38,%,0,0,0.08,0,0,0,0,0,0.04,0.024,0.013,0.006,0,0,0.025,0.001,0.021,0.95,0,0,0,0,0,0,0,0,0.04,0,0,0,0,0,0,0,0,0,"A micro-alloy (MA) steel was obtained in plate form of thickness 6.0mm from Tata Steel, Jamshedpur, India. The chemical composition (wt%) of the alloy is given in Table 1. The alloy plates are hot rolled and the hot rolling parameters of the micro-alloy steel were: soaking temperature 1185°C, finish rolling temperature 910°C and coiling temperature 580°C. In order to produce different grain sizes of the steel, the as-received plate was subjected to various annealing and rapid cooling heat treatments, given in Table 2. For TEM study, the samples of the as-received and a heat treated steel coupons were mechanically thinned down to approximately 80μm thickness, then disc of 3mm diameter were punched out. Standard tensile specimens were prepared from the as-received and heat treated alloy and tensile testing was carried out using a servohydrolic universal testing machine (UTM 60) of 600kN capacity at a cross-head speed of 2.0mm/min."
10.1016/j.msea.2012.09.011,Mechanical properties of a micro-alloy steel of various states tested in air at a nominal strain rate.,S1-1050-1h-AC,UTS (MPa),450,MPa,YS (MPa),339,MPa,"Elongation, e (%)",32.6,%,0,0,0.08,0,0,0,0,0,0.04,0.024,0.013,0.006,0,0,0.025,0.001,0.021,0.95,0,0,0,0,0,0,0,0,0.04,0,0,0,0,0,0,0,0,0,"A micro-alloy (MA) steel was obtained in plate form of thickness 6.0mm from Tata Steel, Jamshedpur, India. The chemical composition (wt%) of the alloy is given in Table 1. The alloy plates are hot rolled and the hot rolling parameters of the micro-alloy steel were: soaking temperature 1185°C, finish rolling temperature 910°C and coiling temperature 580°C. In order to produce different grain sizes of the steel, the as-received plate was subjected to various annealing and rapid cooling heat treatments, given in Table 2. For TEM study, the samples of the as-received and a heat treated steel coupons were mechanically thinned down to approximately 80μm thickness, then disc of 3mm diameter were punched out. Standard tensile specimens were prepared from the as-received and heat treated alloy and tensile testing was carried out using a servohydrolic universal testing machine (UTM 60) of 600kN capacity at a cross-head speed of 2.0mm/min."
10.1016/j.msea.2012.09.011,Mechanical properties of a micro-alloy steel of various states tested in air at a nominal strain rate.,S1-1050-2h-AC,UTS (MPa),437,MPa,YS (MPa),338,MPa,"Elongation, e (%)",35.1,%,0,0,0.08,0,0,0,0,0,0.04,0.024,0.013,0.006,0,0,0.025,0.001,0.021,0.95,0,0,0,0,0,0,0,0,0.04,0,0,0,0,0,0,0,0,0,"A micro-alloy (MA) steel was obtained in plate form of thickness 6.0mm from Tata Steel, Jamshedpur, India. The chemical composition (wt%) of the alloy is given in Table 1. The alloy plates are hot rolled and the hot rolling parameters of the micro-alloy steel were: soaking temperature 1185°C, finish rolling temperature 910°C and coiling temperature 580°C. In order to produce different grain sizes of the steel, the as-received plate was subjected to various annealing and rapid cooling heat treatments, given in Table 2. For TEM study, the samples of the as-received and a heat treated steel coupons were mechanically thinned down to approximately 80μm thickness, then disc of 3mm diameter were punched out. Standard tensile specimens were prepared from the as-received and heat treated alloy and tensile testing was carried out using a servohydrolic universal testing machine (UTM 60) of 600kN capacity at a cross-head speed of 2.0mm/min."
10.1016/j.msea.2012.09.011,Mechanical properties of a micro-alloy steel of various states tested in air at a nominal strain rate.,S1-1050-3h-AC,UTS (MPa),430,MPa,YS (MPa),336,MPa,"Elongation, e (%)",34.21,%,0,0,0.08,0,0,0,0,0,0.04,0.024,0.013,0.006,0,0,0.025,0.001,0.021,0.95,0,0,0,0,0,0,0,0,0.04,0,0,0,0,0,0,0,0,0,"A micro-alloy (MA) steel was obtained in plate form of thickness 6.0mm from Tata Steel, Jamshedpur, India. The chemical composition (wt%) of the alloy is given in Table 1. The alloy plates are hot rolled and the hot rolling parameters of the micro-alloy steel were: soaking temperature 1185°C, finish rolling temperature 910°C and coiling temperature 580°C. In order to produce different grain sizes of the steel, the as-received plate was subjected to various annealing and rapid cooling heat treatments, given in Table 2. For TEM study, the samples of the as-received and a heat treated steel coupons were mechanically thinned down to approximately 80μm thickness, then disc of 3mm diameter were punched out. Standard tensile specimens were prepared from the as-received and heat treated alloy and tensile testing was carried out using a servohydrolic universal testing machine (UTM 60) of 600kN capacity at a cross-head speed of 2.0mm/min."
10.1016/j.msea.2012.09.011,Mechanical properties of a micro-alloy steel of various states tested in air at a nominal strain rate.,S1-1050-CFC-FC,UTS (MPa),337,MPa,YS (MPa),195,MPa,"Elongation, e (%)",38.15,%,0,0,0.08,0,0,0,0,0,0.04,0.024,0.013,0.006,0,0,0.025,0.001,0.021,0.95,0,0,0,0,0,0,0,0,0.04,0,0,0,0,0,0,0,0,0,"A micro-alloy (MA) steel was obtained in plate form of thickness 6.0mm from Tata Steel, Jamshedpur, India. The chemical composition (wt%) of the alloy is given in Table 1. The alloy plates are hot rolled and the hot rolling parameters of the micro-alloy steel were: soaking temperature 1185°C, finish rolling temperature 910°C and coiling temperature 580°C. In order to produce different grain sizes of the steel, the as-received plate was subjected to various annealing and rapid cooling heat treatments, given in Table 2. For TEM study, the samples of the as-received and a heat treated steel coupons were mechanically thinned down to approximately 80μm thickness, then disc of 3mm diameter were punched out. Standard tensile specimens were prepared from the as-received and heat treated alloy and tensile testing was carried out using a servohydrolic universal testing machine (UTM 60) of 600kN capacity at a cross-head speed of 2.0mm/min."
10.1016/j.msea.2012.09.011,Mechanical properties of a micro-alloy steel of various states tested in air at a nominal strain rate.,S1-820-WQ-Temp,UTS (MPa),522,MPa,YS (MPa),440,MPa,"Elongation, e (%)",32.8,%,0,0,0.08,0,0,0,0,0,0.04,0.024,0.013,0.006,0,0,0.025,0.001,0.021,0.95,0,0,0,0,0,0,0,0,0.04,0,0,0,0,0,0,0,0,0,"A micro-alloy (MA) steel was obtained in plate form of thickness 6.0mm from Tata Steel, Jamshedpur, India. The chemical composition (wt%) of the alloy is given in Table 1. The alloy plates are hot rolled and the hot rolling parameters of the micro-alloy steel were: soaking temperature 1185°C, finish rolling temperature 910°C and coiling temperature 580°C. In order to produce different grain sizes of the steel, the as-received plate was subjected to various annealing and rapid cooling heat treatments, given in Table 2. For TEM study, the samples of the as-received and a heat treated steel coupons were mechanically thinned down to approximately 80μm thickness, then disc of 3mm diameter were punched out. Standard tensile specimens were prepared from the as-received and heat treated alloy and tensile testing was carried out using a servohydrolic universal testing machine (UTM 60) of 600kN capacity at a cross-head speed of 2.0mm/min."
10.1016/j.msea.2012.09.011,Mechanical properties of a micro-alloy steel of various states tested in air at a nominal strain rate.,S1-850-AC-5CYC,UTS (MPa),456,MPa,YS (MPa),412,MPa,"Elongation, e (%)",35.14,%,0,0,0.08,0,0,0,0,0,0.04,0.024,0.013,0.006,0,0,0.025,0.001,0.021,0.95,0,0,0,0,0,0,0,0,0.04,0,0,0,0,0,0,0,0,0,"A micro-alloy (MA) steel was obtained in plate form of thickness 6.0mm from Tata Steel, Jamshedpur, India. The chemical composition (wt%) of the alloy is given in Table 1. The alloy plates are hot rolled and the hot rolling parameters of the micro-alloy steel were: soaking temperature 1185°C, finish rolling temperature 910°C and coiling temperature 580°C. In order to produce different grain sizes of the steel, the as-received plate was subjected to various annealing and rapid cooling heat treatments, given in Table 2. For TEM study, the samples of the as-received and a heat treated steel coupons were mechanically thinned down to approximately 80μm thickness, then disc of 3mm diameter were punched out. Standard tensile specimens were prepared from the as-received and heat treated alloy and tensile testing was carried out using a servohydrolic universal testing machine (UTM 60) of 600kN capacity at a cross-head speed of 2.0mm/min."
10.1016/j.vacuum.2021.110709,Mechanical properties of hot-rolled specimens.,Nb,"Ultimate tensile strength, MPa",1139,MPa,"Yield strength, MPa",810,MPa,"Total elongation, %",15.8,%,0,0,0.07,0,0,0,0,0,0,0.31,0,0,0,0,0,0,0.72,1.05,0,0,1.12,0,0,0,0,0,0.046,0,0,0,0,0,0,0,0,0,"The two steels are Nb micro-alloyed and V-Ti micro-alloyed, which are termed hereafter as Nb steel and V-Ti steel, respectively. According to the designed chemical composition, the steel ingots were smelted in a vacuum smelting furnace under an Ar atmosphere. The contents of hydrogen and oxygen in steels were controlled below 2.5 ppm and 15 ppm by vacuum melting respectively, which were measured by Leco Oxygen Nitrogen Hydrogen Analyzer (TCH 600), as show in Fig. 1 of Supplementary Materials. The as-prepared castings were then heated at 1150 °C for 2 h and hot forged to billets with a cross-section dimension of 45 × 70 mm2. Then, after homogenized at 1200 °C for 2 h, the slabs were hot rolled to 3.0 mm in thickness through five passes within the temperatures range of 1050-850 °C, followed by laminar cooling to 400 °C (cooling rate, 30-50 °C.s-1) and air cooling to ambient temperature to avoid the formation of pearlite."
10.1016/j.vacuum.2021.110709,Mechanical properties of hot-rolled specimens.,V-Ti,"Ultimate tensile strength, MPa",1043,MPa,"Yield strength, MPa",762,MPa,"Total elongation, %",17,%,0,0,0.06,0,0,0,0,0,0,0.24,0,0,0,0,0.14,0.06,0.7,1.2,0,0,1.1,0,0,0,0,0,0,0,0,0,0,0,0,0,0,0,"The two steels are Nb micro-alloyed and V-Ti micro-alloyed, which are termed hereafter as Nb steel and V-Ti steel, respectively. According to the designed chemical composition, the steel ingots were smelted in a vacuum smelting furnace under an Ar atmosphere. The contents of hydrogen and oxygen in steels were controlled below 2.5 ppm and 15 ppm by vacuum melting respectively, which were measured by Leco Oxygen Nitrogen Hydrogen Analyzer (TCH 600), as show in Fig. 1 of Supplementary Materials. The as-prepared castings were then heated at 1150 °C for 2 h and hot forged to billets with a cross-section dimension of 45 × 70 mm2. Then, after homogenized at 1200 °C for 2 h, the slabs were hot rolled to 3.0 mm in thickness through five passes within the temperatures range of 1050-850 °C, followed by laminar cooling to 400 °C (cooling rate, 30-50 °C.s-1) and air cooling to ambient temperature to avoid the formation of pearlite."
10.1016/j.msea.2008.10.042,Room temperature tensile properties of the experimental steels.,A,Tensile strength (MPa),600,MPa,Yield strength (MPa),530,MPa,Elongation (pct),26,no mentioned,0,0,0.08,0,0,0,0,0,0,0.2,0,0,0,0,0,0,0,1.45,0,0,0,0,0,0,0,0,0,0,0,0,0,0,0,0,0,0,"The commercial PF pipeline steel was reheated at 1180°C for 230min, and then rolled in two stages, rough-rolling and finish-rolling. The rough-rolling stage for the steel was started for rolling at 1130°C from thickness of 230-40mm in seven steps; then the finish-rolling stage was started at 1020°C and finished rolling at 840°C from thickness of 40-7mm in another seven steps, and after that the steel was cooled to 600°C at 20°C/s for coiling and finally air cooled to room temperature. The laboratory developed AF pipeline steel, designed by the authors, was smelted in a 100-kg vacuum induction furnace. According to our previous work, the continuous cooling transformation (CCT) diagrams of the experimental steel measured by Formastor-F and Gleeble-3500 , the hot rolling experiment was carried out on a pilot rolling mill with twin rolls of 370mm in diameter. The AF pipeline steel was reheated at 1150°C for 50min, started rolling at 1050°C and finished rolling at 750°C from thickness of 70-7mm in seven steps, then cooled to 600°C at 20°C/s in order to obtain the AF microstructure, finally held at 600°C for 1h and furnace cooled to room temperature to simulate the coiling process. Specimens taken from the transverse cross-section planes of the steels were mechanically polished and etched by a 3pct nital solution, and then microstructures were observed by an S-3400N scanning electron microscope (SEM). Specimens for tensile tests were cut from the middle of the rolled plates in the longitudinal direction and tests were conducted at room temperature at a crosshead speed of 5mm/min on a SCHENCK-100KN servo-hydraulic machine, according to the standard of ASTM E8M-04. Thin foils for TEM observation were taken from the transverse cross-section planes of the steel plates, mechanically thinned from 300 to 50μm, electropolished by a twin-jet electropolisher in an electrolyte consisting of 10vol pct perchloric acid and 90vol pct ethanol, and then were examined on a JEM-2010 high resolution TEM operating at 200kV."
10.1016/j.msea.2008.10.042,Room temperature tensile properties of the experimental steels.,B,Tensile strength (MPa),716,MPa,Yield strength (MPa),626,MPa,Elongation (pct),23.1,no mentioned,0,0,0.025,0,0,0,0,0,0,0.24,0,0,0,0,0,0,0,1.56,0,0,0,0,0,0,0,0,0,0.32,0,0,0,0,0,0,0,0,"The commercial PF pipeline steel was reheated at 1180°C for 230min, and then rolled in two stages, rough-rolling and finish-rolling. The rough-rolling stage for the steel was started for rolling at 1130°C from thickness of 230-40mm in seven steps; then the finish-rolling stage was started at 1020°C and finished rolling at 840°C from thickness of 40-7mm in another seven steps, and after that the steel was cooled to 600°C at 20°C/s for coiling and finally air cooled to room temperature. The laboratory developed AF pipeline steel, designed by the authors, was smelted in a 100-kg vacuum induction furnace. According to our previous work, the continuous cooling transformation (CCT) diagrams of the experimental steel measured by Formastor-F and Gleeble-3500 , the hot rolling experiment was carried out on a pilot rolling mill with twin rolls of 370mm in diameter. The AF pipeline steel was reheated at 1150°C for 50min, started rolling at 1050°C and finished rolling at 750°C from thickness of 70-7mm in seven steps, then cooled to 600°C at 20°C/s in order to obtain the AF microstructure, finally held at 600°C for 1h and furnace cooled to room temperature to simulate the coiling process. Specimens taken from the transverse cross-section planes of the steels were mechanically polished and etched by a 3pct nital solution, and then microstructures were observed by an S-3400N scanning electron microscope (SEM). Specimens for tensile tests were cut from the middle of the rolled plates in the longitudinal direction and tests were conducted at room temperature at a crosshead speed of 5mm/min on a SCHENCK-100KN servo-hydraulic machine, according to the standard of ASTM E8M-04. Thin foils for TEM observation were taken from the transverse cross-section planes of the steel plates, mechanically thinned from 300 to 50μm, electropolished by a twin-jet electropolisher in an electrolyte consisting of 10vol pct perchloric acid and 90vol pct ethanol, and then were examined on a JEM-2010 high resolution TEM operating at 200kV."
10.1016/j.matchar.2019.04.004,Tensile properties of annealed experimental steels.,Steel A,Tensile strength/MPa,801,MPa,Yield strength/MPa,650,MPa,Elongation/%,31.9,%,0,0,0.063,0.0035,0,0,0,0,0.02,0.22,0,0,0,0,0.014,0,0.01,5.5,0,0,0.01,0.01,0,0,0,0,0,0.01,0,0,0,0,0,0,0,0,"The experimental steels were melted in a vacuum induction furnace and cast as 155 kg ingots. The chemical composition of the experimental steels in weight percent is shown in Table 1 . Low carbon of ~0.065% and medium Mn of ~5.5% alloying was designed. To study the effect of Ti content on the microstructural evolution and mechanical properties of low C medium Mn steel, Ti content was selected as 0.014% (steel A), 0.032% (steel B), and 0.053% (steel C), respectively. A schematic illustration of TMCP and annealing process of experimental steels is shown in Fig. 1 . The slabs with thickness of 140 mm were heated to 1200 °C and holding for 3 h in a heating furnace, and then air-cooled to 1000 °C."
10.1016/j.matchar.2019.04.004,Tensile properties of annealed experimental steels.,Steel B,Tensile strength/MPa,883,MPa,Yield strength/MPa,790,MPa,Elongation/%,27.4,%,0,0,0.065,0.0035,0,0,0,0,0.02,0.21,0,0,0,0,0.032,0,0.01,5.51,0,0,0.01,0.01,0,0,0,0,0,0.01,0,0,0,0,0,0,0,0,"The experimental steels were melted in a vacuum induction furnace and cast as 155 kg ingots. The chemical composition of the experimental steels in weight percent is shown in Table 1 . Low carbon of ~0.065% and medium Mn of ~5.5% alloying was designed. To study the effect of Ti content on the microstructural evolution and mechanical properties of low C medium Mn steel, Ti content was selected as 0.014% (steel A), 0.032% (steel B), and 0.053% (steel C), respectively. A schematic illustration of TMCP and annealing process of experimental steels is shown in Fig. 1 . The slabs with thickness of 140 mm were heated to 1200 °C and holding for 3 h in a heating furnace, and then air-cooled to 1000 °C."
10.1016/j.matchar.2019.04.004,Tensile properties of annealed experimental steels.,Steel C,Tensile strength/MPa,885,MPa,Yield strength/MPa,800,MPa,Elongation/%,25.1,%,0,0,0.064,0.0035,0,0,0,0,0.02,0.2,0,0,0,0,0.053,0,0.01,5.52,0,0,0.01,0.01,0,0,0,0,0,0.01,0,0,0,0,0,0,0,0,"The experimental steels were melted in a vacuum induction furnace and cast as 155 kg ingots. The chemical composition of the experimental steels in weight percent is shown in Table 1 . Low carbon of ~0.065% and medium Mn of ~5.5% alloying was designed. To study the effect of Ti content on the microstructural evolution and mechanical properties of low C medium Mn steel, Ti content was selected as 0.014% (steel A), 0.032% (steel B), and 0.053% (steel C), respectively. A schematic illustration of TMCP and annealing process of experimental steels is shown in Fig. 1 . The slabs with thickness of 140 mm were heated to 1200 °C and holding for 3 h in a heating furnace, and then air-cooled to 1000 °C."
10.1016/j.msea.2014.09.111,Mechanical properties of the experimental steels.,A,TS (MPa),974,MPa,YS (MPa),747,MPa,Elongation (%),16,%,0,0,0.08,0,0,0,0,0,0,0.2,0.004,0.003,0,0,0.085,0,0,1.52,0,0,0,0,0,0,0,0,0.035,0.11,0,0,0,0,0,0,0,0,"A Ti-Nb-Mo and Ti-Nb microalloyed steels (referred as A and B) were melted in a high frequency induction furnace and cast as 40kg ingots. The ingots were forged into 80mm thick square billet after soaking at 1200°C for 2h and thermomechanically processed using a laboratory-scale rolling mill. The billet was subjected to ~85% reduction to final thickness of 12mm. The end temperature of the finish rolling was controlled to 835°C, thereafter, the 12mm thick plates was air cooled at a cooling rate of ~2°C/s to 600°C and then water-quenched to room temperature, as schematically shown in Fig. 1. Transmission electron microscopy (TEM) foils were prepared by cutting slices from the plates, mechanically thinning to 0.05mm, and twin-jet electropolishing to perforation using a solution of 5% perchloric acid and 95% ethanol at -20°C."
10.1016/j.msea.2014.09.111,Mechanical properties of the experimental steels.,B,TS (MPa),731,MPa,YS (MPa),487,MPa,Elongation (%),24,%,0,0,0.08,0,0,0,0,0,0,0.22,0.005,0.002,0,0,0.079,0,0,1.54,0,0,0,0,0,0,0,0,0.047,0,0,0,0,0,0,0,0,0,"A Ti-Nb-Mo and Ti-Nb microalloyed steels (referred as A and B) were melted in a high frequency induction furnace and cast as 40kg ingots. The ingots were forged into 80mm thick square billet after soaking at 1200°C for 2h and thermomechanically processed using a laboratory-scale rolling mill. The billet was subjected to ~85% reduction to final thickness of 12mm. The end temperature of the finish rolling was controlled to 835°C, thereafter, the 12mm thick plates was air cooled at a cooling rate of ~2°C/s to 600°C and then water-quenched to room temperature, as schematically shown in Fig. 1. Transmission electron microscopy (TEM) foils were prepared by cutting slices from the plates, mechanically thinning to 0.05mm, and twin-jet electropolishing to perforation using a solution of 5% perchloric acid and 95% ethanol at -20°C."
10.1016/j.msea.2012.11.102,"Vickers hardness test, tensile test, and Charpy impact test results of the high-P-containing steels.",2P-5,Ultimate tensile strength (MPa),664,MPa,Yield strength (MPa),408,MPa,Elongation (%),21,%,0,0,0.15,0.01,0,0,0,0,0.02,0.2,0.02,0,0,0,0.02,0,1.5,1.5,0,0,0,0,0,0,0,0,0,0,0,0,0,0,0,0,0,0,"Four high-P-containing steels were made by a vacuum induction melting method, and their chemical compositions were shown in Table 1. The contents of P and B were controlled to be 200 or 500ppm and 0 or 20ppm, respectively. For convenience, the steels containing 200ppm and 500ppm of P are referred to as '2P' and '5P', respectively, and the steels additionally containing 20ppm of B in the 2P and 5P steels are referred to as ‘2PB' and ‘5PB', respectively. The rolling and heat-treatment conditions are shown in Fig. 1. After the austenitization at 1200°C for 2h, the rolling was started at 900°C and finished at 880°C. The plate thickness was reduced from 30mm to 7mm during rolling. The rolled plates were air-cooled down to the coiling temperature of 620°C, held at this temperature for 1h, and air-cooled to room temperature. The isothermal heat-treatments were then conducted to produce similar ferrite-pearlite-based microstructures, irrespective of steels. The steel plates were austenitized at 900°C for 30min, held at 550°C for 3h in a salt-bath to produce ferrite-pearlite- or ferrite-bainite-based microstructures, respectively, and air-cooled to room temperature."
10.1016/j.msea.2012.11.102,"Vickers hardness test, tensile test, and Charpy impact test results of the high-P-containing steels.",2PB-5,Ultimate tensile strength (MPa),836,MPa,Yield strength (MPa),545,MPa,Elongation (%),18,%,0,0.002,0.15,0.01,0,0,0,0,0.02,0.2,0.02,0,0,0,0.02,0,1.5,1.5,0,0,0,0,0,0,0,0,0,0,0,0,0,0,0,0,0,0,"Four high-P-containing steels were made by a vacuum induction melting method, and their chemical compositions were shown in Table 1. The contents of P and B were controlled to be 200 or 500ppm and 0 or 20ppm, respectively. For convenience, the steels containing 200ppm and 500ppm of P are referred to as '2P' and '5P', respectively, and the steels additionally containing 20ppm of B in the 2P and 5P steels are referred to as ‘2PB' and ‘5PB', respectively. The rolling and heat-treatment conditions are shown in Fig. 1. After the austenitization at 1200°C for 2h, the rolling was started at 900°C and finished at 880°C. The plate thickness was reduced from 30mm to 7mm during rolling. The rolled plates were air-cooled down to the coiling temperature of 620°C, held at this temperature for 1h, and air-cooled to room temperature. The isothermal heat-treatments were then conducted to produce similar ferrite-pearlite-based microstructures, irrespective of steels. The steel plates were austenitized at 900°C for 30min, held at 550°C for 3h in a salt-bath to produce ferrite-pearlite- or ferrite-bainite-based microstructures, respectively, and air-cooled to room temperature."
10.1016/j.msea.2012.11.102,"Vickers hardness test, tensile test, and Charpy impact test results of the high-P-containing steels.",5P-5,Ultimate tensile strength (MPa),748,MPa,Yield strength (MPa),442,MPa,Elongation (%),15,%,0,0,0.15,0.01,0,0,0,0,0.02,0.2,0.05,0,0,0,0.02,0,1.5,1.5,0,0,0,0,0,0,0,0,0,0,0,0,0,0,0,0,0,0,"Four high-P-containing steels were made by a vacuum induction melting method, and their chemical compositions were shown in Table 1. The contents of P and B were controlled to be 200 or 500ppm and 0 or 20ppm, respectively. For convenience, the steels containing 200ppm and 500ppm of P are referred to as '2P' and '5P', respectively, and the steels additionally containing 20ppm of B in the 2P and 5P steels are referred to as ‘2PB' and ‘5PB', respectively. The rolling and heat-treatment conditions are shown in Fig. 1. After the austenitization at 1200°C for 2h, the rolling was started at 900°C and finished at 880°C. The plate thickness was reduced from 30mm to 7mm during rolling. The rolled plates were air-cooled down to the coiling temperature of 620°C, held at this temperature for 1h, and air-cooled to room temperature. The isothermal heat-treatments were then conducted to produce similar ferrite-pearlite-based microstructures, irrespective of steels. The steel plates were austenitized at 900°C for 30min, held at 550°C for 3h in a salt-bath to produce ferrite-pearlite- or ferrite-bainite-based microstructures, respectively, and air-cooled to room temperature."
10.1016/j.msea.2012.11.102,"Vickers hardness test, tensile test, and Charpy impact test results of the high-P-containing steels.",5PB-5,Ultimate tensile strength (MPa),837,MPa,Yield strength (MPa),590,MPa,Elongation (%),18,%,0,0.002,0.15,0.01,0,0,0,0,0.02,0.2,0.05,0,0,0,0.02,0,1.5,1.5,0,0,0,0,0,0,0,0,0,0,0,0,0,0,0,0,0,0,"Four high-P-containing steels were made by a vacuum induction melting method, and their chemical compositions were shown in Table 1. The contents of P and B were controlled to be 200 or 500ppm and 0 or 20ppm, respectively. For convenience, the steels containing 200ppm and 500ppm of P are referred to as '2P' and '5P', respectively, and the steels additionally containing 20ppm of B in the 2P and 5P steels are referred to as ‘2PB' and ‘5PB', respectively. The rolling and heat-treatment conditions are shown in Fig. 1. After the austenitization at 1200°C for 2h, the rolling was started at 900°C and finished at 880°C. The plate thickness was reduced from 30mm to 7mm during rolling. The rolled plates were air-cooled down to the coiling temperature of 620°C, held at this temperature for 1h, and air-cooled to room temperature. The isothermal heat-treatments were then conducted to produce similar ferrite-pearlite-based microstructures, irrespective of steels. The steel plates were austenitized at 900°C for 30min, held at 550°C for 3h in a salt-bath to produce ferrite-pearlite- or ferrite-bainite-based microstructures, respectively, and air-cooled to room temperature."
