Repository: MGEdata/SteelScientist

# SteelScientist

## 📝Cite  


**Paper link:**[Steel design based on a large language model](https://doi.org/10.1016/j.actamat.2024.120663)  

@article{tian2025steel,  
&nbsp;&nbsp;&nbsp;&nbsp;&nbsp;&nbsp;&nbsp;&nbsp;title={Steel design based on a large language model},  
&nbsp;&nbsp;&nbsp;&nbsp;&nbsp;&nbsp;&nbsp;&nbsp;author={Tian, Shaohan and Jiang, Xue and Wang, Weiren and Jing, Zhihua and Zhang, Chi and Zhang, Cheng and Lookman, Turab and Su, Yanjing},  
&nbsp;&nbsp;&nbsp;&nbsp;&nbsp;&nbsp;&nbsp;&nbsp;journal={Acta Materialia},  
&nbsp;&nbsp;&nbsp;&nbsp;&nbsp;&nbsp;&nbsp;&nbsp;volume={285},    
&nbsp;&nbsp;&nbsp;&nbsp;&nbsp;&nbsp;&nbsp;&nbsp;pages={120663},

File: datasets/train_data.csv (part 18 of 46)
DOIs,title,abstract,Table_topic,Material,Tensile_name,Tensile_value,Tensile_unit,Yield_name,Yield_value,Yield_unit,Elongation_name,Elongation_value,Elongation_unit,H,B,C,N,O,F,Na,Mg,Al,Si,P,S,Cl,Ca,Ti,V,Cr,Mn,Fe,Co,Ni,Cu,Zn,As,Y,Zr,Nb,Mo,Sn,Sb,La,Ce,Ta,W,Pb,Bi,Text
10.1016/j.msea.2016.08.106,Stacking fault energy and deformation mechanisms in Fe-xMn-0.6C-yAl TWIP steel,"The deformation mechanisms and mechanical properties of Fe-Mn-C-Al twinning-induced plasticity (TWIP) steels with a chemical composition range of 12-18 wt% Mn and 0-3 wt% Al, are reviewed. The in-depth microstructural analysis revealed that all the investigated TWIP steels exhibit deformation twinning as the main deformation mechanism in addition to dislocation glide. The Al-free TWIP steels have a much more complex deformation behavior than the Al-added TWIP steels. The deformation of Fe-15Mn-0.6C steel is accompanied by the formation of a very small amount of strain-induced epsilon martensite, in addition to deformation twinning. Deformation of Fe-12Mn-0.6C steel is accompanied by several deformation mechanisms which are simultaneously activated: strain-induced e martensite, formation of shear bands and strain-induced alpha' martensite, in addition to deformation twinning. The upper limit for the value of SFE for strain-induced martensitic transformation is determined to be approximately 13 my m(2). The results confirm that the SFE is the key parameters affecting the strength and the ductility of TWIP steel. A linear relation between the ultimate tensile strength (UTS) and the SFE is proposed, with the UTS increasing with decreasing SFE. (C) 2016 Elsevier B.V. All rights reserved.",The overview of the mechanical properties of the investigated TWIP steels with various Mn and Al content. SFE values were calculated based on the thermodynamic model proposed by Saeed-Akbari et al. [15].,Fe18Mn0.6C1.5Al,UTS (MPa),960.1,MPa,YS (MPa),498.3,MPa,Total elongation (%),59.3,%,0,0,0.624,0,0,0,0,0,1.52,0,0,0,0,0,0,0,0,18.18,0,0,0,0,0,0,0,0,0,0,0,0,0,0,0,0,0,0,"Slabs taken from vacuum cast ingots were solution-treated at 1200°C for 2h and hot-rolled to a thickness of 2.5mm, prior to cold-rolling to a thickness of 1.25mm. Recrystallization annealing was carried out at 800°C for 100s. All the steels had a fully recrystallized austenitic microstructure consisting of equiaxed grains, some of which containing annealing twins. ASTM E8 standard samples of the annealed steels were machined with their long axis aligned with the rolling direction (RD). In order to remove the deformation-affected surface layer on the samples, about 100μm of thickness was removed from the surface by electrolytic polishing. The overview of the mechanical properties of the investigated Fe-xMn-0.6C-yAl steels is presented in Table 2."
10.1016/j.msea.2016.08.106,Stacking fault energy and deformation mechanisms in Fe-xMn-0.6C-yAl TWIP steel,"The deformation mechanisms and mechanical properties of Fe-Mn-C-Al twinning-induced plasticity (TWIP) steels with a chemical composition range of 12-18 wt% Mn and 0-3 wt% Al, are reviewed. The in-depth microstructural analysis revealed that all the investigated TWIP steels exhibit deformation twinning as the main deformation mechanism in addition to dislocation glide. The Al-free TWIP steels have a much more complex deformation behavior than the Al-added TWIP steels. The deformation of Fe-15Mn-0.6C steel is accompanied by the formation of a very small amount of strain-induced epsilon martensite, in addition to deformation twinning. Deformation of Fe-12Mn-0.6C steel is accompanied by several deformation mechanisms which are simultaneously activated: strain-induced e martensite, formation of shear bands and strain-induced alpha' martensite, in addition to deformation twinning. The upper limit for the value of SFE for strain-induced martensitic transformation is determined to be approximately 13 my m(2). The results confirm that the SFE is the key parameters affecting the strength and the ductility of TWIP steel. A linear relation between the ultimate tensile strength (UTS) and the SFE is proposed, with the UTS increasing with decreasing SFE. (C) 2016 Elsevier B.V. All rights reserved.",The overview of the mechanical properties of the investigated TWIP steels with various Mn and Al content. SFE values were calculated based on the thermodynamic model proposed by Saeed-Akbari et al. [15].,Fe18Mn0.6C3Al,UTS (MPa),848.9,MPa,YS (MPa),498.8,MPa,Total elongation (%),49.7,%,0,0,0.628,0,0,0,0,0,3,0,0,0,0,0,0,0,0,18.99,0,0,0,0,0,0,0,0,0,0,0,0,0,0,0,0,0,0,"Slabs taken from vacuum cast ingots were solution-treated at 1200°C for 2h and hot-rolled to a thickness of 2.5mm, prior to cold-rolling to a thickness of 1.25mm. Recrystallization annealing was carried out at 800°C for 100s. All the steels had a fully recrystallized austenitic microstructure consisting of equiaxed grains, some of which containing annealing twins. ASTM E8 standard samples of the annealed steels were machined with their long axis aligned with the rolling direction (RD). In order to remove the deformation-affected surface layer on the samples, about 100μm of thickness was removed from the surface by electrolytic polishing. The overview of the mechanical properties of the investigated Fe-xMn-0.6C-yAl steels is presented in Table 2."
10.1016/j.msea.2016.08.106,Stacking fault energy and deformation mechanisms in Fe-xMn-0.6C-yAl TWIP steel,"The deformation mechanisms and mechanical properties of Fe-Mn-C-Al twinning-induced plasticity (TWIP) steels with a chemical composition range of 12-18 wt% Mn and 0-3 wt% Al, are reviewed. The in-depth microstructural analysis revealed that all the investigated TWIP steels exhibit deformation twinning as the main deformation mechanism in addition to dislocation glide. The Al-free TWIP steels have a much more complex deformation behavior than the Al-added TWIP steels. The deformation of Fe-15Mn-0.6C steel is accompanied by the formation of a very small amount of strain-induced epsilon martensite, in addition to deformation twinning. Deformation of Fe-12Mn-0.6C steel is accompanied by several deformation mechanisms which are simultaneously activated: strain-induced e martensite, formation of shear bands and strain-induced alpha' martensite, in addition to deformation twinning. The upper limit for the value of SFE for strain-induced martensitic transformation is determined to be approximately 13 my m(2). The results confirm that the SFE is the key parameters affecting the strength and the ductility of TWIP steel. A linear relation between the ultimate tensile strength (UTS) and the SFE is proposed, with the UTS increasing with decreasing SFE. (C) 2016 Elsevier B.V. All rights reserved.",The overview of the mechanical properties of the investigated TWIP steels with various Mn and Al content. SFE values were calculated based on the thermodynamic model proposed by Saeed-Akbari et al. [15].,Fe15Mn0.6C,UTS (MPa),1124.1,MPa,YS (MPa),509.3,MPa,Total elongation (%),51.3,%,0,0,0.613,0,0,0,0,0,0.027,0,0,0,0,0,0,0,0,15.23,0,0,0,0,0,0,0,0,0,0,0,0,0,0,0,0,0,0,"Slabs taken from vacuum cast ingots were solution-treated at 1200°C for 2h and hot-rolled to a thickness of 2.5mm, prior to cold-rolling to a thickness of 1.25mm. Recrystallization annealing was carried out at 800°C for 100s. All the steels had a fully recrystallized austenitic microstructure consisting of equiaxed grains, some of which containing annealing twins. ASTM E8 standard samples of the annealed steels were machined with their long axis aligned with the rolling direction (RD). In order to remove the deformation-affected surface layer on the samples, about 100μm of thickness was removed from the surface by electrolytic polishing. The overview of the mechanical properties of the investigated Fe-xMn-0.6C-yAl steels is presented in Table 2."
10.1016/j.msea.2016.08.106,Stacking fault energy and deformation mechanisms in Fe-xMn-0.6C-yAl TWIP steel,"The deformation mechanisms and mechanical properties of Fe-Mn-C-Al twinning-induced plasticity (TWIP) steels with a chemical composition range of 12-18 wt% Mn and 0-3 wt% Al, are reviewed. The in-depth microstructural analysis revealed that all the investigated TWIP steels exhibit deformation twinning as the main deformation mechanism in addition to dislocation glide. The Al-free TWIP steels have a much more complex deformation behavior than the Al-added TWIP steels. The deformation of Fe-15Mn-0.6C steel is accompanied by the formation of a very small amount of strain-induced epsilon martensite, in addition to deformation twinning. Deformation of Fe-12Mn-0.6C steel is accompanied by several deformation mechanisms which are simultaneously activated: strain-induced e martensite, formation of shear bands and strain-induced alpha' martensite, in addition to deformation twinning. The upper limit for the value of SFE for strain-induced martensitic transformation is determined to be approximately 13 my m(2). The results confirm that the SFE is the key parameters affecting the strength and the ductility of TWIP steel. A linear relation between the ultimate tensile strength (UTS) and the SFE is proposed, with the UTS increasing with decreasing SFE. (C) 2016 Elsevier B.V. All rights reserved.",The overview of the mechanical properties of the investigated TWIP steels with various Mn and Al content. SFE values were calculated based on the thermodynamic model proposed by Saeed-Akbari et al. [15].,Fe15Mn0.6C1.5Al,UTS (MPa),976,MPa,YS (MPa),479.5,MPa,Total elongation (%),57.6,%,0,0,0.592,0,0,0,0,0,1.54,0,0,0,0,0,0,0,0,14.97,0,0,0,0,0,0,0,0,0,0,0,0,0,0,0,0,0,0,"Slabs taken from vacuum cast ingots were solution-treated at 1200°C for 2h and hot-rolled to a thickness of 2.5mm, prior to cold-rolling to a thickness of 1.25mm. Recrystallization annealing was carried out at 800°C for 100s. All the steels had a fully recrystallized austenitic microstructure consisting of equiaxed grains, some of which containing annealing twins. ASTM E8 standard samples of the annealed steels were machined with their long axis aligned with the rolling direction (RD). In order to remove the deformation-affected surface layer on the samples, about 100μm of thickness was removed from the surface by electrolytic polishing. The overview of the mechanical properties of the investigated Fe-xMn-0.6C-yAl steels is presented in Table 2."
10.1016/j.msea.2016.08.106,Stacking fault energy and deformation mechanisms in Fe-xMn-0.6C-yAl TWIP steel,"The deformation mechanisms and mechanical properties of Fe-Mn-C-Al twinning-induced plasticity (TWIP) steels with a chemical composition range of 12-18 wt% Mn and 0-3 wt% Al, are reviewed. The in-depth microstructural analysis revealed that all the investigated TWIP steels exhibit deformation twinning as the main deformation mechanism in addition to dislocation glide. The Al-free TWIP steels have a much more complex deformation behavior than the Al-added TWIP steels. The deformation of Fe-15Mn-0.6C steel is accompanied by the formation of a very small amount of strain-induced epsilon martensite, in addition to deformation twinning. Deformation of Fe-12Mn-0.6C steel is accompanied by several deformation mechanisms which are simultaneously activated: strain-induced e martensite, formation of shear bands and strain-induced alpha' martensite, in addition to deformation twinning. The upper limit for the value of SFE for strain-induced martensitic transformation is determined to be approximately 13 my m(2). The results confirm that the SFE is the key parameters affecting the strength and the ductility of TWIP steel. A linear relation between the ultimate tensile strength (UTS) and the SFE is proposed, with the UTS increasing with decreasing SFE. (C) 2016 Elsevier B.V. All rights reserved.",The overview of the mechanical properties of the investigated TWIP steels with various Mn and Al content. SFE values were calculated based on the thermodynamic model proposed by Saeed-Akbari et al. [15].,Fe15Mn0.6C2Al,UTS (MPa),938.9,MPa,YS (MPa),488.2,MPa,Total elongation (%),58.4,%,0,0,0.621,0,0,0,0,0,2.04,0,0,0,0,0,0,0,0,15.47,0,0,0,0,0,0,0,0,0,0,0,0,0,0,0,0,0,0,"Slabs taken from vacuum cast ingots were solution-treated at 1200°C for 2h and hot-rolled to a thickness of 2.5mm, prior to cold-rolling to a thickness of 1.25mm. Recrystallization annealing was carried out at 800°C for 100s. All the steels had a fully recrystallized austenitic microstructure consisting of equiaxed grains, some of which containing annealing twins. ASTM E8 standard samples of the annealed steels were machined with their long axis aligned with the rolling direction (RD). In order to remove the deformation-affected surface layer on the samples, about 100μm of thickness was removed from the surface by electrolytic polishing. The overview of the mechanical properties of the investigated Fe-xMn-0.6C-yAl steels is presented in Table 2."
10.1016/j.msea.2016.08.106,Stacking fault energy and deformation mechanisms in Fe-xMn-0.6C-yAl TWIP steel,"The deformation mechanisms and mechanical properties of Fe-Mn-C-Al twinning-induced plasticity (TWIP) steels with a chemical composition range of 12-18 wt% Mn and 0-3 wt% Al, are reviewed. The in-depth microstructural analysis revealed that all the investigated TWIP steels exhibit deformation twinning as the main deformation mechanism in addition to dislocation glide. The Al-free TWIP steels have a much more complex deformation behavior than the Al-added TWIP steels. The deformation of Fe-15Mn-0.6C steel is accompanied by the formation of a very small amount of strain-induced epsilon martensite, in addition to deformation twinning. Deformation of Fe-12Mn-0.6C steel is accompanied by several deformation mechanisms which are simultaneously activated: strain-induced e martensite, formation of shear bands and strain-induced alpha' martensite, in addition to deformation twinning. The upper limit for the value of SFE for strain-induced martensitic transformation is determined to be approximately 13 my m(2). The results confirm that the SFE is the key parameters affecting the strength and the ductility of TWIP steel. A linear relation between the ultimate tensile strength (UTS) and the SFE is proposed, with the UTS increasing with decreasing SFE. (C) 2016 Elsevier B.V. All rights reserved.",The overview of the mechanical properties of the investigated TWIP steels with various Mn and Al content. SFE values were calculated based on the thermodynamic model proposed by Saeed-Akbari et al. [15].,Fe12Mn0.6C,UTS (MPa),837.8,MPa,YS (MPa),485.6,MPa,Total elongation (%),16.1,%,0,0,0.619,0,0,0,0,0,0.014,0,0,0,0,0,0,0,0,12,0,0,0,0,0,0,0,0,0,0,0,0,0,0,0,0,0,0,"Slabs taken from vacuum cast ingots were solution-treated at 1200°C for 2h and hot-rolled to a thickness of 2.5mm, prior to cold-rolling to a thickness of 1.25mm. Recrystallization annealing was carried out at 800°C for 100s. All the steels had a fully recrystallized austenitic microstructure consisting of equiaxed grains, some of which containing annealing twins. ASTM E8 standard samples of the annealed steels were machined with their long axis aligned with the rolling direction (RD). In order to remove the deformation-affected surface layer on the samples, about 100μm of thickness was removed from the surface by electrolytic polishing. The overview of the mechanical properties of the investigated Fe-xMn-0.6C-yAl steels is presented in Table 2."
10.1016/j.msea.2016.08.106,Stacking fault energy and deformation mechanisms in Fe-xMn-0.6C-yAl TWIP steel,"The deformation mechanisms and mechanical properties of Fe-Mn-C-Al twinning-induced plasticity (TWIP) steels with a chemical composition range of 12-18 wt% Mn and 0-3 wt% Al, are reviewed. The in-depth microstructural analysis revealed that all the investigated TWIP steels exhibit deformation twinning as the main deformation mechanism in addition to dislocation glide. The Al-free TWIP steels have a much more complex deformation behavior than the Al-added TWIP steels. The deformation of Fe-15Mn-0.6C steel is accompanied by the formation of a very small amount of strain-induced epsilon martensite, in addition to deformation twinning. Deformation of Fe-12Mn-0.6C steel is accompanied by several deformation mechanisms which are simultaneously activated: strain-induced e martensite, formation of shear bands and strain-induced alpha' martensite, in addition to deformation twinning. The upper limit for the value of SFE for strain-induced martensitic transformation is determined to be approximately 13 my m(2). The results confirm that the SFE is the key parameters affecting the strength and the ductility of TWIP steel. A linear relation between the ultimate tensile strength (UTS) and the SFE is proposed, with the UTS increasing with decreasing SFE. (C) 2016 Elsevier B.V. All rights reserved.",The overview of the mechanical properties of the investigated TWIP steels with various Mn and Al content. SFE values were calculated based on the thermodynamic model proposed by Saeed-Akbari et al. [15].,Fe12Mn0.6C1.5Al,UTS (MPa),899.5,MPa,YS (MPa),491.9,MPa,Total elongation (%),30.3,%,0,0,0.623,0,0,0,0,0,1.47,0,0,0,0,0,0,0,0,11.82,0,0,0,0,0,0,0,0,0,0,0,0,0,0,0,0,0,0,"Slabs taken from vacuum cast ingots were solution-treated at 1200°C for 2h and hot-rolled to a thickness of 2.5mm, prior to cold-rolling to a thickness of 1.25mm. Recrystallization annealing was carried out at 800°C for 100s. All the steels had a fully recrystallized austenitic microstructure consisting of equiaxed grains, some of which containing annealing twins. ASTM E8 standard samples of the annealed steels were machined with their long axis aligned with the rolling direction (RD). In order to remove the deformation-affected surface layer on the samples, about 100μm of thickness was removed from the surface by electrolytic polishing. The overview of the mechanical properties of the investigated Fe-xMn-0.6C-yAl steels is presented in Table 2."
10.1016/j.msea.2016.08.106,Stacking fault energy and deformation mechanisms in Fe-xMn-0.6C-yAl TWIP steel,"The deformation mechanisms and mechanical properties of Fe-Mn-C-Al twinning-induced plasticity (TWIP) steels with a chemical composition range of 12-18 wt% Mn and 0-3 wt% Al, are reviewed. The in-depth microstructural analysis revealed that all the investigated TWIP steels exhibit deformation twinning as the main deformation mechanism in addition to dislocation glide. The Al-free TWIP steels have a much more complex deformation behavior than the Al-added TWIP steels. The deformation of Fe-15Mn-0.6C steel is accompanied by the formation of a very small amount of strain-induced epsilon martensite, in addition to deformation twinning. Deformation of Fe-12Mn-0.6C steel is accompanied by several deformation mechanisms which are simultaneously activated: strain-induced e martensite, formation of shear bands and strain-induced alpha' martensite, in addition to deformation twinning. The upper limit for the value of SFE for strain-induced martensitic transformation is determined to be approximately 13 my m(2). The results confirm that the SFE is the key parameters affecting the strength and the ductility of TWIP steel. A linear relation between the ultimate tensile strength (UTS) and the SFE is proposed, with the UTS increasing with decreasing SFE. (C) 2016 Elsevier B.V. All rights reserved.",The overview of the mechanical properties of the investigated TWIP steels with various Mn and Al content. SFE values were calculated based on the thermodynamic model proposed by Saeed-Akbari et al. [15].,Fe12Mn0.6C2Al,UTS (MPa),914.6,MPa,YS (MPa),477.6,MPa,Total elongation (%),40.7,%,0,0,0.629,0,0,0,0,0,2,0,0,0,0,0,0,0,0,12.65,0,0,0,0,0,0,0,0,0,0,0,0,0,0,0,0,0,0,"Slabs taken from vacuum cast ingots were solution-treated at 1200°C for 2h and hot-rolled to a thickness of 2.5mm, prior to cold-rolling to a thickness of 1.25mm. Recrystallization annealing was carried out at 800°C for 100s. All the steels had a fully recrystallized austenitic microstructure consisting of equiaxed grains, some of which containing annealing twins. ASTM E8 standard samples of the annealed steels were machined with their long axis aligned with the rolling direction (RD). In order to remove the deformation-affected surface layer on the samples, about 100μm of thickness was removed from the surface by electrolytic polishing. The overview of the mechanical properties of the investigated Fe-xMn-0.6C-yAl steels is presented in Table 2."
10.1016/j.matchar.2016.08.018,Effect of cooling mode on microstructure and mechanical properties in an extremely low carbon Cu bearing steel,"The effect of cooling mode on microstructure-mechanical property relationship in an extremely low carbon Cu-bearing steel has been comparatively studied. It has been demonstrated that the cooling mode has a decisive effect on phase transformation mechanism. The morphology, size and crystal structure of copper precipitates are greatly affected by cooling modes. Coarser copper precipitates showing fcc structure can be observed in furnace + air cooling process, while finer copper precipitates with twinned 9R structure can be found in air cooling process. Quantitative analyses have been applied to evaluate the strengthening mechanism, revealing that cooling mode has a significant effect on grain-boundary strengthening and copper precipitation strengthening, which are the main factors that contribute to the yield strength difference. The low temperature toughness was influenced by the ferrite grain size and copper precipitation behavior. In general, a steel with excellent comprehensive mechanical properties have been developed through air cooling process. (C) 2016 Elsevier Inc. All rights reserved.",Tensile properties of the hot rolled plates produced in different cooling modes.,A,"Tensile strength, MPa",582,MPa,"Yield strength, MPa",502,MPa,"Elongation, %",29.9,%,0,0,0.005,0.005,0,0,0,0,0.03,0.2,0.01,0.004,0,0,0.01,0,0.5,0.7,0,0,2.5,2,0,0,0,0,0.03,0,0,0,0,0,0,0,0,0," Quenching and tempering (QT) is the conventional process to produce high strength and toughness in these steels . Table 1 shows the chemical composition of the extremely low carbon Cu bearing steel. The steel was melted in the vacuum induction furnace and cast into a 40kg ingot, which was then hot forged and cut into billets with the dimension of 80mm×80mm×100mm. The slab was homogenized at 1100°C for 120min. Using a two-high 450mm pilot mill, a two-stage hot rolling was carried out where the respective rolling reduction (RR) was 55% and 58%. The finish rolling temperature was set to be 800°C. For the cooling stage, the slab was first water cooled to 680°C. Two cooling modes were subsequently employed: Process A (furnace cooled to 600°C and then air cooled to room temperature). Then, a twin-jet electropolishing was carried out using a mixture of 87.5% absolute ethyl alcohol and 12.5% perchloric acid at -30°C and potential of 30V."
10.1016/j.matchar.2016.08.018,Effect of cooling mode on microstructure and mechanical properties in an extremely low carbon Cu bearing steel,"The effect of cooling mode on microstructure-mechanical property relationship in an extremely low carbon Cu-bearing steel has been comparatively studied. It has been demonstrated that the cooling mode has a decisive effect on phase transformation mechanism. The morphology, size and crystal structure of copper precipitates are greatly affected by cooling modes. Coarser copper precipitates showing fcc structure can be observed in furnace + air cooling process, while finer copper precipitates with twinned 9R structure can be found in air cooling process. Quantitative analyses have been applied to evaluate the strengthening mechanism, revealing that cooling mode has a significant effect on grain-boundary strengthening and copper precipitation strengthening, which are the main factors that contribute to the yield strength difference. The low temperature toughness was influenced by the ferrite grain size and copper precipitation behavior. In general, a steel with excellent comprehensive mechanical properties have been developed through air cooling process. (C) 2016 Elsevier Inc. All rights reserved.",Tensile properties of the hot rolled plates produced in different cooling modes.,B,"Tensile strength, MPa",692,MPa,"Yield strength, MPa",612,MPa,"Elongation, %",25.2,%,0,0,0.005,0.005,0,0,0,0,0.03,0.2,0.01,0.004,0,0,0.01,0,0.5,0.7,0,0,2.5,2,0,0,0,0,0.03,0,0,0,0,0,0,0,0,0," Quenching and tempering (QT) is the conventional process to produce high strength and toughness in these steels . Table 1 shows the chemical composition of the extremely low carbon Cu bearing steel. The steel was melted in the vacuum induction furnace and cast into a 40kg ingot, which was then hot forged and cut into billets with the dimension of 80mm×80mm×100mm. The slab was homogenized at 1100°C for 120min. Using a two-high 450mm pilot mill, a two-stage hot rolling was carried out where the respective rolling reduction (RR) was 55% and 58%. The finish rolling temperature was set to be 800°C. For the cooling stage, the slab was first water cooled to 680°C. Two cooling modes were subsequently employed: Process B (air cooled to room temperature). Then, a twin-jet electropolishing was carried out using a mixture of 87.5% absolute ethyl alcohol and 12.5% perchloric acid at -30°C and potential of 30V."
10.1016/j.msea.2016.10.011,Effect of bainitic isothermal transformation plus Q & P process on the microstructure and mechanical properties of 0.2C bainitic steel,"A novel bainitic isothermal transformation plus quenching and partitioning (B-QP) process was developed for a 0.2C-1.5Si-1.8Mn bainitic steel. The microstructure and mechanical properties of the steel treated by different heat treatment process were investigated. The results show that the B-3-QP (the subscript '3' indicates the isothermal holding of 3 min for the bainitic transformation) samples exhibit a multiphase microstructure containing carbide-free bainite, martensite, film-like retained austenite. The microstructure is much finer than that of the Q & T samples with full martensite and the B-30-QP samples with a bainite microstructure. Although the Q & T sample has the highest tensile strength (1455 MPa), the ductility and the product of strength and elongation (PSE) are lower. In contrast, the B-3-QP and B-30-QP samples exhibit better ductility and higher PSE values of 26.3 GPa% and 28.2 GPa%, respectively. Furthermore, the B3-QP sample exhibits maximum impact toughness value of 121 Jcm(-2), which is about 20% and 55% higher than those of Q & T sample (101 J cm(-2)) and B-30-QP sample (78 J cm(-2)) respectively.",Mechanical properties of the samples treated by different heat treatment process.,Q&T,Ultimate tensile strength (MPa),1455,MPa,Yield strength (s0.2) (MPa),1405,MPa,Elongation (%),17,%,0,0,0.2,0,0,0,0,0,0,1.5,0,0,0,0,0,0.05,1.3,1.8,0,0,0,0,0,0,0,0,0.05,0.3,0,0,0,0,0,0,0,0,"The steel was melted in a vacuum induction furnace. After casting, the ingots were homogenized at 1200°C for 180min, and then hot forged into a billet with a dimension of 25mm×65mm×800mm. The Ms point of the experimental steel was measured as 350°C by a HF-PJ-14 thermal dilatometer, using 6mm diameter×30mm cylindrical specimen. The specimen was firstly heated to 920°C at a heating rate of 10°Cs-1, held at this temperature for 10min, and then cooled to room temperature at a cooling rate of 60°Cs-1. All the samples were firstly heated to 900°C for 20min for full austenitization, followed by different cooling processes. For Q&amp;T process, after austenitized at 900°C, the samples were quenched directly by oil to room temperature to obtain the full martensite.All samples treated by Q&amp;T and B-QP processes were tempered at 260°C for 2h. In order to easily examine the volume fraction of bainite after isothermally held at 370°C for different time, the samples were directly quenched by water to room temperature without tempering."
10.1016/j.msea.2016.10.011,Effect of bainitic isothermal transformation plus Q & P process on the microstructure and mechanical properties of 0.2C bainitic steel,"A novel bainitic isothermal transformation plus quenching and partitioning (B-QP) process was developed for a 0.2C-1.5Si-1.8Mn bainitic steel. The microstructure and mechanical properties of the steel treated by different heat treatment process were investigated. The results show that the B-3-QP (the subscript '3' indicates the isothermal holding of 3 min for the bainitic transformation) samples exhibit a multiphase microstructure containing carbide-free bainite, martensite, film-like retained austenite. The microstructure is much finer than that of the Q & T samples with full martensite and the B-30-QP samples with a bainite microstructure. Although the Q & T sample has the highest tensile strength (1455 MPa), the ductility and the product of strength and elongation (PSE) are lower. In contrast, the B-3-QP and B-30-QP samples exhibit better ductility and higher PSE values of 26.3 GPa% and 28.2 GPa%, respectively. Furthermore, the B3-QP sample exhibits maximum impact toughness value of 121 Jcm(-2), which is about 20% and 55% higher than those of Q & T sample (101 J cm(-2)) and B-30-QP sample (78 J cm(-2)) respectively.",Mechanical properties of the samples treated by different heat treatment process.,B3-QP,Ultimate tensile strength (MPa),1349,MPa,Yield strength (s0.2) (MPa),1230,MPa,Elongation (%),19.5,%,0,0,0.2,0,0,0,0,0,0,1.5,0,0,0,0,0,0.05,1.3,1.8,0,0,0,0,0,0,0,0,0.05,0.3,0,0,0,0,0,0,0,0,"The steel was melted in a vacuum induction furnace. After casting, the ingots were homogenized at 1200°C for 180min, and then hot forged into a billet with a dimension of 25mm×65mm×800mm. The Ms point of the experimental steel was measured as 350°C by a HF-PJ-14 thermal dilatometer, using 6mm diameter×30mm cylindrical specimen. The specimen was firstly heated to 920°C at a heating rate of 10°Cs-1, held at this temperature for 10min, and then cooled to room temperature at a cooling rate of 60°Cs-1. All the samples were firstly heated to 900°C for 20min for full austenitization, followed by different cooling processes. For B-QP processes, samples denoted as B3-QP were initially quenched into salt bath at 370°C, isothermally holding for 3min in salt bath respectively in order to obtain different contents of bainite. Then the samples were immediately transferred into another salt bath at 220°C for 30min for carbon partitioning and finally cooled to ambient temperature in air. All samples treated by Q&amp;T and B-QP processes were tempered at 260°C for 2h. In order to easily examine the volume fraction of bainite after isothermally held at 370°C for different time, the samples were directly quenched by water to room temperature without tempering."
10.1016/j.msea.2016.10.011,Effect of bainitic isothermal transformation plus Q & P process on the microstructure and mechanical properties of 0.2C bainitic steel,"A novel bainitic isothermal transformation plus quenching and partitioning (B-QP) process was developed for a 0.2C-1.5Si-1.8Mn bainitic steel. The microstructure and mechanical properties of the steel treated by different heat treatment process were investigated. The results show that the B-3-QP (the subscript '3' indicates the isothermal holding of 3 min for the bainitic transformation) samples exhibit a multiphase microstructure containing carbide-free bainite, martensite, film-like retained austenite. The microstructure is much finer than that of the Q & T samples with full martensite and the B-30-QP samples with a bainite microstructure. Although the Q & T sample has the highest tensile strength (1455 MPa), the ductility and the product of strength and elongation (PSE) are lower. In contrast, the B-3-QP and B-30-QP samples exhibit better ductility and higher PSE values of 26.3 GPa% and 28.2 GPa%, respectively. Furthermore, the B3-QP sample exhibits maximum impact toughness value of 121 Jcm(-2), which is about 20% and 55% higher than those of Q & T sample (101 J cm(-2)) and B-30-QP sample (78 J cm(-2)) respectively.",Mechanical properties of the samples treated by different heat treatment process.,B30-QP,Ultimate tensile strength (MPa),1306,MPa,Yield strength (s0.2) (MPa),999,MPa,Elongation (%),21.6,%,0,0,0.2,0,0,0,0,0,0,1.5,0,0,0,0,0,0.05,1.3,1.8,0,0,0,0,0,0,0,0,0.05,0.3,0,0,0,0,0,0,0,0,"The steel was melted in a vacuum induction furnace. After casting, the ingots were homogenized at 1200°C for 180min, and then hot forged into a billet with a dimension of 25mm×65mm×800mm. The Ms point of the experimental steel was measured as 350°C by a HF-PJ-14 thermal dilatometer, using 6mm diameter×30mm cylindrical specimen. The specimen was firstly heated to 920°C at a heating rate of 10°Cs-1, held at this temperature for 10min, and then cooled to room temperature at a cooling rate of 60°Cs-1. All the samples were firstly heated to 900°C for 20min for full austenitization, followed by different cooling processes. For B-QP processes, samples denoted as B30-QP were initially quenched into salt bath at 370°C, isothermally holding for 30min in salt bath respectively in order to obtain different contents of bainite. Then the samples were immediately transferred into another salt bath at 220°C for 30min for carbon partitioning and finally cooled to ambient temperature in air. All samples treated by Q&amp;T and B-QP processes were tempered at 260°C for 2h. In order to easily examine the volume fraction of bainite after isothermally held at 370°C for different time, the samples were directly quenched by water to room temperature without tempering."
10.1016/j.msea.2012.08.122,Enhancing mechanical properties of a low-carbon microalloyed cast steel by controlled heat treatment,"In the present work, detailed studies were made on the optimization of microstructure and mechanical properties of a low-carbon microalloyed cast steel through control of heat treatment conditions. Specimens were austenitized at temperatures ranging from 950 to 1200 degrees C for 2 h followed by different cooling methods (furnace, air and water). For analyzing the effect of holding time on mechanical properties, some cast specimens were austenitized at 1100 degrees C for different times followed by furnace cooling. After heat treatment, mechanical tests were employed to evaluate the room temperature Charpy impact and tensile properties. The characterization of complex precipitates formed during heat treatment process was investigated by using analytical electron microscopy. The results show that dissolution of vanadium-containing precipitates plays an important role in the abnormal growth of austenite grains at 1150 degrees C. Further growth in austenite grains at 1200 degrees C is caused by the dissolution of Ti-containing particles and the reduction of the amount of precipitates. Correct selection of the austenitizing temperature, holding time and cooling method is very important to improve the mechanical properties of the steel. Heat treatment at 1100 degrees C for 2 h followed by furnace cooling leads to the best combination of excellent Charpy impact and tensile properties. (C) 2012 Elsevier B.V. All rights reserved.",Tensile properties of furnace-cooled specimens.,HT1F,UTS (MPa),541.6,MPa,YS (MPa),378.5,MPa,Elongation (%),29.4,%,0,0,0.17,0.006,0,0,0,0,0.02,0.47,0.01,0.01,0,0,0.02,0.01,0.1,1.2,0,0,0.02,0.02,0,0,0,0,0.02,0,0,0,0,0,0,0,0,0,"Prior to heat treatment, two groups of rectangular specimens with size of 12mm×12mm×60mm and 12mm×12mm×110mm respectively were cut from the cast steel. Heat treatment was carried out using an electric furnace in laboratory. Some of the specimens were initially austenitized at 950 °C 2h and then were cooled in furnace mediums."
10.1016/j.msea.2012.08.122,Enhancing mechanical properties of a low-carbon microalloyed cast steel by controlled heat treatment,"In the present work, detailed studies were made on the optimization of microstructure and mechanical properties of a low-carbon microalloyed cast steel through control of heat treatment conditions. Specimens were austenitized at temperatures ranging from 950 to 1200 degrees C for 2 h followed by different cooling methods (furnace, air and water). For analyzing the effect of holding time on mechanical properties, some cast specimens were austenitized at 1100 degrees C for different times followed by furnace cooling. After heat treatment, mechanical tests were employed to evaluate the room temperature Charpy impact and tensile properties. The characterization of complex precipitates formed during heat treatment process was investigated by using analytical electron microscopy. The results show that dissolution of vanadium-containing precipitates plays an important role in the abnormal growth of austenite grains at 1150 degrees C. Further growth in austenite grains at 1200 degrees C is caused by the dissolution of Ti-containing particles and the reduction of the amount of precipitates. Correct selection of the austenitizing temperature, holding time and cooling method is very important to improve the mechanical properties of the steel. Heat treatment at 1100 degrees C for 2 h followed by furnace cooling leads to the best combination of excellent Charpy impact and tensile properties. (C) 2012 Elsevier B.V. All rights reserved.",Tensile properties of furnace-cooled specimens.,HT2F,UTS (MPa),486.2,MPa,YS (MPa),328.8,MPa,Elongation (%),29.4,%,0,0,0.17,0.006,0,0,0,0,0.02,0.47,0.01,0.01,0,0,0.02,0.01,0.1,1.2,0,0,0.02,0.02,0,0,0,0,0.02,0,0,0,0,0,0,0,0,0,"Prior to heat treatment, two groups of rectangular specimens with size of 12mm×12mm×60mm and 12mm×12mm×110mm respectively were cut from the cast steel. Heat treatment was carried out using an electric furnace in laboratory. Some of the specimens were initially austenitized at 1000 °C 2h and then were cooled in furnace mediums."
10.1016/j.msea.2012.08.122,Enhancing mechanical properties of a low-carbon microalloyed cast steel by controlled heat treatment,"In the present work, detailed studies were made on the optimization of microstructure and mechanical properties of a low-carbon microalloyed cast steel through control of heat treatment conditions. Specimens were austenitized at temperatures ranging from 950 to 1200 degrees C for 2 h followed by different cooling methods (furnace, air and water). For analyzing the effect of holding time on mechanical properties, some cast specimens were austenitized at 1100 degrees C for different times followed by furnace cooling. After heat treatment, mechanical tests were employed to evaluate the room temperature Charpy impact and tensile properties. The characterization of complex precipitates formed during heat treatment process was investigated by using analytical electron microscopy. The results show that dissolution of vanadium-containing precipitates plays an important role in the abnormal growth of austenite grains at 1150 degrees C. Further growth in austenite grains at 1200 degrees C is caused by the dissolution of Ti-containing particles and the reduction of the amount of precipitates. Correct selection of the austenitizing temperature, holding time and cooling method is very important to improve the mechanical properties of the steel. Heat treatment at 1100 degrees C for 2 h followed by furnace cooling leads to the best combination of excellent Charpy impact and tensile properties. (C) 2012 Elsevier B.V. All rights reserved.",Tensile properties of furnace-cooled specimens.,HT3F,UTS (MPa),501.9,MPa,YS (MPa),341.1,MPa,Elongation (%),30.8,%,0,0,0.17,0.006,0,0,0,0,0.02,0.47,0.01,0.01,0,0,0.02,0.01,0.1,1.2,0,0,0.02,0.02,0,0,0,0,0.02,0,0,0,0,0,0,0,0,0,"Prior to heat treatment, two groups of rectangular specimens with size of 12mm×12mm×60mm and 12mm×12mm×110mm respectively were cut from the cast steel. Heat treatment was carried out using an electric furnace in laboratory. Some of the specimens were initially austenitized at 1050 °C 2h and then were cooled in furnace mediums."
