Repository: MGEdata/SteelScientist

# SteelScientist

## 📝Cite  


**Paper link:**[Steel design based on a large language model](https://doi.org/10.1016/j.actamat.2024.120663)  

@article{tian2025steel,  
&nbsp;&nbsp;&nbsp;&nbsp;&nbsp;&nbsp;&nbsp;&nbsp;title={Steel design based on a large language model},  
&nbsp;&nbsp;&nbsp;&nbsp;&nbsp;&nbsp;&nbsp;&nbsp;author={Tian, Shaohan and Jiang, Xue and Wang, Weiren and Jing, Zhihua and Zhang, Chi and Zhang, Cheng and Lookman, Turab and Su, Yanjing},  
&nbsp;&nbsp;&nbsp;&nbsp;&nbsp;&nbsp;&nbsp;&nbsp;journal={Acta Materialia},  
&nbsp;&nbsp;&nbsp;&nbsp;&nbsp;&nbsp;&nbsp;&nbsp;volume={285},    
&nbsp;&nbsp;&nbsp;&nbsp;&nbsp;&nbsp;&nbsp;&nbsp;pages={120663},

File: datasets/train_data.csv (part 19 of 46)
DOIs,title,abstract,Table_topic,Material,Tensile_name,Tensile_value,Tensile_unit,Yield_name,Yield_value,Yield_unit,Elongation_name,Elongation_value,Elongation_unit,H,B,C,N,O,F,Na,Mg,Al,Si,P,S,Cl,Ca,Ti,V,Cr,Mn,Fe,Co,Ni,Cu,Zn,As,Y,Zr,Nb,Mo,Sn,Sb,La,Ce,Ta,W,Pb,Bi,Text
10.1016/j.msea.2012.08.122,Enhancing mechanical properties of a low-carbon microalloyed cast steel by controlled heat treatment,"In the present work, detailed studies were made on the optimization of microstructure and mechanical properties of a low-carbon microalloyed cast steel through control of heat treatment conditions. Specimens were austenitized at temperatures ranging from 950 to 1200 degrees C for 2 h followed by different cooling methods (furnace, air and water). For analyzing the effect of holding time on mechanical properties, some cast specimens were austenitized at 1100 degrees C for different times followed by furnace cooling. After heat treatment, mechanical tests were employed to evaluate the room temperature Charpy impact and tensile properties. The characterization of complex precipitates formed during heat treatment process was investigated by using analytical electron microscopy. The results show that dissolution of vanadium-containing precipitates plays an important role in the abnormal growth of austenite grains at 1150 degrees C. Further growth in austenite grains at 1200 degrees C is caused by the dissolution of Ti-containing particles and the reduction of the amount of precipitates. Correct selection of the austenitizing temperature, holding time and cooling method is very important to improve the mechanical properties of the steel. Heat treatment at 1100 degrees C for 2 h followed by furnace cooling leads to the best combination of excellent Charpy impact and tensile properties. (C) 2012 Elsevier B.V. All rights reserved.",Tensile properties of furnace-cooled specimens.,HT4F1,UTS (MPa),505.1,MPa,YS (MPa),335.4,MPa,Elongation (%),31.6,%,0,0,0.17,0.006,0,0,0,0,0.02,0.47,0.01,0.01,0,0,0.02,0.01,0.1,1.2,0,0,0.02,0.02,0,0,0,0,0.02,0,0,0,0,0,0,0,0,0,"Prior to heat treatment, two groups of rectangular specimens with size of 12mm×12mm×60mm and 12mm×12mm×110mm respectively were cut from the cast steel. Heat treatment was carried out using an electric furnace in laboratory. Some of the specimens were initially austenitized at 1100 °C 0.5h and then were cooled in furnace mediums."
10.1016/j.msea.2012.08.122,Enhancing mechanical properties of a low-carbon microalloyed cast steel by controlled heat treatment,"In the present work, detailed studies were made on the optimization of microstructure and mechanical properties of a low-carbon microalloyed cast steel through control of heat treatment conditions. Specimens were austenitized at temperatures ranging from 950 to 1200 degrees C for 2 h followed by different cooling methods (furnace, air and water). For analyzing the effect of holding time on mechanical properties, some cast specimens were austenitized at 1100 degrees C for different times followed by furnace cooling. After heat treatment, mechanical tests were employed to evaluate the room temperature Charpy impact and tensile properties. The characterization of complex precipitates formed during heat treatment process was investigated by using analytical electron microscopy. The results show that dissolution of vanadium-containing precipitates plays an important role in the abnormal growth of austenite grains at 1150 degrees C. Further growth in austenite grains at 1200 degrees C is caused by the dissolution of Ti-containing particles and the reduction of the amount of precipitates. Correct selection of the austenitizing temperature, holding time and cooling method is very important to improve the mechanical properties of the steel. Heat treatment at 1100 degrees C for 2 h followed by furnace cooling leads to the best combination of excellent Charpy impact and tensile properties. (C) 2012 Elsevier B.V. All rights reserved.",Tensile properties of furnace-cooled specimens.,HT4F,UTS (MPa),511.3,MPa,YS (MPa),344.9,MPa,Elongation (%),34.3,%,0,0,0.17,0.006,0,0,0,0,0.02,0.47,0.01,0.01,0,0,0.02,0.01,0.1,1.2,0,0,0.02,0.02,0,0,0,0,0.02,0,0,0,0,0,0,0,0,0,"Prior to heat treatment, two groups of rectangular specimens with size of 12mm×12mm×60mm and 12mm×12mm×110mm respectively were cut from the cast steel. Heat treatment was carried out using an electric furnace in laboratory. Some of the specimens were initially austenitized at 1100 °C 2h and then were cooled in furnace mediums."
10.1016/j.msea.2012.08.122,Enhancing mechanical properties of a low-carbon microalloyed cast steel by controlled heat treatment,"In the present work, detailed studies were made on the optimization of microstructure and mechanical properties of a low-carbon microalloyed cast steel through control of heat treatment conditions. Specimens were austenitized at temperatures ranging from 950 to 1200 degrees C for 2 h followed by different cooling methods (furnace, air and water). For analyzing the effect of holding time on mechanical properties, some cast specimens were austenitized at 1100 degrees C for different times followed by furnace cooling. After heat treatment, mechanical tests were employed to evaluate the room temperature Charpy impact and tensile properties. The characterization of complex precipitates formed during heat treatment process was investigated by using analytical electron microscopy. The results show that dissolution of vanadium-containing precipitates plays an important role in the abnormal growth of austenite grains at 1150 degrees C. Further growth in austenite grains at 1200 degrees C is caused by the dissolution of Ti-containing particles and the reduction of the amount of precipitates. Correct selection of the austenitizing temperature, holding time and cooling method is very important to improve the mechanical properties of the steel. Heat treatment at 1100 degrees C for 2 h followed by furnace cooling leads to the best combination of excellent Charpy impact and tensile properties. (C) 2012 Elsevier B.V. All rights reserved.",Tensile properties of furnace-cooled specimens.,HT4F2,UTS (MPa),492.5,MPa,YS (MPa),322.1,MPa,Elongation (%),26.9,%,0,0,0.17,0.006,0,0,0,0,0.02,0.47,0.01,0.01,0,0,0.02,0.01,0.1,1.2,0,0,0.02,0.02,0,0,0,0,0.02,0,0,0,0,0,0,0,0,0,"Prior to heat treatment, two groups of rectangular specimens with size of 12mm×12mm×60mm and 12mm×12mm×110mm respectively were cut from the cast steel. Heat treatment was carried out using an electric furnace in laboratory. Some of the specimens were initially austenitized at 1100 °C 5h and then were cooled in furnace mediums."
10.1016/j.msea.2012.08.122,Enhancing mechanical properties of a low-carbon microalloyed cast steel by controlled heat treatment,"In the present work, detailed studies were made on the optimization of microstructure and mechanical properties of a low-carbon microalloyed cast steel through control of heat treatment conditions. Specimens were austenitized at temperatures ranging from 950 to 1200 degrees C for 2 h followed by different cooling methods (furnace, air and water). For analyzing the effect of holding time on mechanical properties, some cast specimens were austenitized at 1100 degrees C for different times followed by furnace cooling. After heat treatment, mechanical tests were employed to evaluate the room temperature Charpy impact and tensile properties. The characterization of complex precipitates formed during heat treatment process was investigated by using analytical electron microscopy. The results show that dissolution of vanadium-containing precipitates plays an important role in the abnormal growth of austenite grains at 1150 degrees C. Further growth in austenite grains at 1200 degrees C is caused by the dissolution of Ti-containing particles and the reduction of the amount of precipitates. Correct selection of the austenitizing temperature, holding time and cooling method is very important to improve the mechanical properties of the steel. Heat treatment at 1100 degrees C for 2 h followed by furnace cooling leads to the best combination of excellent Charpy impact and tensile properties. (C) 2012 Elsevier B.V. All rights reserved.",Tensile properties of furnace-cooled specimens.,HT5F,UTS (MPa),500.1,MPa,YS (MPa),299.2,MPa,Elongation (%),27.9,%,0,0,0.17,0.006,0,0,0,0,0.02,0.47,0.01,0.01,0,0,0.02,0.01,0.1,1.2,0,0,0.02,0.02,0,0,0,0,0.02,0,0,0,0,0,0,0,0,0,"Prior to heat treatment, two groups of rectangular specimens with size of 12mm×12mm×60mm and 12mm×12mm×110mm respectively were cut from the cast steel. Heat treatment was carried out using an electric furnace in laboratory. Some of the specimens were initially austenitized at 1150 °C 2h and then were cooled in air mediums."
10.1016/j.msea.2012.08.122,Enhancing mechanical properties of a low-carbon microalloyed cast steel by controlled heat treatment,"In the present work, detailed studies were made on the optimization of microstructure and mechanical properties of a low-carbon microalloyed cast steel through control of heat treatment conditions. Specimens were austenitized at temperatures ranging from 950 to 1200 degrees C for 2 h followed by different cooling methods (furnace, air and water). For analyzing the effect of holding time on mechanical properties, some cast specimens were austenitized at 1100 degrees C for different times followed by furnace cooling. After heat treatment, mechanical tests were employed to evaluate the room temperature Charpy impact and tensile properties. The characterization of complex precipitates formed during heat treatment process was investigated by using analytical electron microscopy. The results show that dissolution of vanadium-containing precipitates plays an important role in the abnormal growth of austenite grains at 1150 degrees C. Further growth in austenite grains at 1200 degrees C is caused by the dissolution of Ti-containing particles and the reduction of the amount of precipitates. Correct selection of the austenitizing temperature, holding time and cooling method is very important to improve the mechanical properties of the steel. Heat treatment at 1100 degrees C for 2 h followed by furnace cooling leads to the best combination of excellent Charpy impact and tensile properties. (C) 2012 Elsevier B.V. All rights reserved.",Tensile properties of furnace-cooled specimens.,HT6F,UTS (MPa),499.8,MPa,YS (MPa),310.2,MPa,Elongation (%),25.6,%,0,0,0.17,0.006,0,0,0,0,0.02,0.47,0.01,0.01,0,0,0.02,0.01,0.1,1.2,0,0,0.02,0.02,0,0,0,0,0.02,0,0,0,0,0,0,0,0,0,"Prior to heat treatment, two groups of rectangular specimens with size of 12mm×12mm×60mm and 12mm×12mm×110mm respectively were cut from the cast steel. Heat treatment was carried out using an electric furnace in laboratory. Some of the specimens were initially austenitized at 1200 °C 2h and then were cooled in furnacemediums."
10.1007/s11661-019-05135-x,Changes in the Microstructure and Mechanical Properties of Railway Wheel Steels as a Result of the Thermal Load Caused by Shoe Braking,"An investigation was carried out to study the effects caused by shoe braking on the microstructure and mechanical properties of ER7, CLASS B, CLASS C, and SANDLOS((R)) wheels as a result of the thermal load. Particular attention was given to cases of exposure to medium and high temperatures, namely from 700 degrees C to 970 degrees C, followed by air cooling. Hardness measurements, tensile tests, toughness tests, fatigue crack growth tests, and microstructural observations were carried out on samples extracted from new wheels, with and without heat treatments simulating the microstructural modifications caused by shoe braking. The experiments showed that the hardness, yield strength and ultimate tensile strength of the steels all decrease with the heat-treatment temperature up to 750 degrees C due to globular pearlite formation. However, after the heat treatment at 970 degrees C, these properties show a trend inversion, as the globular pearlite no longer appears, while, in some cases, traces of bainite and martensite are observed. On the other hand, the fracture toughness, crack propagation threshold, and rate are not significantly altered by the heat treatments, showing the steels to have a good stability under the thermal loads caused by shoe braking.",Table III Tensile Properties of the Steels Under the Untreated and Heat-Treated Conditions,ER7,Tensile Strength (MPa),911,MPa,Yield Strength (MPa),610,MPa,Elongation to Fracture (Pct),14,no mentioned,0,0,0.49,0,0,0,0,0,0,0.34,0.008,0.002,0,0,0,0,0,0.75,0,0,0,0,0,0,0,0,0,0,0,0,0,0,0,0,0,0,"The industrial heat treatments performed in wheel production are rim chilling and tempering. At the end of the rim chilling, the wheel is tempered at 500 °C for 5 hours, followed by air-cooling to room temperature. All the specimens were taken from the wheels after the industrial heat treatments. Then, several samples were heat treated at various temperatures to reproduce the modification of the microstructure due to the shoe braking."
10.1007/s11661-019-05135-x,Changes in the Microstructure and Mechanical Properties of Railway Wheel Steels as a Result of the Thermal Load Caused by Shoe Braking,"An investigation was carried out to study the effects caused by shoe braking on the microstructure and mechanical properties of ER7, CLASS B, CLASS C, and SANDLOS((R)) wheels as a result of the thermal load. Particular attention was given to cases of exposure to medium and high temperatures, namely from 700 degrees C to 970 degrees C, followed by air cooling. Hardness measurements, tensile tests, toughness tests, fatigue crack growth tests, and microstructural observations were carried out on samples extracted from new wheels, with and without heat treatments simulating the microstructural modifications caused by shoe braking. The experiments showed that the hardness, yield strength and ultimate tensile strength of the steels all decrease with the heat-treatment temperature up to 750 degrees C due to globular pearlite formation. However, after the heat treatment at 970 degrees C, these properties show a trend inversion, as the globular pearlite no longer appears, while, in some cases, traces of bainite and martensite are observed. On the other hand, the fracture toughness, crack propagation threshold, and rate are not significantly altered by the heat treatments, showing the steels to have a good stability under the thermal loads caused by shoe braking.",Table III Tensile Properties of the Steels Under the Untreated and Heat-Treated Conditions,ER7,Tensile Strength (MPa),693,MPa,Yield Strength (MPa),451,MPa,Elongation to Fracture (Pct),24,no mentioned,0,0,0.49,0,0,0,0,0,0,0.34,0.008,0.002,0,0,0,0,0,0.75,0,0,0,0,0,0,0,0,0,0,0,0,0,0,0,0,0,0,"The industrial heat treatments performed in wheel production are rim chilling and tempering. At the end of the rim chilling, the wheel is tempered at 500 °C for 5 hours, followed by air-cooling to room temperature. All the specimens were taken from the wheels after the industrial heat treatments. Then, several samples were heat treated at various temperatures to reproduce the modification of the microstructure due to the shoe braking. The specimens were heated to the chosen temperature with a rate of 40 °C/h, maintained at this temperature for 45 minutes, and then air-cooled to room temperature in order to obtain a uniform microstructure. The temperatures of 700 °C were chosen as representative of each temperature range, imposing heating-cooling heat treatments on wheel specimens so as to obtain the same microstructure that was observed in shoe-braked wheels."
10.1007/s11661-019-05135-x,Changes in the Microstructure and Mechanical Properties of Railway Wheel Steels as a Result of the Thermal Load Caused by Shoe Braking,"An investigation was carried out to study the effects caused by shoe braking on the microstructure and mechanical properties of ER7, CLASS B, CLASS C, and SANDLOS((R)) wheels as a result of the thermal load. Particular attention was given to cases of exposure to medium and high temperatures, namely from 700 degrees C to 970 degrees C, followed by air cooling. Hardness measurements, tensile tests, toughness tests, fatigue crack growth tests, and microstructural observations were carried out on samples extracted from new wheels, with and without heat treatments simulating the microstructural modifications caused by shoe braking. The experiments showed that the hardness, yield strength and ultimate tensile strength of the steels all decrease with the heat-treatment temperature up to 750 degrees C due to globular pearlite formation. However, after the heat treatment at 970 degrees C, these properties show a trend inversion, as the globular pearlite no longer appears, while, in some cases, traces of bainite and martensite are observed. On the other hand, the fracture toughness, crack propagation threshold, and rate are not significantly altered by the heat treatments, showing the steels to have a good stability under the thermal loads caused by shoe braking.",Table III Tensile Properties of the Steels Under the Untreated and Heat-Treated Conditions,ER7,Tensile Strength (MPa),692,MPa,Yield Strength (MPa),424,MPa,Elongation to Fracture (Pct),24,no mentioned,0,0,0.49,0,0,0,0,0,0,0.34,0.008,0.002,0,0,0,0,0,0.75,0,0,0,0,0,0,0,0,0,0,0,0,0,0,0,0,0,0,"The industrial heat treatments performed in wheel production are rim chilling and tempering. At the end of the rim chilling, the wheel is tempered at 500 °C for 5 hours, followed by air-cooling to room temperature. All the specimens were taken from the wheels after the industrial heat treatments. Then, several samples were heat treated at various temperatures to reproduce the modification of the microstructure due to the shoe braking. The specimens were heated to the chosen temperature with a rate of 40 °C/h, maintained at this temperature for 45 minutes, and then air-cooled to room temperature in order to obtain a uniform microstructure. The temperatures of 750 °C were chosen as representative of each temperature range, imposing heating-cooling heat treatments on wheel specimens so as to obtain the same microstructure that was observed in shoe-braked wheels."
10.1007/s11661-019-05135-x,Changes in the Microstructure and Mechanical Properties of Railway Wheel Steels as a Result of the Thermal Load Caused by Shoe Braking,"An investigation was carried out to study the effects caused by shoe braking on the microstructure and mechanical properties of ER7, CLASS B, CLASS C, and SANDLOS((R)) wheels as a result of the thermal load. Particular attention was given to cases of exposure to medium and high temperatures, namely from 700 degrees C to 970 degrees C, followed by air cooling. Hardness measurements, tensile tests, toughness tests, fatigue crack growth tests, and microstructural observations were carried out on samples extracted from new wheels, with and without heat treatments simulating the microstructural modifications caused by shoe braking. The experiments showed that the hardness, yield strength and ultimate tensile strength of the steels all decrease with the heat-treatment temperature up to 750 degrees C due to globular pearlite formation. However, after the heat treatment at 970 degrees C, these properties show a trend inversion, as the globular pearlite no longer appears, while, in some cases, traces of bainite and martensite are observed. On the other hand, the fracture toughness, crack propagation threshold, and rate are not significantly altered by the heat treatments, showing the steels to have a good stability under the thermal loads caused by shoe braking.",Table III Tensile Properties of the Steels Under the Untreated and Heat-Treated Conditions,ER7,Tensile Strength (MPa),837,MPa,Yield Strength (MPa),467,MPa,Elongation to Fracture (Pct),17,no mentioned,0,0,0.49,0,0,0,0,0,0,0.34,0.008,0.002,0,0,0,0,0,0.75,0,0,0,0,0,0,0,0,0,0,0,0,0,0,0,0,0,0,"The industrial heat treatments performed in wheel production are rim chilling and tempering. At the end of the rim chilling, the wheel is tempered at 500 °C for 5 hours, followed by air-cooling to room temperature. All the specimens were taken from the wheels after the industrial heat treatments. Then, several samples were heat treated at various temperatures to reproduce the modification of the microstructure due to the shoe braking. The specimens were heated to the chosen temperature with a rate of 40 °C/h, maintained at this temperature for 45 minutes, and then air-cooled to room temperature in order to obtain a uniform microstructure. The temperatures of 970 °C were chosen as representative of each temperature range, imposing heating-cooling heat treatments on wheel specimens so as to obtain the same microstructure that was observed in shoe-braked wheels."
10.1007/s11661-019-05135-x,Changes in the Microstructure and Mechanical Properties of Railway Wheel Steels as a Result of the Thermal Load Caused by Shoe Braking,"An investigation was carried out to study the effects caused by shoe braking on the microstructure and mechanical properties of ER7, CLASS B, CLASS C, and SANDLOS((R)) wheels as a result of the thermal load. Particular attention was given to cases of exposure to medium and high temperatures, namely from 700 degrees C to 970 degrees C, followed by air cooling. Hardness measurements, tensile tests, toughness tests, fatigue crack growth tests, and microstructural observations were carried out on samples extracted from new wheels, with and without heat treatments simulating the microstructural modifications caused by shoe braking. The experiments showed that the hardness, yield strength and ultimate tensile strength of the steels all decrease with the heat-treatment temperature up to 750 degrees C due to globular pearlite formation. However, after the heat treatment at 970 degrees C, these properties show a trend inversion, as the globular pearlite no longer appears, while, in some cases, traces of bainite and martensite are observed. On the other hand, the fracture toughness, crack propagation threshold, and rate are not significantly altered by the heat treatments, showing the steels to have a good stability under the thermal loads caused by shoe braking.",Table III Tensile Properties of the Steels Under the Untreated and Heat-Treated Conditions,CLASS B,Tensile Strength (MPa),1035,MPa,Yield Strength (MPa),659,MPa,Elongation to Fracture (Pct),15,no mentioned,0,0,0.65,0,0,0,0,0,0,0.26,0.012,0.001,0,0,0,0,0,0.63,0,0,0,0,0,0,0,0,0,0,0,0,0,0,0,0,0,0,"The industrial heat treatments performed in wheel production are rim chilling and tempering. At the end of the rim chilling, the wheel is tempered at 500 °C for 5 hours, followed by air-cooling to room temperature. All the specimens were taken from the wheels after the industrial heat treatments. Then, several samples were heat treated at various temperatures to reproduce the modification of the microstructure due to the shoe braking."
10.1007/s11661-019-05135-x,Changes in the Microstructure and Mechanical Properties of Railway Wheel Steels as a Result of the Thermal Load Caused by Shoe Braking,"An investigation was carried out to study the effects caused by shoe braking on the microstructure and mechanical properties of ER7, CLASS B, CLASS C, and SANDLOS((R)) wheels as a result of the thermal load. Particular attention was given to cases of exposure to medium and high temperatures, namely from 700 degrees C to 970 degrees C, followed by air cooling. Hardness measurements, tensile tests, toughness tests, fatigue crack growth tests, and microstructural observations were carried out on samples extracted from new wheels, with and without heat treatments simulating the microstructural modifications caused by shoe braking. The experiments showed that the hardness, yield strength and ultimate tensile strength of the steels all decrease with the heat-treatment temperature up to 750 degrees C due to globular pearlite formation. However, after the heat treatment at 970 degrees C, these properties show a trend inversion, as the globular pearlite no longer appears, while, in some cases, traces of bainite and martensite are observed. On the other hand, the fracture toughness, crack propagation threshold, and rate are not significantly altered by the heat treatments, showing the steels to have a good stability under the thermal loads caused by shoe braking.",Table III Tensile Properties of the Steels Under the Untreated and Heat-Treated Conditions,CLASS B,Tensile Strength (MPa),756,MPa,Yield Strength (MPa),453,MPa,Elongation to Fracture (Pct),22,no mentioned,0,0,0.65,0,0,0,0,0,0,0.26,0.012,0.001,0,0,0,0,0,0.63,0,0,0,0,0,0,0,0,0,0,0,0,0,0,0,0,0,0,"The industrial heat treatments performed in wheel production are rim chilling and tempering. At the end of the rim chilling, the wheel is tempered at 500 °C for 5 hours, followed by air-cooling to room temperature. All the specimens were taken from the wheels after the industrial heat treatments. Then, several samples were heat treated at various temperatures to reproduce the modification of the microstructure due to the shoe braking. The specimens were heated to the chosen temperature with a rate of 40 °C/h, maintained at this temperature for 45 minutes, and then air-cooled to room temperature in order to obtain a uniform microstructure. The temperatures of 700 °C were chosen as representative of each temperature range, imposing heating-cooling heat treatments on wheel specimens so as to obtain the same microstructure that was observed in shoe-braked wheels."
10.1007/s11661-019-05135-x,Changes in the Microstructure and Mechanical Properties of Railway Wheel Steels as a Result of the Thermal Load Caused by Shoe Braking,"An investigation was carried out to study the effects caused by shoe braking on the microstructure and mechanical properties of ER7, CLASS B, CLASS C, and SANDLOS((R)) wheels as a result of the thermal load. Particular attention was given to cases of exposure to medium and high temperatures, namely from 700 degrees C to 970 degrees C, followed by air cooling. Hardness measurements, tensile tests, toughness tests, fatigue crack growth tests, and microstructural observations were carried out on samples extracted from new wheels, with and without heat treatments simulating the microstructural modifications caused by shoe braking. The experiments showed that the hardness, yield strength and ultimate tensile strength of the steels all decrease with the heat-treatment temperature up to 750 degrees C due to globular pearlite formation. However, after the heat treatment at 970 degrees C, these properties show a trend inversion, as the globular pearlite no longer appears, while, in some cases, traces of bainite and martensite are observed. On the other hand, the fracture toughness, crack propagation threshold, and rate are not significantly altered by the heat treatments, showing the steels to have a good stability under the thermal loads caused by shoe braking.",Table III Tensile Properties of the Steels Under the Untreated and Heat-Treated Conditions,CLASS B,Tensile Strength (MPa),726,MPa,Yield Strength (MPa),429,MPa,Elongation to Fracture (Pct),24,no mentioned,0,0,0.65,0,0,0,0,0,0,0.26,0.012,0.001,0,0,0,0,0,0.63,0,0,0,0,0,0,0,0,0,0,0,0,0,0,0,0,0,0,"The industrial heat treatments performed in wheel production are rim chilling and tempering. At the end of the rim chilling, the wheel is tempered at 500 °C for 5 hours, followed by air-cooling to room temperature. All the specimens were taken from the wheels after the industrial heat treatments. Then, several samples were heat treated at various temperatures to reproduce the modification of the microstructure due to the shoe braking. The specimens were heated to the chosen temperature with a rate of 40 °C/h, maintained at this temperature for 45 minutes, and then air-cooled to room temperature in order to obtain a uniform microstructure. The temperatures of 750 °C were chosen as representative of each temperature range, imposing heating-cooling heat treatments on wheel specimens so as to obtain the same microstructure that was observed in shoe-braked wheels."
10.1007/s11661-019-05135-x,Changes in the Microstructure and Mechanical Properties of Railway Wheel Steels as a Result of the Thermal Load Caused by Shoe Braking,"An investigation was carried out to study the effects caused by shoe braking on the microstructure and mechanical properties of ER7, CLASS B, CLASS C, and SANDLOS((R)) wheels as a result of the thermal load. Particular attention was given to cases of exposure to medium and high temperatures, namely from 700 degrees C to 970 degrees C, followed by air cooling. Hardness measurements, tensile tests, toughness tests, fatigue crack growth tests, and microstructural observations were carried out on samples extracted from new wheels, with and without heat treatments simulating the microstructural modifications caused by shoe braking. The experiments showed that the hardness, yield strength and ultimate tensile strength of the steels all decrease with the heat-treatment temperature up to 750 degrees C due to globular pearlite formation. However, after the heat treatment at 970 degrees C, these properties show a trend inversion, as the globular pearlite no longer appears, while, in some cases, traces of bainite and martensite are observed. On the other hand, the fracture toughness, crack propagation threshold, and rate are not significantly altered by the heat treatments, showing the steels to have a good stability under the thermal loads caused by shoe braking.",Table III Tensile Properties of the Steels Under the Untreated and Heat-Treated Conditions,CLASS B,Tensile Strength (MPa),866,MPa,Yield Strength (MPa),437,MPa,Elongation to Fracture (Pct),15,no mentioned,0,0,0.65,0,0,0,0,0,0,0.26,0.012,0.001,0,0,0,0,0,0.63,0,0,0,0,0,0,0,0,0,0,0,0,0,0,0,0,0,0,"The industrial heat treatments performed in wheel production are rim chilling and tempering. At the end of the rim chilling, the wheel is tempered at 500 °C for 5 hours, followed by air-cooling to room temperature. All the specimens were taken from the wheels after the industrial heat treatments. Then, several samples were heat treated at various temperatures to reproduce the modification of the microstructure due to the shoe braking. The specimens were heated to the chosen temperature with a rate of 40 °C/h, maintained at this temperature for 45 minutes, and then air-cooled to room temperature in order to obtain a uniform microstructure. The temperatures of 970 °C were chosen as representative of each temperature range, imposing heating-cooling heat treatments on wheel specimens so as to obtain the same microstructure that was observed in shoe-braked wheels."
10.1007/s11661-019-05135-x,Changes in the Microstructure and Mechanical Properties of Railway Wheel Steels as a Result of the Thermal Load Caused by Shoe Braking,"An investigation was carried out to study the effects caused by shoe braking on the microstructure and mechanical properties of ER7, CLASS B, CLASS C, and SANDLOS((R)) wheels as a result of the thermal load. Particular attention was given to cases of exposure to medium and high temperatures, namely from 700 degrees C to 970 degrees C, followed by air cooling. Hardness measurements, tensile tests, toughness tests, fatigue crack growth tests, and microstructural observations were carried out on samples extracted from new wheels, with and without heat treatments simulating the microstructural modifications caused by shoe braking. The experiments showed that the hardness, yield strength and ultimate tensile strength of the steels all decrease with the heat-treatment temperature up to 750 degrees C due to globular pearlite formation. However, after the heat treatment at 970 degrees C, these properties show a trend inversion, as the globular pearlite no longer appears, while, in some cases, traces of bainite and martensite are observed. On the other hand, the fracture toughness, crack propagation threshold, and rate are not significantly altered by the heat treatments, showing the steels to have a good stability under the thermal loads caused by shoe braking.",Table III Tensile Properties of the Steels Under the Untreated and Heat-Treated Conditions,CLASS C,Tensile Strength (MPa),1140,MPa,Yield Strength (MPa),730,MPa,Elongation to Fracture (Pct),15,no mentioned,0,0,0.74,0,0,0,0,0,0,0.34,0.006,0.001,0,0,0,0,0,0.8,0,0,0,0,0,0,0,0,0,0,0,0,0,0,0,0,0,0,"The industrial heat treatments performed in wheel production are rim chilling and tempering. At the end of the rim chilling, the wheel is tempered at 500 °C for 5 hours, followed by air-cooling to room temperature. All the specimens were taken from the wheels after the industrial heat treatments. Then, several samples were heat treated at various temperatures to reproduce the modification of the microstructure due to the shoe braking."
10.1007/s11661-019-05135-x,Changes in the Microstructure and Mechanical Properties of Railway Wheel Steels as a Result of the Thermal Load Caused by Shoe Braking,"An investigation was carried out to study the effects caused by shoe braking on the microstructure and mechanical properties of ER7, CLASS B, CLASS C, and SANDLOS((R)) wheels as a result of the thermal load. Particular attention was given to cases of exposure to medium and high temperatures, namely from 700 degrees C to 970 degrees C, followed by air cooling. Hardness measurements, tensile tests, toughness tests, fatigue crack growth tests, and microstructural observations were carried out on samples extracted from new wheels, with and without heat treatments simulating the microstructural modifications caused by shoe braking. The experiments showed that the hardness, yield strength and ultimate tensile strength of the steels all decrease with the heat-treatment temperature up to 750 degrees C due to globular pearlite formation. However, after the heat treatment at 970 degrees C, these properties show a trend inversion, as the globular pearlite no longer appears, while, in some cases, traces of bainite and martensite are observed. On the other hand, the fracture toughness, crack propagation threshold, and rate are not significantly altered by the heat treatments, showing the steels to have a good stability under the thermal loads caused by shoe braking.",Table III Tensile Properties of the Steels Under the Untreated and Heat-Treated Conditions,CLASS C,Tensile Strength (MPa),911,MPa,Yield Strength (MPa),516,MPa,Elongation to Fracture (Pct),19,no mentioned,0,0,0.74,0,0,0,0,0,0,0.34,0.006,0.001,0,0,0,0,0,0.8,0,0,0,0,0,0,0,0,0,0,0,0,0,0,0,0,0,0,"The industrial heat treatments performed in wheel production are rim chilling and tempering. At the end of the rim chilling, the wheel is tempered at 500 °C for 5 hours, followed by air-cooling to room temperature. All the specimens were taken from the wheels after the industrial heat treatments. Then, several samples were heat treated at various temperatures to reproduce the modification of the microstructure due to the shoe braking. The specimens were heated to the chosen temperature with a rate of 40 °C/h, maintained at this temperature for 45 minutes, and then air-cooled to room temperature in order to obtain a uniform microstructure. The temperatures of 700 °C were chosen as representative of each temperature range, imposing heating-cooling heat treatments on wheel specimens so as to obtain the same microstructure that was observed in shoe-braked wheels."
10.1007/s11661-019-05135-x,Changes in the Microstructure and Mechanical Properties of Railway Wheel Steels as a Result of the Thermal Load Caused by Shoe Braking,"An investigation was carried out to study the effects caused by shoe braking on the microstructure and mechanical properties of ER7, CLASS B, CLASS C, and SANDLOS((R)) wheels as a result of the thermal load. Particular attention was given to cases of exposure to medium and high temperatures, namely from 700 degrees C to 970 degrees C, followed by air cooling. Hardness measurements, tensile tests, toughness tests, fatigue crack growth tests, and microstructural observations were carried out on samples extracted from new wheels, with and without heat treatments simulating the microstructural modifications caused by shoe braking. The experiments showed that the hardness, yield strength and ultimate tensile strength of the steels all decrease with the heat-treatment temperature up to 750 degrees C due to globular pearlite formation. However, after the heat treatment at 970 degrees C, these properties show a trend inversion, as the globular pearlite no longer appears, while, in some cases, traces of bainite and martensite are observed. On the other hand, the fracture toughness, crack propagation threshold, and rate are not significantly altered by the heat treatments, showing the steels to have a good stability under the thermal loads caused by shoe braking.",Table III Tensile Properties of the Steels Under the Untreated and Heat-Treated Conditions,CLASS C,Tensile Strength (MPa),858,MPa,Yield Strength (MPa),474,MPa,Elongation to Fracture (Pct),21,no mentioned,0,0,0.74,0,0,0,0,0,0,0.34,0.006,0.001,0,0,0,0,0,0.8,0,0,0,0,0,0,0,0,0,0,0,0,0,0,0,0,0,0,"The industrial heat treatments performed in wheel production are rim chilling and tempering. At the end of the rim chilling, the wheel is tempered at 500 °C for 5 hours, followed by air-cooling to room temperature. All the specimens were taken from the wheels after the industrial heat treatments. Then, several samples were heat treated at various temperatures to reproduce the modification of the microstructure due to the shoe braking. The specimens were heated to the chosen temperature with a rate of 40 °C/h, maintained at this temperature for 45 minutes, and then air-cooled to room temperature in order to obtain a uniform microstructure. The temperatures of 750 °C were chosen as representative of each temperature range, imposing heating-cooling heat treatments on wheel specimens so as to obtain the same microstructure that was observed in shoe-braked wheels."
