Repository: MGEdata/SteelScientist

# SteelScientist

## 📝Cite  


**Paper link:**[Steel design based on a large language model](https://doi.org/10.1016/j.actamat.2024.120663)  

@article{tian2025steel,  
&nbsp;&nbsp;&nbsp;&nbsp;&nbsp;&nbsp;&nbsp;&nbsp;title={Steel design based on a large language model},  
&nbsp;&nbsp;&nbsp;&nbsp;&nbsp;&nbsp;&nbsp;&nbsp;author={Tian, Shaohan and Jiang, Xue and Wang, Weiren and Jing, Zhihua and Zhang, Chi and Zhang, Cheng and Lookman, Turab and Su, Yanjing},  
&nbsp;&nbsp;&nbsp;&nbsp;&nbsp;&nbsp;&nbsp;&nbsp;journal={Acta Materialia},  
&nbsp;&nbsp;&nbsp;&nbsp;&nbsp;&nbsp;&nbsp;&nbsp;volume={285},    
&nbsp;&nbsp;&nbsp;&nbsp;&nbsp;&nbsp;&nbsp;&nbsp;pages={120663},

File: datasets/train_data.csv (part 20 of 46)
DOIs,title,abstract,Table_topic,Material,Tensile_name,Tensile_value,Tensile_unit,Yield_name,Yield_value,Yield_unit,Elongation_name,Elongation_value,Elongation_unit,H,B,C,N,O,F,Na,Mg,Al,Si,P,S,Cl,Ca,Ti,V,Cr,Mn,Fe,Co,Ni,Cu,Zn,As,Y,Zr,Nb,Mo,Sn,Sb,La,Ce,Ta,W,Pb,Bi,Text
10.1007/s11661-019-05135-x,Changes in the Microstructure and Mechanical Properties of Railway Wheel Steels as a Result of the Thermal Load Caused by Shoe Braking,"An investigation was carried out to study the effects caused by shoe braking on the microstructure and mechanical properties of ER7, CLASS B, CLASS C, and SANDLOS((R)) wheels as a result of the thermal load. Particular attention was given to cases of exposure to medium and high temperatures, namely from 700 degrees C to 970 degrees C, followed by air cooling. Hardness measurements, tensile tests, toughness tests, fatigue crack growth tests, and microstructural observations were carried out on samples extracted from new wheels, with and without heat treatments simulating the microstructural modifications caused by shoe braking. The experiments showed that the hardness, yield strength and ultimate tensile strength of the steels all decrease with the heat-treatment temperature up to 750 degrees C due to globular pearlite formation. However, after the heat treatment at 970 degrees C, these properties show a trend inversion, as the globular pearlite no longer appears, while, in some cases, traces of bainite and martensite are observed. On the other hand, the fracture toughness, crack propagation threshold, and rate are not significantly altered by the heat treatments, showing the steels to have a good stability under the thermal loads caused by shoe braking.",Table III Tensile Properties of the Steels Under the Untreated and Heat-Treated Conditions,CLASS C,Tensile Strength (MPa),1146,MPa,Yield Strength (MPa),674,MPa,Elongation to Fracture (Pct),13,no mentioned,0,0,0.74,0,0,0,0,0,0,0.34,0.006,0.001,0,0,0,0,0,0.8,0,0,0,0,0,0,0,0,0,0,0,0,0,0,0,0,0,0,"The industrial heat treatments performed in wheel production are rim chilling and tempering. At the end of the rim chilling, the wheel is tempered at 500 °C for 5 hours, followed by air-cooling to room temperature. All the specimens were taken from the wheels after the industrial heat treatments. Then, several samples were heat treated at various temperatures to reproduce the modification of the microstructure due to the shoe braking. The specimens were heated to the chosen temperature with a rate of 40 °C/h, maintained at this temperature for 45 minutes, and then air-cooled to room temperature in order to obtain a uniform microstructure. The temperatures of 970 °C were chosen as representative of each temperature range, imposing heating-cooling heat treatments on wheel specimens so as to obtain the same microstructure that was observed in shoe-braked wheels."
10.1007/s11661-019-05135-x,Changes in the Microstructure and Mechanical Properties of Railway Wheel Steels as a Result of the Thermal Load Caused by Shoe Braking,"An investigation was carried out to study the effects caused by shoe braking on the microstructure and mechanical properties of ER7, CLASS B, CLASS C, and SANDLOS((R)) wheels as a result of the thermal load. Particular attention was given to cases of exposure to medium and high temperatures, namely from 700 degrees C to 970 degrees C, followed by air cooling. Hardness measurements, tensile tests, toughness tests, fatigue crack growth tests, and microstructural observations were carried out on samples extracted from new wheels, with and without heat treatments simulating the microstructural modifications caused by shoe braking. The experiments showed that the hardness, yield strength and ultimate tensile strength of the steels all decrease with the heat-treatment temperature up to 750 degrees C due to globular pearlite formation. However, after the heat treatment at 970 degrees C, these properties show a trend inversion, as the globular pearlite no longer appears, while, in some cases, traces of bainite and martensite are observed. On the other hand, the fracture toughness, crack propagation threshold, and rate are not significantly altered by the heat treatments, showing the steels to have a good stability under the thermal loads caused by shoe braking.",Table III Tensile Properties of the Steels Under the Untreated and Heat-Treated Conditions,SANDLOS®,Tensile Strength (MPa),1148,MPa,Yield Strength (MPa),687,MPa,Elongation to Fracture (Pct),14,no mentioned,0,0,0.63,0,0,0,0,0,0,0.88,0.009,0.001,0,0,0,0,0,0.84,0,0,0,0,0,0,0,0,0,0,0,0,0,0,0,0,0,0,"The industrial heat treatments performed in wheel production are rim chilling and tempering. At the end of the rim chilling, the wheel is tempered at 500 °C for 5 hours, followed by air-cooling to room temperature. All the specimens were taken from the wheels after the industrial heat treatments. Then, several samples were heat treated at various temperatures to reproduce the modification of the microstructure due to the shoe braking."
10.1007/s11661-019-05135-x,Changes in the Microstructure and Mechanical Properties of Railway Wheel Steels as a Result of the Thermal Load Caused by Shoe Braking,"An investigation was carried out to study the effects caused by shoe braking on the microstructure and mechanical properties of ER7, CLASS B, CLASS C, and SANDLOS((R)) wheels as a result of the thermal load. Particular attention was given to cases of exposure to medium and high temperatures, namely from 700 degrees C to 970 degrees C, followed by air cooling. Hardness measurements, tensile tests, toughness tests, fatigue crack growth tests, and microstructural observations were carried out on samples extracted from new wheels, with and without heat treatments simulating the microstructural modifications caused by shoe braking. The experiments showed that the hardness, yield strength and ultimate tensile strength of the steels all decrease with the heat-treatment temperature up to 750 degrees C due to globular pearlite formation. However, after the heat treatment at 970 degrees C, these properties show a trend inversion, as the globular pearlite no longer appears, while, in some cases, traces of bainite and martensite are observed. On the other hand, the fracture toughness, crack propagation threshold, and rate are not significantly altered by the heat treatments, showing the steels to have a good stability under the thermal loads caused by shoe braking.",Table III Tensile Properties of the Steels Under the Untreated and Heat-Treated Conditions,SANDLOS®,Tensile Strength (MPa),869,MPa,Yield Strength (MPa),501,MPa,Elongation to Fracture (Pct),23,no mentioned,0,0,0.63,0,0,0,0,0,0,0.88,0.009,0.001,0,0,0,0,0,0.84,0,0,0,0,0,0,0,0,0,0,0,0,0,0,0,0,0,0,"The industrial heat treatments performed in wheel production are rim chilling and tempering. At the end of the rim chilling, the wheel is tempered at 500 °C for 5 hours, followed by air-cooling to room temperature. All the specimens were taken from the wheels after the industrial heat treatments. Then, several samples were heat treated at various temperatures to reproduce the modification of the microstructure due to the shoe braking. The specimens were heated to the chosen temperature with a rate of 40 °C/h, maintained at this temperature for 45 minutes, and then air-cooled to room temperature in order to obtain a uniform microstructure. The temperatures of 700 °C were chosen as representative of each temperature range, imposing heating-cooling heat treatments on wheel specimens so as to obtain the same microstructure that was observed in shoe-braked wheels."
10.1007/s11661-019-05135-x,Changes in the Microstructure and Mechanical Properties of Railway Wheel Steels as a Result of the Thermal Load Caused by Shoe Braking,"An investigation was carried out to study the effects caused by shoe braking on the microstructure and mechanical properties of ER7, CLASS B, CLASS C, and SANDLOS((R)) wheels as a result of the thermal load. Particular attention was given to cases of exposure to medium and high temperatures, namely from 700 degrees C to 970 degrees C, followed by air cooling. Hardness measurements, tensile tests, toughness tests, fatigue crack growth tests, and microstructural observations were carried out on samples extracted from new wheels, with and without heat treatments simulating the microstructural modifications caused by shoe braking. The experiments showed that the hardness, yield strength and ultimate tensile strength of the steels all decrease with the heat-treatment temperature up to 750 degrees C due to globular pearlite formation. However, after the heat treatment at 970 degrees C, these properties show a trend inversion, as the globular pearlite no longer appears, while, in some cases, traces of bainite and martensite are observed. On the other hand, the fracture toughness, crack propagation threshold, and rate are not significantly altered by the heat treatments, showing the steels to have a good stability under the thermal loads caused by shoe braking.",Table III Tensile Properties of the Steels Under the Untreated and Heat-Treated Conditions,SANDLOS®,Tensile Strength (MPa),814,MPa,Yield Strength (MPa),490,MPa,Elongation to Fracture (Pct),19,no mentioned,0,0,0.63,0,0,0,0,0,0,0.88,0.009,0.001,0,0,0,0,0,0.84,0,0,0,0,0,0,0,0,0,0,0,0,0,0,0,0,0,0,"The industrial heat treatments performed in wheel production are rim chilling and tempering. At the end of the rim chilling, the wheel is tempered at 500 °C for 5 hours, followed by air-cooling to room temperature. All the specimens were taken from the wheels after the industrial heat treatments. Then, several samples were heat treated at various temperatures to reproduce the modification of the microstructure due to the shoe braking. The specimens were heated to the chosen temperature with a rate of 40 °C/h, maintained at this temperature for 45 minutes, and then air-cooled to room temperature in order to obtain a uniform microstructure. The temperatures of 750 °C were chosen as representative of each temperature range, imposing heating-cooling heat treatments on wheel specimens so as to obtain the same microstructure that was observed in shoe-braked wheels."
10.1007/s11661-019-05135-x,Changes in the Microstructure and Mechanical Properties of Railway Wheel Steels as a Result of the Thermal Load Caused by Shoe Braking,"An investigation was carried out to study the effects caused by shoe braking on the microstructure and mechanical properties of ER7, CLASS B, CLASS C, and SANDLOS((R)) wheels as a result of the thermal load. Particular attention was given to cases of exposure to medium and high temperatures, namely from 700 degrees C to 970 degrees C, followed by air cooling. Hardness measurements, tensile tests, toughness tests, fatigue crack growth tests, and microstructural observations were carried out on samples extracted from new wheels, with and without heat treatments simulating the microstructural modifications caused by shoe braking. The experiments showed that the hardness, yield strength and ultimate tensile strength of the steels all decrease with the heat-treatment temperature up to 750 degrees C due to globular pearlite formation. However, after the heat treatment at 970 degrees C, these properties show a trend inversion, as the globular pearlite no longer appears, while, in some cases, traces of bainite and martensite are observed. On the other hand, the fracture toughness, crack propagation threshold, and rate are not significantly altered by the heat treatments, showing the steels to have a good stability under the thermal loads caused by shoe braking.",Table III Tensile Properties of the Steels Under the Untreated and Heat-Treated Conditions,SANDLOS®,Tensile Strength (MPa),1049,MPa,Yield Strength (MPa),620,MPa,Elongation to Fracture (Pct),18,no mentioned,0,0,0.63,0,0,0,0,0,0,0.88,0.009,0.001,0,0,0,0,0,0.84,0,0,0,0,0,0,0,0,0,0,0,0,0,0,0,0,0,0,"The industrial heat treatments performed in wheel production are rim chilling and tempering. At the end of the rim chilling, the wheel is tempered at 500 °C for 5 hours, followed by air-cooling to room temperature. All the specimens were taken from the wheels after the industrial heat treatments. Then, several samples were heat treated at various temperatures to reproduce the modification of the microstructure due to the shoe braking. The specimens were heated to the chosen temperature with a rate of 40 °C/h, maintained at this temperature for 45 minutes, and then air-cooled to room temperature in order to obtain a uniform microstructure. The temperatures of 970 °C were chosen as representative of each temperature range, imposing heating-cooling heat treatments on wheel specimens so as to obtain the same microstructure that was observed in shoe-braked wheels."
10.1007/s11661-012-1183-8,"Effects of B and Cu Addition and Cooling Rate on Microstructure and Mechanical Properties in Low-Carbon, High-Strength Bainitic Steels","The effects of B and Cu addition and cooling rate on microstructure and mechanical properties of low-carbon, high-strength bainitic steels were investigated in this study. The steel specimens were composed mostly of bainitic ferrite, together with small amounts of acicular ferrite, granular bainite, and martensite. The yield and tensile strengths of all the specimens were higher than 1000 MPa and 1150 MPa, respectively, whereas the upper shelf energy was higher than 160 J and energy transition temperature was lower than 208 K (-65 A degrees C) in most specimens. The slow-cooled specimens tended to have the lower strengths, higher elongation, and lower energy transition temperature than the fast-cooled specimens. The Charpy notch toughness was improved with increasing volume fraction of acicular ferrite because acicular ferrites favorably worked for Charpy notch toughness even when other low-toughness microstructures such as bainitic ferrite and martensite were mixed together. To develop high-strength bainitic steels with an excellent combination of strength and toughness, the formation of bainitic microstructures mixed with acicular ferrite was needed, and the formation of granular bainite was prevented.","Table III Tensile and Charpy Notch Toughness, Effective Grain Size, and Cleavage Facet Size of the Bainitic Steels",B1-A,Tensile Strength (MPa),605.5,MPa,Yield Strength (MPa),564,MPa,Elongation (Pct),5.05,no mentioned,0,0.001,0.05,0.003,0,0,0,0,0.03,0.25,0,0,0,0,0.015,0.04,0.2,1.9,0,0,0.5,0,0,0,0,0,0.04,0.25,0,0,0,0,0,0,0,0,"After the austenitization at 1423 K (1150 °C) for 1 hour, rolling was started at approximately 1353 K (1080 °C) and finished in the austenite region above Ar3 (1123 K). An overall grain refinement effect was expected by rolling with a high rolling reduction ratio (88 pct) in the nonrecrystallized region of austenite, and the plate thickness was reduced from 100 mm to 12 mm. The rolled plates were air cooled down to the start cooling temperature of 873 K (600 °C) at a cooling rate of 0.1 K/s, and then they were water cooled at a cooling rate of 20 K/s to room temperature."
10.1007/s11661-012-1183-8,"Effects of B and Cu Addition and Cooling Rate on Microstructure and Mechanical Properties in Low-Carbon, High-Strength Bainitic Steels","The effects of B and Cu addition and cooling rate on microstructure and mechanical properties of low-carbon, high-strength bainitic steels were investigated in this study. The steel specimens were composed mostly of bainitic ferrite, together with small amounts of acicular ferrite, granular bainite, and martensite. The yield and tensile strengths of all the specimens were higher than 1000 MPa and 1150 MPa, respectively, whereas the upper shelf energy was higher than 160 J and energy transition temperature was lower than 208 K (-65 A degrees C) in most specimens. The slow-cooled specimens tended to have the lower strengths, higher elongation, and lower energy transition temperature than the fast-cooled specimens. The Charpy notch toughness was improved with increasing volume fraction of acicular ferrite because acicular ferrites favorably worked for Charpy notch toughness even when other low-toughness microstructures such as bainitic ferrite and martensite were mixed together. To develop high-strength bainitic steels with an excellent combination of strength and toughness, the formation of bainitic microstructures mixed with acicular ferrite was needed, and the formation of granular bainite was prevented.","Table III Tensile and Charpy Notch Toughness, Effective Grain Size, and Cleavage Facet Size of the Bainitic Steels",B3-A,Tensile Strength (MPa),585,MPa,Yield Strength (MPa),523,MPa,Elongation (Pct),7.7,no mentioned,0,0.003,0.05,0.003,0,0,0,0,0.03,0.25,0,0,0,0,0.015,0.04,0.2,1.9,0,0,0.5,0,0,0,0,0,0.04,0.25,0,0,0,0,0,0,0,0,"After the austenitization at 1423 K (1150 °C) for 1 hour, rolling was started at approximately 1353 K (1080 °C) and finished in the austenite region above Ar3 (1123 K). An overall grain refinement effect was expected by rolling with a high rolling reduction ratio (88 pct) in the nonrecrystallized region of austenite, and the plate thickness was reduced from 100 mm to 12 mm. The rolled plates were air cooled down to the start cooling temperature of 873 K (600 °C) at a cooling rate of 0.1 K/s, and then they were water cooled at a cooling rate of 20 K/s to room temperature."
10.1007/s11661-012-1183-8,"Effects of B and Cu Addition and Cooling Rate on Microstructure and Mechanical Properties in Low-Carbon, High-Strength Bainitic Steels","The effects of B and Cu addition and cooling rate on microstructure and mechanical properties of low-carbon, high-strength bainitic steels were investigated in this study. The steel specimens were composed mostly of bainitic ferrite, together with small amounts of acicular ferrite, granular bainite, and martensite. The yield and tensile strengths of all the specimens were higher than 1000 MPa and 1150 MPa, respectively, whereas the upper shelf energy was higher than 160 J and energy transition temperature was lower than 208 K (-65 A degrees C) in most specimens. The slow-cooled specimens tended to have the lower strengths, higher elongation, and lower energy transition temperature than the fast-cooled specimens. The Charpy notch toughness was improved with increasing volume fraction of acicular ferrite because acicular ferrites favorably worked for Charpy notch toughness even when other low-toughness microstructures such as bainitic ferrite and martensite were mixed together. To develop high-strength bainitic steels with an excellent combination of strength and toughness, the formation of bainitic microstructures mixed with acicular ferrite was needed, and the formation of granular bainite was prevented.","Table III Tensile and Charpy Notch Toughness, Effective Grain Size, and Cleavage Facet Size of the Bainitic Steels",C5-A,Tensile Strength (MPa),626,MPa,Yield Strength (MPa),606.5,MPa,Elongation (Pct),5.75,no mentioned,0,0.001,0.05,0.003,0,0,0,0,0.03,0.25,0,0,0,0,0.015,0.04,0.2,1.9,0,0,0.5,0.5,0,0,0,0,0.04,0.25,0,0,0,0,0,0,0,0,"After the austenitization at 1423 K (1150 °C) for 1 hour, rolling was started at approximately 1353 K (1080 °C) and finished in the austenite region above Ar3 (1123 K). An overall grain refinement effect was expected by rolling with a high rolling reduction ratio (88 pct) in the nonrecrystallized region of austenite, and the plate thickness was reduced from 100 mm to 12 mm. The rolled plates were air cooled down to the start cooling temperature of 873 K (600 °C) at a cooling rate of 0.1 K/s, and then they were water cooled at a cooling rate of 20 K/s to room temperature."
10.1007/s11661-012-1183-8,"Effects of B and Cu Addition and Cooling Rate on Microstructure and Mechanical Properties in Low-Carbon, High-Strength Bainitic Steels","The effects of B and Cu addition and cooling rate on microstructure and mechanical properties of low-carbon, high-strength bainitic steels were investigated in this study. The steel specimens were composed mostly of bainitic ferrite, together with small amounts of acicular ferrite, granular bainite, and martensite. The yield and tensile strengths of all the specimens were higher than 1000 MPa and 1150 MPa, respectively, whereas the upper shelf energy was higher than 160 J and energy transition temperature was lower than 208 K (-65 A degrees C) in most specimens. The slow-cooled specimens tended to have the lower strengths, higher elongation, and lower energy transition temperature than the fast-cooled specimens. The Charpy notch toughness was improved with increasing volume fraction of acicular ferrite because acicular ferrites favorably worked for Charpy notch toughness even when other low-toughness microstructures such as bainitic ferrite and martensite were mixed together. To develop high-strength bainitic steels with an excellent combination of strength and toughness, the formation of bainitic microstructures mixed with acicular ferrite was needed, and the formation of granular bainite was prevented.","Table III Tensile and Charpy Notch Toughness, Effective Grain Size, and Cleavage Facet Size of the Bainitic Steels",C10-A,Tensile Strength (MPa),620,MPa,Yield Strength (MPa),563.5,MPa,Elongation (Pct),7.35,no mentioned,0,0.001,0.05,0.003,0,0,0,0,0.03,0.25,0,0,0,0,0.015,0.04,0.2,1.9,0,0,0.5,1,0,0,0,0,0.04,0.25,0,0,0,0,0,0,0,0,"After the austenitization at 1423 K (1150 °C) for 1 hour, rolling was started at approximately 1353 K (1080 °C) and finished in the austenite region above Ar3 (1123 K). An overall grain refinement effect was expected by rolling with a high rolling reduction ratio (88 pct) in the nonrecrystallized region of austenite, and the plate thickness was reduced from 100 mm to 12 mm. The rolled plates were air cooled down to the start cooling temperature of 873 K (600 °C) at a cooling rate of 0.1 K/s, and then they were water cooled at a cooling rate of 20 K/s to room temperature."
10.1007/s11661-012-1183-8,"Effects of B and Cu Addition and Cooling Rate on Microstructure and Mechanical Properties in Low-Carbon, High-Strength Bainitic Steels","The effects of B and Cu addition and cooling rate on microstructure and mechanical properties of low-carbon, high-strength bainitic steels were investigated in this study. The steel specimens were composed mostly of bainitic ferrite, together with small amounts of acicular ferrite, granular bainite, and martensite. The yield and tensile strengths of all the specimens were higher than 1000 MPa and 1150 MPa, respectively, whereas the upper shelf energy was higher than 160 J and energy transition temperature was lower than 208 K (-65 A degrees C) in most specimens. The slow-cooled specimens tended to have the lower strengths, higher elongation, and lower energy transition temperature than the fast-cooled specimens. The Charpy notch toughness was improved with increasing volume fraction of acicular ferrite because acicular ferrites favorably worked for Charpy notch toughness even when other low-toughness microstructures such as bainitic ferrite and martensite were mixed together. To develop high-strength bainitic steels with an excellent combination of strength and toughness, the formation of bainitic microstructures mixed with acicular ferrite was needed, and the formation of granular bainite was prevented.","Table III Tensile and Charpy Notch Toughness, Effective Grain Size, and Cleavage Facet Size of the Bainitic Steels",B1-B,Tensile Strength (MPa),585.5,MPa,Yield Strength (MPa),512.5,MPa,Elongation (Pct),6.35,no mentioned,0,0.001,0.05,0.003,0,0,0,0,0.03,0.25,0,0,0,0,0.015,0.04,0.2,1.9,0,0,0.5,0,0,0,0,0,0.04,0.25,0,0,0,0,0,0,0,0,"After the austenitization at 1423 K (1150 °C) for 1 hour, rolling was started at approximately 1353 K (1080 °C) and finished in the austenite region above Ar3 (1123 K). An overall grain refinement effect was expected by rolling with a high rolling reduction ratio (88 pct) in the nonrecrystallized region of austenite,[4] and the plate thickness was reduced from 100 mm to 12 mm. In some plates, the cooling rate was changed to 0.1 K/s at 673 K (400 °C) to promote the formation of acicular ferrite."
10.1007/s11661-012-1183-8,"Effects of B and Cu Addition and Cooling Rate on Microstructure and Mechanical Properties in Low-Carbon, High-Strength Bainitic Steels","The effects of B and Cu addition and cooling rate on microstructure and mechanical properties of low-carbon, high-strength bainitic steels were investigated in this study. The steel specimens were composed mostly of bainitic ferrite, together with small amounts of acicular ferrite, granular bainite, and martensite. The yield and tensile strengths of all the specimens were higher than 1000 MPa and 1150 MPa, respectively, whereas the upper shelf energy was higher than 160 J and energy transition temperature was lower than 208 K (-65 A degrees C) in most specimens. The slow-cooled specimens tended to have the lower strengths, higher elongation, and lower energy transition temperature than the fast-cooled specimens. The Charpy notch toughness was improved with increasing volume fraction of acicular ferrite because acicular ferrites favorably worked for Charpy notch toughness even when other low-toughness microstructures such as bainitic ferrite and martensite were mixed together. To develop high-strength bainitic steels with an excellent combination of strength and toughness, the formation of bainitic microstructures mixed with acicular ferrite was needed, and the formation of granular bainite was prevented.","Table III Tensile and Charpy Notch Toughness, Effective Grain Size, and Cleavage Facet Size of the Bainitic Steels",B3-B,Tensile Strength (MPa),585.5,MPa,Yield Strength (MPa),505.5,MPa,Elongation (Pct),7.35,no mentioned,0,0.003,0.05,0.003,0,0,0,0,0.03,0.25,0,0,0,0,0.015,0.04,0.2,1.9,0,0,0.5,0,0,0,0,0,0.04,0.25,0,0,0,0,0,0,0,0,"After the austenitization at 1423 K (1150 °C) for 1 hour, rolling was started at approximately 1353 K (1080 °C) and finished in the austenite region above Ar3 (1123 K). An overall grain refinement effect was expected by rolling with a high rolling reduction ratio (88 pct) in the nonrecrystallized region of austenite,[4] and the plate thickness was reduced from 100 mm to 12 mm. In some plates, the cooling rate was changed to 0.1 K/s at 673 K (400 °C) to promote the formation of acicular ferrite."
10.1007/s11661-012-1183-8,"Effects of B and Cu Addition and Cooling Rate on Microstructure and Mechanical Properties in Low-Carbon, High-Strength Bainitic Steels","The effects of B and Cu addition and cooling rate on microstructure and mechanical properties of low-carbon, high-strength bainitic steels were investigated in this study. The steel specimens were composed mostly of bainitic ferrite, together with small amounts of acicular ferrite, granular bainite, and martensite. The yield and tensile strengths of all the specimens were higher than 1000 MPa and 1150 MPa, respectively, whereas the upper shelf energy was higher than 160 J and energy transition temperature was lower than 208 K (-65 A degrees C) in most specimens. The slow-cooled specimens tended to have the lower strengths, higher elongation, and lower energy transition temperature than the fast-cooled specimens. The Charpy notch toughness was improved with increasing volume fraction of acicular ferrite because acicular ferrites favorably worked for Charpy notch toughness even when other low-toughness microstructures such as bainitic ferrite and martensite were mixed together. To develop high-strength bainitic steels with an excellent combination of strength and toughness, the formation of bainitic microstructures mixed with acicular ferrite was needed, and the formation of granular bainite was prevented.","Table III Tensile and Charpy Notch Toughness, Effective Grain Size, and Cleavage Facet Size of the Bainitic Steels",C5-B,Tensile Strength (MPa),585.5,MPa,Yield Strength (MPa),520.5,MPa,Elongation (Pct),6.9,no mentioned,0,0.001,0.05,0.003,0,0,0,0,0.03,0.25,0,0,0,0,0.015,0.04,0.2,1.9,0,0,0.5,0.5,0,0,0,0,0.04,0.25,0,0,0,0,0,0,0,0,"After the austenitization at 1423 K (1150 °C) for 1 hour, rolling was started at approximately 1353 K (1080 °C) and finished in the austenite region above Ar3 (1123 K). An overall grain refinement effect was expected by rolling with a high rolling reduction ratio (88 pct) in the nonrecrystallized region of austenite,[4] and the plate thickness was reduced from 100 mm to 12 mm. In some plates, the cooling rate was changed to 0.1 K/s at 673 K (400 °C) to promote the formation of acicular ferrite."
10.1007/s11661-012-1183-8,"Effects of B and Cu Addition and Cooling Rate on Microstructure and Mechanical Properties in Low-Carbon, High-Strength Bainitic Steels","The effects of B and Cu addition and cooling rate on microstructure and mechanical properties of low-carbon, high-strength bainitic steels were investigated in this study. The steel specimens were composed mostly of bainitic ferrite, together with small amounts of acicular ferrite, granular bainite, and martensite. The yield and tensile strengths of all the specimens were higher than 1000 MPa and 1150 MPa, respectively, whereas the upper shelf energy was higher than 160 J and energy transition temperature was lower than 208 K (-65 A degrees C) in most specimens. The slow-cooled specimens tended to have the lower strengths, higher elongation, and lower energy transition temperature than the fast-cooled specimens. The Charpy notch toughness was improved with increasing volume fraction of acicular ferrite because acicular ferrites favorably worked for Charpy notch toughness even when other low-toughness microstructures such as bainitic ferrite and martensite were mixed together. To develop high-strength bainitic steels with an excellent combination of strength and toughness, the formation of bainitic microstructures mixed with acicular ferrite was needed, and the formation of granular bainite was prevented.","Table III Tensile and Charpy Notch Toughness, Effective Grain Size, and Cleavage Facet Size of the Bainitic Steels",C10-B,Tensile Strength (MPa),603.5,MPa,Yield Strength (MPa),543,MPa,Elongation (Pct),6.95,no mentioned,0,0.001,0.05,0.003,0,0,0,0,0.03,0.25,0,0,0,0,0.015,0.04,0.2,1.9,0,0,0.5,1,0,0,0,0,0.04,0.25,0,0,0,0,0,0,0,0,"After the austenitization at 1423 K (1150 °C) for 1 hour, rolling was started at approximately 1353 K (1080 °C) and finished in the austenite region above Ar3 (1123 K). An overall grain refinement effect was expected by rolling with a high rolling reduction ratio (88 pct) in the nonrecrystallized region of austenite,[4] and the plate thickness was reduced from 100 mm to 12 mm. In some plates, the cooling rate was changed to 0.1 K/s at 673 K (400 °C) to promote the formation of acicular ferrite."
10.1016/j.msea.2020.139683,Role of the crystallographic texture in anisotropic mechanical properties of a newly-developed hot-rolled TRIP steel,"In general, hot-rolled steels have higher strength but lower ductility in the transverse direction. In this work, the effects of the crystallographic texture on the anisotropic tensile properties of a new hot-rolled TRIP steel, named DF-TRIP steel, were investigated by electron backscatter diffraction. The tensile tests showed that the hot-rolled steel exhibited nearly the same yield strength but different TRIP effects when loaded along the rolling direction and transverse direction. The low anisotropy in yield strength was explained by the negligible difference in rolling texture in the ferrite due to strain-induced dynamic ferrite transformation. However, a lower Taylor factor of the austenite was found along the rolling direction, leading to early onset of slip and thus providing nucleation sites for strain-induced martensitic transformation. This new hot-rolled steel shows higher ultimate strength and better total uniform elongation in the rolling direction.",Summary of room-temperature tensile properties of all tested specimens.,RD,Tensile Strength (MPa),1040,MPa,Yield Strength (MPa),613,MPa,Total Elongation (%),27.9,%,0,0,0.21,0.003,0,0,0,0,1.1,1.04,0.015,0,0,0,0.02,0,0,2.04,0,0,0,0,0,0,0,0,0.064,0.2,0,0,0,0,0,0,0,0,"The steel ingot, prepared by vacuum melting and casting, was rough rolled to a 40 mm thickness. The rough-rolled plate was then heated to 1250 °C for 120 min to reach a full austenization. Afterwards, the plate was hot-rolled to a 5 mm thickness through five passes followed by air-cooling to about 400 °C and then isothermal holding for 60 min. Here, the finish rolling temperature (FRT) was controlled to be about 850 ± 5 °C. Finally, the steel was furnace cooled to room temperature. The specimens deformed along the rolling direction (RD)."
10.1016/j.msea.2020.139683,Role of the crystallographic texture in anisotropic mechanical properties of a newly-developed hot-rolled TRIP steel,"In general, hot-rolled steels have higher strength but lower ductility in the transverse direction. In this work, the effects of the crystallographic texture on the anisotropic tensile properties of a new hot-rolled TRIP steel, named DF-TRIP steel, were investigated by electron backscatter diffraction. The tensile tests showed that the hot-rolled steel exhibited nearly the same yield strength but different TRIP effects when loaded along the rolling direction and transverse direction. The low anisotropy in yield strength was explained by the negligible difference in rolling texture in the ferrite due to strain-induced dynamic ferrite transformation. However, a lower Taylor factor of the austenite was found along the rolling direction, leading to early onset of slip and thus providing nucleation sites for strain-induced martensitic transformation. This new hot-rolled steel shows higher ultimate strength and better total uniform elongation in the rolling direction.",Summary of room-temperature tensile properties of all tested specimens.,TD,Tensile Strength (MPa),998,MPa,Yield Strength (MPa),616,MPa,Total Elongation (%),25,%,0,0,0.21,0.003,0,0,0,0,1.1,1.04,0.015,0,0,0,0.02,0,0,2.04,0,0,0,0,0,0,0,0,0.064,0.2,0,0,0,0,0,0,0,0,"The steel ingot, prepared by vacuum melting and casting, was rough rolled to a 40 mm thickness. The rough-rolled plate was then heated to 1250 °C for 120 min to reach a full austenization. Afterwards, the plate was hot-rolled to a 5 mm thickness through five passes followed by air-cooling to about 400 °C and then isothermal holding for 60 min. Here, the finish rolling temperature (FRT) was controlled to be about 850 ± 5 °C. Finally, the steel was furnace cooled to room temperature. The specimens deformed along the transverse direction (TD)."
10.1016/j.msea.2020.139683,Role of the crystallographic texture in anisotropic mechanical properties of a newly-developed hot-rolled TRIP steel,"In general, hot-rolled steels have higher strength but lower ductility in the transverse direction. In this work, the effects of the crystallographic texture on the anisotropic tensile properties of a new hot-rolled TRIP steel, named DF-TRIP steel, were investigated by electron backscatter diffraction. The tensile tests showed that the hot-rolled steel exhibited nearly the same yield strength but different TRIP effects when loaded along the rolling direction and transverse direction. The low anisotropy in yield strength was explained by the negligible difference in rolling texture in the ferrite due to strain-induced dynamic ferrite transformation. However, a lower Taylor factor of the austenite was found along the rolling direction, leading to early onset of slip and thus providing nucleation sites for strain-induced martensitic transformation. This new hot-rolled steel shows higher ultimate strength and better total uniform elongation in the rolling direction.",Summary of room-temperature tensile properties of all tested specimens.,DD,Tensile Strength (MPa),991,MPa,Yield Strength (MPa),591,MPa,Total Elongation (%),25.1,%,0,0,0.21,0.003,0,0,0,0,1.1,1.04,0.015,0,0,0,0.02,0,0,2.04,0,0,0,0,0,0,0,0,0.064,0.2,0,0,0,0,0,0,0,0,"The steel ingot, prepared by vacuum melting and casting, was rough rolled to a 40 mm thickness. The rough-rolled plate was then heated to 1250 °C for 120 min to reach a full austenization. Afterwards, the plate was hot-rolled to a 5 mm thickness through five passes followed by air-cooling to about 400 °C and then isothermal holding for 60 min. Here, the finish rolling temperature (FRT) was controlled to be about 850 ± 5 °C. Finally, the steel was furnace cooled to room temperature. The specimens deformed along the diagonal direction (DD)."
10.1016/j.msea.2006.05.093,The effect of variation of microstructure on fracture mechanics parameters of HSLA-100 steel,"The variations in the FCGR curve, the J-R curve, the blunting-line slope and the stretch zone width (SZW) for systematic variation of microstructure in Cu-strengthened HSLA-100 steel has been studied. The microstructural variation in the steel has been introduced through ageing at various temperatures after an initial quenching treatment. This has resulted in progressive tempering of the as-quenched martensitic matrix, accompanied by nanoscale precipitation of coherent Cu particles that gradually coarsen and loose coherency with overageing. It was observed that although there was a systematic trend, the FCGR curves were least sensitive to microstructural changes. The variation of fracture toughness, characterized by J(Q) in most cases and by K-Q for the microstructures displaying highest strengths, correlated well with the inverse relationship between fracture toughness and strength. A systematic trend was also observed for the pre-exponent and exponent of the power-law tearing curve (for cases in which brittle fracture was precluded), the blunting-line slope and the SZW. The effect of coherency of precipitates in restricting plastic flow, as implied from the variation of mechanical properties with ageing temperature is thought to be responsible for the effects observed. (c) 2006 Published by Elsevier B.V.",Mechanical properties of the WQ and aged HSLA-100 steel,WQ,UTS (MPa),1004,MPa,YS (MPa),818,MPa,Elongation (%),9.38,%,0,0,0.04,0.015,0,0,0,0,0,0.25,0.01,0.005,0,0,0.02,0.03,0.6,0.9,0,0,3.5,1.6,0,0,0,0,0.03,0.6,0,0,0,0,0,0,0,0,"It may be noted that C is kept at a very low level to improve the weldability, and a substantially high content of Ni is provided for increasing the hardenability and improving the hot workability of the steel. The material was available in the form of flat plates from which blanks were machined with their axes oriented along the rolling direction for the fabrication of tensile and fracture specimens. These were austenised for 1h at 910°C and water quenched (WQ). "
