Repository: MGEdata/SteelScientist

# SteelScientist

## 📝Cite  


**Paper link:**[Steel design based on a large language model](https://doi.org/10.1016/j.actamat.2024.120663)  

@article{tian2025steel,  
&nbsp;&nbsp;&nbsp;&nbsp;&nbsp;&nbsp;&nbsp;&nbsp;title={Steel design based on a large language model},  
&nbsp;&nbsp;&nbsp;&nbsp;&nbsp;&nbsp;&nbsp;&nbsp;author={Tian, Shaohan and Jiang, Xue and Wang, Weiren and Jing, Zhihua and Zhang, Chi and Zhang, Cheng and Lookman, Turab and Su, Yanjing},  
&nbsp;&nbsp;&nbsp;&nbsp;&nbsp;&nbsp;&nbsp;&nbsp;journal={Acta Materialia},  
&nbsp;&nbsp;&nbsp;&nbsp;&nbsp;&nbsp;&nbsp;&nbsp;volume={285},    
&nbsp;&nbsp;&nbsp;&nbsp;&nbsp;&nbsp;&nbsp;&nbsp;pages={120663},

File: datasets/train_data.csv (part 21 of 46)
DOIs,title,abstract,Table_topic,Material,Tensile_name,Tensile_value,Tensile_unit,Yield_name,Yield_value,Yield_unit,Elongation_name,Elongation_value,Elongation_unit,H,B,C,N,O,F,Na,Mg,Al,Si,P,S,Cl,Ca,Ti,V,Cr,Mn,Fe,Co,Ni,Cu,Zn,As,Y,Zr,Nb,Mo,Sn,Sb,La,Ce,Ta,W,Pb,Bi,Text
10.1016/j.msea.2006.05.093,The effect of variation of microstructure on fracture mechanics parameters of HSLA-100 steel,"The variations in the FCGR curve, the J-R curve, the blunting-line slope and the stretch zone width (SZW) for systematic variation of microstructure in Cu-strengthened HSLA-100 steel has been studied. The microstructural variation in the steel has been introduced through ageing at various temperatures after an initial quenching treatment. This has resulted in progressive tempering of the as-quenched martensitic matrix, accompanied by nanoscale precipitation of coherent Cu particles that gradually coarsen and loose coherency with overageing. It was observed that although there was a systematic trend, the FCGR curves were least sensitive to microstructural changes. The variation of fracture toughness, characterized by J(Q) in most cases and by K-Q for the microstructures displaying highest strengths, correlated well with the inverse relationship between fracture toughness and strength. A systematic trend was also observed for the pre-exponent and exponent of the power-law tearing curve (for cases in which brittle fracture was precluded), the blunting-line slope and the SZW. The effect of coherency of precipitates in restricting plastic flow, as implied from the variation of mechanical properties with ageing temperature is thought to be responsible for the effects observed. (c) 2006 Published by Elsevier B.V.",Mechanical properties of the WQ and aged HSLA-100 steel,350degC,UTS (MPa),1056,MPa,YS (MPa),886,MPa,Elongation (%),8.49,%,0,0,0.04,0.015,0,0,0,0,0,0.25,0.01,0.005,0,0,0.02,0.03,0.6,0.9,0,0,3.5,1.6,0,0,0,0,0.03,0.6,0,0,0,0,0,0,0,0,"It may be noted that C is kept at a very low level to improve the weldability, and a substantially high content of Ni is provided for increasing the hardenability and improving the hot workability of the steel. The material was available in the form of flat plates from which blanks were machined with their axes oriented along the rolling direction for the fabrication of tensile and fracture specimens. These were austenised for 1h at 910°C and water quenched (WQ). The quenched specimens were then aged for 1h at 350 °C and few additional blanks were aged at 675°C in order to produce systematically varying microstructures. Some blanks were preserved after quenching treatment to investigate the as-quenched properties."
10.1016/j.msea.2006.05.093,The effect of variation of microstructure on fracture mechanics parameters of HSLA-100 steel,"The variations in the FCGR curve, the J-R curve, the blunting-line slope and the stretch zone width (SZW) for systematic variation of microstructure in Cu-strengthened HSLA-100 steel has been studied. The microstructural variation in the steel has been introduced through ageing at various temperatures after an initial quenching treatment. This has resulted in progressive tempering of the as-quenched martensitic matrix, accompanied by nanoscale precipitation of coherent Cu particles that gradually coarsen and loose coherency with overageing. It was observed that although there was a systematic trend, the FCGR curves were least sensitive to microstructural changes. The variation of fracture toughness, characterized by J(Q) in most cases and by K-Q for the microstructures displaying highest strengths, correlated well with the inverse relationship between fracture toughness and strength. A systematic trend was also observed for the pre-exponent and exponent of the power-law tearing curve (for cases in which brittle fracture was precluded), the blunting-line slope and the SZW. The effect of coherency of precipitates in restricting plastic flow, as implied from the variation of mechanical properties with ageing temperature is thought to be responsible for the effects observed. (c) 2006 Published by Elsevier B.V.",Mechanical properties of the WQ and aged HSLA-100 steel,400degC,UTS (MPa),1076,MPa,YS (MPa),957,MPa,Elongation (%),7.7,%,0,0,0.04,0.015,0,0,0,0,0,0.25,0.01,0.005,0,0,0.02,0.03,0.6,0.9,0,0,3.5,1.6,0,0,0,0,0.03,0.6,0,0,0,0,0,0,0,0,"It may be noted that C is kept at a very low level to improve the weldability, and a substantially high content of Ni is provided for increasing the hardenability and improving the hot workability of the steel. The material was available in the form of flat plates from which blanks were machined with their axes oriented along the rolling direction for the fabrication of tensile and fracture specimens. These were austenised for 1h at 910°C and water quenched (WQ). The quenched specimens were then aged for 1h at 400 °C and few additional blanks were aged at 675°C in order to produce systematically varying microstructures. Some blanks were preserved after quenching treatment to investigate the as-quenched properties."
10.1016/j.msea.2006.05.093,The effect of variation of microstructure on fracture mechanics parameters of HSLA-100 steel,"The variations in the FCGR curve, the J-R curve, the blunting-line slope and the stretch zone width (SZW) for systematic variation of microstructure in Cu-strengthened HSLA-100 steel has been studied. The microstructural variation in the steel has been introduced through ageing at various temperatures after an initial quenching treatment. This has resulted in progressive tempering of the as-quenched martensitic matrix, accompanied by nanoscale precipitation of coherent Cu particles that gradually coarsen and loose coherency with overageing. It was observed that although there was a systematic trend, the FCGR curves were least sensitive to microstructural changes. The variation of fracture toughness, characterized by J(Q) in most cases and by K-Q for the microstructures displaying highest strengths, correlated well with the inverse relationship between fracture toughness and strength. A systematic trend was also observed for the pre-exponent and exponent of the power-law tearing curve (for cases in which brittle fracture was precluded), the blunting-line slope and the SZW. The effect of coherency of precipitates in restricting plastic flow, as implied from the variation of mechanical properties with ageing temperature is thought to be responsible for the effects observed. (c) 2006 Published by Elsevier B.V.",Mechanical properties of the WQ and aged HSLA-100 steel,450degC,UTS (MPa),1098,MPa,YS (MPa),968,MPa,Elongation (%),6.46,%,0,0,0.04,0.015,0,0,0,0,0,0.25,0.01,0.005,0,0,0.02,0.03,0.6,0.9,0,0,3.5,1.6,0,0,0,0,0.03,0.6,0,0,0,0,0,0,0,0,"It may be noted that C is kept at a very low level to improve the weldability, and a substantially high content of Ni is provided for increasing the hardenability and improving the hot workability of the steel. The material was available in the form of flat plates from which blanks were machined with their axes oriented along the rolling direction for the fabrication of tensile and fracture specimens. These were austenised for 1h at 910°C and water quenched (WQ). The quenched specimens were then aged for 1h at 450 °C and few additional blanks were aged at 675°C in order to produce systematically varying microstructures. Some blanks were preserved after quenching treatment to investigate the as-quenched properties."
10.1016/j.msea.2006.05.093,The effect of variation of microstructure on fracture mechanics parameters of HSLA-100 steel,"The variations in the FCGR curve, the J-R curve, the blunting-line slope and the stretch zone width (SZW) for systematic variation of microstructure in Cu-strengthened HSLA-100 steel has been studied. The microstructural variation in the steel has been introduced through ageing at various temperatures after an initial quenching treatment. This has resulted in progressive tempering of the as-quenched martensitic matrix, accompanied by nanoscale precipitation of coherent Cu particles that gradually coarsen and loose coherency with overageing. It was observed that although there was a systematic trend, the FCGR curves were least sensitive to microstructural changes. The variation of fracture toughness, characterized by J(Q) in most cases and by K-Q for the microstructures displaying highest strengths, correlated well with the inverse relationship between fracture toughness and strength. A systematic trend was also observed for the pre-exponent and exponent of the power-law tearing curve (for cases in which brittle fracture was precluded), the blunting-line slope and the SZW. The effect of coherency of precipitates in restricting plastic flow, as implied from the variation of mechanical properties with ageing temperature is thought to be responsible for the effects observed. (c) 2006 Published by Elsevier B.V.",Mechanical properties of the WQ and aged HSLA-100 steel,500degC,UTS (MPa),1121,MPa,YS (MPa),1034,MPa,Elongation (%),5.9,%,0,0,0.04,0.015,0,0,0,0,0,0.25,0.01,0.005,0,0,0.02,0.03,0.6,0.9,0,0,3.5,1.6,0,0,0,0,0.03,0.6,0,0,0,0,0,0,0,0,"It may be noted that C is kept at a very low level to improve the weldability, and a substantially high content of Ni is provided for increasing the hardenability and improving the hot workability of the steel. The material was available in the form of flat plates from which blanks were machined with their axes oriented along the rolling direction for the fabrication of tensile and fracture specimens. These were austenised for 1h at 910°C and water quenched (WQ). The quenched specimens were then aged for 1h at 500 °C and few additional blanks were aged at 675°C in order to produce systematically varying microstructures. Some blanks were preserved after quenching treatment to investigate the as-quenched properties."
10.1016/j.msea.2006.05.093,The effect of variation of microstructure on fracture mechanics parameters of HSLA-100 steel,"The variations in the FCGR curve, the J-R curve, the blunting-line slope and the stretch zone width (SZW) for systematic variation of microstructure in Cu-strengthened HSLA-100 steel has been studied. The microstructural variation in the steel has been introduced through ageing at various temperatures after an initial quenching treatment. This has resulted in progressive tempering of the as-quenched martensitic matrix, accompanied by nanoscale precipitation of coherent Cu particles that gradually coarsen and loose coherency with overageing. It was observed that although there was a systematic trend, the FCGR curves were least sensitive to microstructural changes. The variation of fracture toughness, characterized by J(Q) in most cases and by K-Q for the microstructures displaying highest strengths, correlated well with the inverse relationship between fracture toughness and strength. A systematic trend was also observed for the pre-exponent and exponent of the power-law tearing curve (for cases in which brittle fracture was precluded), the blunting-line slope and the SZW. The effect of coherency of precipitates in restricting plastic flow, as implied from the variation of mechanical properties with ageing temperature is thought to be responsible for the effects observed. (c) 2006 Published by Elsevier B.V.",Mechanical properties of the WQ and aged HSLA-100 steel,550degC,UTS (MPa),1011,MPa,YS (MPa),927,MPa,Elongation (%),14.69,%,0,0,0.04,0.015,0,0,0,0,0,0.25,0.01,0.005,0,0,0.02,0.03,0.6,0.9,0,0,3.5,1.6,0,0,0,0,0.03,0.6,0,0,0,0,0,0,0,0,"It may be noted that C is kept at a very low level to improve the weldability, and a substantially high content of Ni is provided for increasing the hardenability and improving the hot workability of the steel. The material was available in the form of flat plates from which blanks were machined with their axes oriented along the rolling direction for the fabrication of tensile and fracture specimens. These were austenised for 1h at 910°C and water quenched (WQ). The quenched specimens were then aged for 1h at 550 °C and few additional blanks were aged at 675°C in order to produce systematically varying microstructures. Some blanks were preserved after quenching treatment to investigate the as-quenched properties."
10.1016/j.msea.2006.05.093,The effect of variation of microstructure on fracture mechanics parameters of HSLA-100 steel,"The variations in the FCGR curve, the J-R curve, the blunting-line slope and the stretch zone width (SZW) for systematic variation of microstructure in Cu-strengthened HSLA-100 steel has been studied. The microstructural variation in the steel has been introduced through ageing at various temperatures after an initial quenching treatment. This has resulted in progressive tempering of the as-quenched martensitic matrix, accompanied by nanoscale precipitation of coherent Cu particles that gradually coarsen and loose coherency with overageing. It was observed that although there was a systematic trend, the FCGR curves were least sensitive to microstructural changes. The variation of fracture toughness, characterized by J(Q) in most cases and by K-Q for the microstructures displaying highest strengths, correlated well with the inverse relationship between fracture toughness and strength. A systematic trend was also observed for the pre-exponent and exponent of the power-law tearing curve (for cases in which brittle fracture was precluded), the blunting-line slope and the SZW. The effect of coherency of precipitates in restricting plastic flow, as implied from the variation of mechanical properties with ageing temperature is thought to be responsible for the effects observed. (c) 2006 Published by Elsevier B.V.",Mechanical properties of the WQ and aged HSLA-100 steel,600degC,UTS (MPa),955,MPa,YS (MPa),698,MPa,Elongation (%),15.92,%,0,0,0.04,0.015,0,0,0,0,0,0.25,0.01,0.005,0,0,0.02,0.03,0.6,0.9,0,0,3.5,1.6,0,0,0,0,0.03,0.6,0,0,0,0,0,0,0,0,"It may be noted that C is kept at a very low level to improve the weldability, and a substantially high content of Ni is provided for increasing the hardenability and improving the hot workability of the steel. The material was available in the form of flat plates from which blanks were machined with their axes oriented along the rolling direction for the fabrication of tensile and fracture specimens. These were austenised for 1h at 910°C and water quenched (WQ). The quenched specimens were then aged for 1h at 600 °C and few additional blanks were aged at 675°C in order to produce systematically varying microstructures. Some blanks were preserved after quenching treatment to investigate the as-quenched properties."
10.1016/j.msea.2006.05.093,The effect of variation of microstructure on fracture mechanics parameters of HSLA-100 steel,"The variations in the FCGR curve, the J-R curve, the blunting-line slope and the stretch zone width (SZW) for systematic variation of microstructure in Cu-strengthened HSLA-100 steel has been studied. The microstructural variation in the steel has been introduced through ageing at various temperatures after an initial quenching treatment. This has resulted in progressive tempering of the as-quenched martensitic matrix, accompanied by nanoscale precipitation of coherent Cu particles that gradually coarsen and loose coherency with overageing. It was observed that although there was a systematic trend, the FCGR curves were least sensitive to microstructural changes. The variation of fracture toughness, characterized by J(Q) in most cases and by K-Q for the microstructures displaying highest strengths, correlated well with the inverse relationship between fracture toughness and strength. A systematic trend was also observed for the pre-exponent and exponent of the power-law tearing curve (for cases in which brittle fracture was precluded), the blunting-line slope and the SZW. The effect of coherency of precipitates in restricting plastic flow, as implied from the variation of mechanical properties with ageing temperature is thought to be responsible for the effects observed. (c) 2006 Published by Elsevier B.V.",Mechanical properties of the WQ and aged HSLA-100 steel,650degC,UTS (MPa),934,MPa,YS (MPa),643,MPa,Elongation (%),17.71,%,0,0,0.04,0.015,0,0,0,0,0,0.25,0.01,0.005,0,0,0.02,0.03,0.6,0.9,0,0,3.5,1.6,0,0,0,0,0.03,0.6,0,0,0,0,0,0,0,0,"It may be noted that C is kept at a very low level to improve the weldability, and a substantially high content of Ni is provided for increasing the hardenability and improving the hot workability of the steel. The material was available in the form of flat plates from which blanks were machined with their axes oriented along the rolling direction for the fabrication of tensile and fracture specimens. These were austenised for 1h at 910°C and water quenched (WQ). The quenched specimens were then aged for 1h at 650 °C and few additional blanks were aged at 675°C in order to produce systematically varying microstructures. Some blanks were preserved after quenching treatment to investigate the as-quenched properties."
10.1016/j.msea.2006.05.093,The effect of variation of microstructure on fracture mechanics parameters of HSLA-100 steel,"The variations in the FCGR curve, the J-R curve, the blunting-line slope and the stretch zone width (SZW) for systematic variation of microstructure in Cu-strengthened HSLA-100 steel has been studied. The microstructural variation in the steel has been introduced through ageing at various temperatures after an initial quenching treatment. This has resulted in progressive tempering of the as-quenched martensitic matrix, accompanied by nanoscale precipitation of coherent Cu particles that gradually coarsen and loose coherency with overageing. It was observed that although there was a systematic trend, the FCGR curves were least sensitive to microstructural changes. The variation of fracture toughness, characterized by J(Q) in most cases and by K-Q for the microstructures displaying highest strengths, correlated well with the inverse relationship between fracture toughness and strength. A systematic trend was also observed for the pre-exponent and exponent of the power-law tearing curve (for cases in which brittle fracture was precluded), the blunting-line slope and the SZW. The effect of coherency of precipitates in restricting plastic flow, as implied from the variation of mechanical properties with ageing temperature is thought to be responsible for the effects observed. (c) 2006 Published by Elsevier B.V.",Mechanical properties of the WQ and aged HSLA-100 steel,675degC,UTS (MPa),921,MPa,YS (MPa),640,MPa,Elongation (%),19.84,%,0,0,0.04,0.015,0,0,0,0,0,0.25,0.01,0.005,0,0,0.02,0.03,0.6,0.9,0,0,3.5,1.6,0,0,0,0,0.03,0.6,0,0,0,0,0,0,0,0,"It may be noted that C is kept at a very low level to improve the weldability, and a substantially high content of Ni is provided for increasing the hardenability and improving the hot workability of the steel. The material was available in the form of flat plates from which blanks were machined with their axes oriented along the rolling direction for the fabrication of tensile and fracture specimens. These were austenised for 1h at 910°C and water quenched (WQ). The quenched specimens were then aged for 1h at 700 °C and few additional blanks were aged at 675°C in order to produce systematically varying microstructures. Some blanks were preserved after quenching treatment to investigate the as-quenched properties."
10.1016/j.msea.2006.05.093,The effect of variation of microstructure on fracture mechanics parameters of HSLA-100 steel,"The variations in the FCGR curve, the J-R curve, the blunting-line slope and the stretch zone width (SZW) for systematic variation of microstructure in Cu-strengthened HSLA-100 steel has been studied. The microstructural variation in the steel has been introduced through ageing at various temperatures after an initial quenching treatment. This has resulted in progressive tempering of the as-quenched martensitic matrix, accompanied by nanoscale precipitation of coherent Cu particles that gradually coarsen and loose coherency with overageing. It was observed that although there was a systematic trend, the FCGR curves were least sensitive to microstructural changes. The variation of fracture toughness, characterized by J(Q) in most cases and by K-Q for the microstructures displaying highest strengths, correlated well with the inverse relationship between fracture toughness and strength. A systematic trend was also observed for the pre-exponent and exponent of the power-law tearing curve (for cases in which brittle fracture was precluded), the blunting-line slope and the SZW. The effect of coherency of precipitates in restricting plastic flow, as implied from the variation of mechanical properties with ageing temperature is thought to be responsible for the effects observed. (c) 2006 Published by Elsevier B.V.",Mechanical properties of the WQ and aged HSLA-100 steel,700degC,UTS (MPa),983,MPa,YS (MPa),831,MPa,Elongation (%),19.12,%,0,0,0.04,0.015,0,0,0,0,0,0.25,0.01,0.005,0,0,0.02,0.03,0.6,0.9,0,0,3.5,1.6,0,0,0,0,0.03,0.6,0,0,0,0,0,0,0,0,"It may be noted that C is kept at a very low level to improve the weldability, and a substantially high content of Ni is provided for increasing the hardenability and improving the hot workability of the steel. The material was available in the form of flat plates from which blanks were machined with their axes oriented along the rolling direction for the fabrication of tensile and fracture specimens. These were austenised for 1h at 910°C and water quenched (WQ). The quenched specimens were then aged for 1h at 750 °C and few additional blanks were aged at 675°C in order to produce systematically varying microstructures. Some blanks were preserved after quenching treatment to investigate the as-quenched properties."
10.1016/j.msea.2017.02.009,Deformation behavior of high yield strength - High ductility ultrafine-grained 316LN austenitic stainless steel,"The concept of phase reversion annealing involving extensive cold deformation of metastable austenite to strain-induced martensite, followed by annealing at slightly elevated temperature, developed by Misra's group in recent years [2-5] was used to obtain ultrafine-grained structure in a 316LN austenitic stainless steel. The primary objective of this study is to elucidate the deformation mechanisms. The study suggested that an average austenite grain size in the ultrafine regime of similar to 2.0 mu m can be obtained using the experimental conditions described in the study, which is similar to 6 times finer than the grain size of commercial 316LN steel. The grain refinement led to high yield strength in ultrafine-grained 316LN steel without any significant compromise in ductility. The high plasticity of ultrafine-grained 316LN steel is attributed to the presence of mechanical twins.",The mechanical properties and Md30 temperature of the investigated steels.,UFG,"Mean tensile strength, MPa",1161,MPa,"Mean yield strength, MPa",994,MPa,"Mean elongation, %",40,%,0,0,0.04,0.048,0,0,0,0,0,0.34,0,0,0,0,0,0,18.06,1.15,0,0,8.33,0,0,0,0,0,0,0.051,0,0,0,0,0,0,0,0,"The strips were cold rolled at room temperature to 90% reduction in thickness in a pilot plant and austenite transformed into martensite. Next, the samples were placed in a furnace under argon atmosphere for isothermal annealing at 900°C for 2min to obtain complete reversion to austenite from deformed martensite and the average grain size of austenite was in the UFG regime. Following annealing, the sample was immediately quenched in water to room temperature to avoid precipitation."
10.1016/j.wear.2020.203310,Three-body abrasion wear resistance of TiC-reinforced low-alloy abrasion-resistant martensitic steel under dry and wet sand conditions,"Increasingly heavy workloads require components of construction machinery to have higher wear resistance, while the application of high-grade low-alloy wear-resistant steel in the machinery manufacturing industry is restricted greatly by its high hardness. Thus, it is of great significance to improve the wear resistance of low-alloy abrasion-resistant steels without increasing their hardness. A series of TiC-reinforced low-alloy abrasion-resistant steels with different hardness was developed by a conventional smelting-casting method. The microstructure of the TiC-reinforced steels was martensite, and micro- and nano-sized TiC particles were distributed in the martensite matrix. The three-body abrasive wear behaviors of a series of TiC-reinforced steels and conventional steels under dry and wet sand conditions were studied using dry and wet sand/rubber wheel testing machines, respectively. Under dry sand conditions, the main wear mechanism of TiC-reinforced steels was plastic deformation and fatigue spalling, and the wear resistance of the TiC-reinforced steels was more than 1.5 times that of conventional steels with the same hardness. Under wet sand conditions, the wear mechanism of TiC-reinforced steels was slight micro-cutting and peeling, the relative wear resistance of the TiC-reinforced steels was more than 1.4 times that of conventional steels.",Mechanical properties of TiC-reinforced and conventional low-alloy abrasion-resistant steels.,NM400SP,Tensile Strength (MPa),1369,MPa,Yield Strength (MPa),1045,MPa,Elongation (%),10,%,0,0.0021,0.27,0,0,0,0,0,0,0.55,0,0,0,0,0.6,0,0,1.32,0,0,0,0,0,0,0,0,0,0.25,0,0,0,0,0,0,0,0," The chemical compositions of the experimental steels are listed in Table 1 . The TiC-reinforced steels were melted via a 150 kg vacuum melting furnace and forged into 100 mm × 100 mm × 120 mm ingots. First, square billets were heated to 1200 °C for solution treatment (3 h) in a box resistance furnace. Then, the square billets were rolled to 12 mm plates by two-step controlled rolling and ultrafast (~100 °C/s) cooling to room temperature. Finally, the plates were treated by a two-step heat treatment. First, the plates were tempered at 650 °C for 3 h and air-cooled. Then, they were fully austenitized at 880 °C for 20 min and immediately water-quenched to room temperature."
10.1016/j.wear.2020.203310,Three-body abrasion wear resistance of TiC-reinforced low-alloy abrasion-resistant martensitic steel under dry and wet sand conditions,"Increasingly heavy workloads require components of construction machinery to have higher wear resistance, while the application of high-grade low-alloy wear-resistant steel in the machinery manufacturing industry is restricted greatly by its high hardness. Thus, it is of great significance to improve the wear resistance of low-alloy abrasion-resistant steels without increasing their hardness. A series of TiC-reinforced low-alloy abrasion-resistant steels with different hardness was developed by a conventional smelting-casting method. The microstructure of the TiC-reinforced steels was martensite, and micro- and nano-sized TiC particles were distributed in the martensite matrix. The three-body abrasive wear behaviors of a series of TiC-reinforced steels and conventional steels under dry and wet sand conditions were studied using dry and wet sand/rubber wheel testing machines, respectively. Under dry sand conditions, the main wear mechanism of TiC-reinforced steels was plastic deformation and fatigue spalling, and the wear resistance of the TiC-reinforced steels was more than 1.5 times that of conventional steels with the same hardness. Under wet sand conditions, the wear mechanism of TiC-reinforced steels was slight micro-cutting and peeling, the relative wear resistance of the TiC-reinforced steels was more than 1.4 times that of conventional steels.",Mechanical properties of TiC-reinforced and conventional low-alloy abrasion-resistant steels.,NM450SP,Tensile Strength (MPa),1431,MPa,Yield Strength (MPa),1126,MPa,Elongation (%),8,%,0,0.002,0.32,0,0,0,0,0,0,0.54,0,0,0,0,0.59,0,0,1.3,0,0,0,0,0,0,0,0,0,0.26,0,0,0,0,0,0,0,0," The chemical compositions of the experimental steels are listed in Table 1 . The TiC-reinforced steels were melted via a 150 kg vacuum melting furnace and forged into 100 mm × 100 mm × 120 mm ingots. First, square billets were heated to 1200 °C for solution treatment (3 h) in a box resistance furnace. Then, the square billets were rolled to 12 mm plates by two-step controlled rolling and ultrafast (~100 °C/s) cooling to room temperature. Finally, the plates were treated by a two-step heat treatment. First, the plates were tempered at 650 °C for 3 h and air-cooled. Then, they were fully austenitized at 880 °C for 20 min and immediately water-quenched to room temperature."
10.1016/j.wear.2020.203310,Three-body abrasion wear resistance of TiC-reinforced low-alloy abrasion-resistant martensitic steel under dry and wet sand conditions,"Increasingly heavy workloads require components of construction machinery to have higher wear resistance, while the application of high-grade low-alloy wear-resistant steel in the machinery manufacturing industry is restricted greatly by its high hardness. Thus, it is of great significance to improve the wear resistance of low-alloy abrasion-resistant steels without increasing their hardness. A series of TiC-reinforced low-alloy abrasion-resistant steels with different hardness was developed by a conventional smelting-casting method. The microstructure of the TiC-reinforced steels was martensite, and micro- and nano-sized TiC particles were distributed in the martensite matrix. The three-body abrasive wear behaviors of a series of TiC-reinforced steels and conventional steels under dry and wet sand conditions were studied using dry and wet sand/rubber wheel testing machines, respectively. Under dry sand conditions, the main wear mechanism of TiC-reinforced steels was plastic deformation and fatigue spalling, and the wear resistance of the TiC-reinforced steels was more than 1.5 times that of conventional steels with the same hardness. Under wet sand conditions, the wear mechanism of TiC-reinforced steels was slight micro-cutting and peeling, the relative wear resistance of the TiC-reinforced steels was more than 1.4 times that of conventional steels.",Mechanical properties of TiC-reinforced and conventional low-alloy abrasion-resistant steels.,NM500SP,Tensile Strength (MPa),1722,MPa,Yield Strength (MPa),1292,MPa,Elongation (%),8,%,0,0.0021,0.41,0,0,0,0,0,0,1.5,0,0,0,0,0.6,0,0,1.24,0,0,0,0,0,0,0,0,0,0.26,0,0,0,0,0,0,0,0," The chemical compositions of the experimental steels are listed in Table 1 . The TiC-reinforced steels were melted via a 150 kg vacuum melting furnace and forged into 100 mm × 100 mm × 120 mm ingots. First, square billets were heated to 1200 °C for solution treatment (3 h) in a box resistance furnace. Then, the square billets were rolled to 12 mm plates by two-step controlled rolling and ultrafast (~100 °C/s) cooling to room temperature. Finally, the plates were treated by a two-step heat treatment. First, the plates were tempered at 650 °C for 3 h and air-cooled. Then, they were fully austenitized at 880 °C for 20 min and immediately water-quenched to room temperature."
10.1016/j.wear.2020.203310,Three-body abrasion wear resistance of TiC-reinforced low-alloy abrasion-resistant martensitic steel under dry and wet sand conditions,"Increasingly heavy workloads require components of construction machinery to have higher wear resistance, while the application of high-grade low-alloy wear-resistant steel in the machinery manufacturing industry is restricted greatly by its high hardness. Thus, it is of great significance to improve the wear resistance of low-alloy abrasion-resistant steels without increasing their hardness. A series of TiC-reinforced low-alloy abrasion-resistant steels with different hardness was developed by a conventional smelting-casting method. The microstructure of the TiC-reinforced steels was martensite, and micro- and nano-sized TiC particles were distributed in the martensite matrix. The three-body abrasive wear behaviors of a series of TiC-reinforced steels and conventional steels under dry and wet sand conditions were studied using dry and wet sand/rubber wheel testing machines, respectively. Under dry sand conditions, the main wear mechanism of TiC-reinforced steels was plastic deformation and fatigue spalling, and the wear resistance of the TiC-reinforced steels was more than 1.5 times that of conventional steels with the same hardness. Under wet sand conditions, the wear mechanism of TiC-reinforced steels was slight micro-cutting and peeling, the relative wear resistance of the TiC-reinforced steels was more than 1.4 times that of conventional steels.",Mechanical properties of TiC-reinforced and conventional low-alloy abrasion-resistant steels.,NM400,Tensile Strength (MPa),1381,MPa,Yield Strength (MPa),1170,MPa,Elongation (%),14,%,0,0.002,0.16,0,0,0,0,0,0,0.23,0,0,0,0,0.012,0,0,1.42,0,0,0,0,0,0,0,0,0,0.25,0,0,0,0,0,0,0,0," The chemical compositions of the experimental steels are listed in Table 1 . The TiC-reinforced steels were melted via a 150 kg vacuum melting furnace and forged into 100 mm × 100 mm × 120 mm ingots. First, square billets were heated to 1200 °C for solution treatment (3 h) in a box resistance furnace. Then, the square billets were rolled to 12 mm plates by two-step controlled rolling and ultrafast (~100 °C/s) cooling to room temperature. Finally, the plates were treated by a two-step heat treatment. First, the plates were tempered at 650 °C for 3 h and air-cooled. Then, they were fully austenitized at 880 °C for 20 min and immediately water-quenched to room temperature."
10.1016/j.wear.2020.203310,Three-body abrasion wear resistance of TiC-reinforced low-alloy abrasion-resistant martensitic steel under dry and wet sand conditions,"Increasingly heavy workloads require components of construction machinery to have higher wear resistance, while the application of high-grade low-alloy wear-resistant steel in the machinery manufacturing industry is restricted greatly by its high hardness. Thus, it is of great significance to improve the wear resistance of low-alloy abrasion-resistant steels without increasing their hardness. A series of TiC-reinforced low-alloy abrasion-resistant steels with different hardness was developed by a conventional smelting-casting method. The microstructure of the TiC-reinforced steels was martensite, and micro- and nano-sized TiC particles were distributed in the martensite matrix. The three-body abrasive wear behaviors of a series of TiC-reinforced steels and conventional steels under dry and wet sand conditions were studied using dry and wet sand/rubber wheel testing machines, respectively. Under dry sand conditions, the main wear mechanism of TiC-reinforced steels was plastic deformation and fatigue spalling, and the wear resistance of the TiC-reinforced steels was more than 1.5 times that of conventional steels with the same hardness. Under wet sand conditions, the wear mechanism of TiC-reinforced steels was slight micro-cutting and peeling, the relative wear resistance of the TiC-reinforced steels was more than 1.4 times that of conventional steels.",Mechanical properties of TiC-reinforced and conventional low-alloy abrasion-resistant steels.,NM450,Tensile Strength (MPa),1488,MPa,Yield Strength (MPa),1250,MPa,Elongation (%),12,%,0,0.0021,0.21,0,0,0,0,0,0,0.26,0,0,0,0,0.015,0,0,1.26,0,0,0,0,0,0,0,0,0,0.32,0,0,0,0,0,0,0,0," The chemical compositions of the experimental steels are listed in Table 1 . The TiC-reinforced steels were melted via a 150 kg vacuum melting furnace and forged into 100 mm × 100 mm × 120 mm ingots. First, square billets were heated to 1200 °C for solution treatment (3 h) in a box resistance furnace. Then, the square billets were rolled to 12 mm plates by two-step controlled rolling and ultrafast (~100 °C/s) cooling to room temperature. Finally, the plates were treated by a two-step heat treatment. First, the plates were tempered at 650 °C for 3 h and air-cooled. Then, they were fully austenitized at 880 °C for 20 min and immediately water-quenched to room temperature."
10.1016/j.wear.2020.203310,Three-body abrasion wear resistance of TiC-reinforced low-alloy abrasion-resistant martensitic steel under dry and wet sand conditions,"Increasingly heavy workloads require components of construction machinery to have higher wear resistance, while the application of high-grade low-alloy wear-resistant steel in the machinery manufacturing industry is restricted greatly by its high hardness. Thus, it is of great significance to improve the wear resistance of low-alloy abrasion-resistant steels without increasing their hardness. A series of TiC-reinforced low-alloy abrasion-resistant steels with different hardness was developed by a conventional smelting-casting method. The microstructure of the TiC-reinforced steels was martensite, and micro- and nano-sized TiC particles were distributed in the martensite matrix. The three-body abrasive wear behaviors of a series of TiC-reinforced steels and conventional steels under dry and wet sand conditions were studied using dry and wet sand/rubber wheel testing machines, respectively. Under dry sand conditions, the main wear mechanism of TiC-reinforced steels was plastic deformation and fatigue spalling, and the wear resistance of the TiC-reinforced steels was more than 1.5 times that of conventional steels with the same hardness. Under wet sand conditions, the wear mechanism of TiC-reinforced steels was slight micro-cutting and peeling, the relative wear resistance of the TiC-reinforced steels was more than 1.4 times that of conventional steels.",Mechanical properties of TiC-reinforced and conventional low-alloy abrasion-resistant steels.,NM500,Tensile Strength (MPa),1668,MPa,Yield Strength (MPa),1300,MPa,Elongation (%),10,%,0,0.0022,0.28,0,0,0,0,0,0,0.31,0,0,0,0,0.013,0,0,1,0,0,0,0,0,0,0,0,0,0.3,0,0,0,0,0,0,0,0," The chemical compositions of the experimental steels are listed in Table 1 . The TiC-reinforced steels were melted via a 150 kg vacuum melting furnace and forged into 100 mm × 100 mm × 120 mm ingots. First, square billets were heated to 1200 °C for solution treatment (3 h) in a box resistance furnace. Then, the square billets were rolled to 12 mm plates by two-step controlled rolling and ultrafast (~100 °C/s) cooling to room temperature. Finally, the plates were treated by a two-step heat treatment. First, the plates were tempered at 650 °C for 3 h and air-cooled. Then, they were fully austenitized at 880 °C for 20 min and immediately water-quenched to room temperature."
