Repository: MGEdata/SteelScientist

# SteelScientist

## 📝Cite  


**Paper link:**[Steel design based on a large language model](https://doi.org/10.1016/j.actamat.2024.120663)  

@article{tian2025steel,  
&nbsp;&nbsp;&nbsp;&nbsp;&nbsp;&nbsp;&nbsp;&nbsp;title={Steel design based on a large language model},  
&nbsp;&nbsp;&nbsp;&nbsp;&nbsp;&nbsp;&nbsp;&nbsp;author={Tian, Shaohan and Jiang, Xue and Wang, Weiren and Jing, Zhihua and Zhang, Chi and Zhang, Cheng and Lookman, Turab and Su, Yanjing},  
&nbsp;&nbsp;&nbsp;&nbsp;&nbsp;&nbsp;&nbsp;&nbsp;journal={Acta Materialia},  
&nbsp;&nbsp;&nbsp;&nbsp;&nbsp;&nbsp;&nbsp;&nbsp;volume={285},    
&nbsp;&nbsp;&nbsp;&nbsp;&nbsp;&nbsp;&nbsp;&nbsp;pages={120663},

File: datasets/train_data.csv (part 22 of 46)
DOIs,title,abstract,Table_topic,Material,Tensile_name,Tensile_value,Tensile_unit,Yield_name,Yield_value,Yield_unit,Elongation_name,Elongation_value,Elongation_unit,H,B,C,N,O,F,Na,Mg,Al,Si,P,S,Cl,Ca,Ti,V,Cr,Mn,Fe,Co,Ni,Cu,Zn,As,Y,Zr,Nb,Mo,Sn,Sb,La,Ce,Ta,W,Pb,Bi,Text
10.1016/j.wear.2020.203310,Three-body abrasion wear resistance of TiC-reinforced low-alloy abrasion-resistant martensitic steel under dry and wet sand conditions,"Increasingly heavy workloads require components of construction machinery to have higher wear resistance, while the application of high-grade low-alloy wear-resistant steel in the machinery manufacturing industry is restricted greatly by its high hardness. Thus, it is of great significance to improve the wear resistance of low-alloy abrasion-resistant steels without increasing their hardness. A series of TiC-reinforced low-alloy abrasion-resistant steels with different hardness was developed by a conventional smelting-casting method. The microstructure of the TiC-reinforced steels was martensite, and micro- and nano-sized TiC particles were distributed in the martensite matrix. The three-body abrasive wear behaviors of a series of TiC-reinforced steels and conventional steels under dry and wet sand conditions were studied using dry and wet sand/rubber wheel testing machines, respectively. Under dry sand conditions, the main wear mechanism of TiC-reinforced steels was plastic deformation and fatigue spalling, and the wear resistance of the TiC-reinforced steels was more than 1.5 times that of conventional steels with the same hardness. Under wet sand conditions, the wear mechanism of TiC-reinforced steels was slight micro-cutting and peeling, the relative wear resistance of the TiC-reinforced steels was more than 1.4 times that of conventional steels.",Mechanical properties of TiC-reinforced and conventional low-alloy abrasion-resistant steels.,NM550,Tensile Strength (MPa),1896,MPa,Yield Strength (MPa),1661,MPa,Elongation (%),8,%,0,0.0021,0.21,0,0,0,0,0,0,0.26,0,0,0,0,0.015,0,0,1.26,0,0,0,0,0,0,0,0,0,0.32,0,0,0,0,0,0,0,0," The chemical compositions of the experimental steels are listed in Table 1 . The TiC-reinforced steels were melted via a 150 kg vacuum melting furnace and forged into 100 mm × 100 mm × 120 mm ingots. First, square billets were heated to 1200 °C for solution treatment (3 h) in a box resistance furnace. Then, the square billets were rolled to 12 mm plates by two-step controlled rolling and ultrafast (~100 °C/s) cooling to room temperature. Finally, the plates were treated by a two-step heat treatment. First, the plates were tempered at 650 °C for 3 h and air-cooled. Then, they were fully austenitized at 880 °C for 20 min and immediately water-quenched to room temperature."
10.1016/j.wear.2020.203310,Three-body abrasion wear resistance of TiC-reinforced low-alloy abrasion-resistant martensitic steel under dry and wet sand conditions,"Increasingly heavy workloads require components of construction machinery to have higher wear resistance, while the application of high-grade low-alloy wear-resistant steel in the machinery manufacturing industry is restricted greatly by its high hardness. Thus, it is of great significance to improve the wear resistance of low-alloy abrasion-resistant steels without increasing their hardness. A series of TiC-reinforced low-alloy abrasion-resistant steels with different hardness was developed by a conventional smelting-casting method. The microstructure of the TiC-reinforced steels was martensite, and micro- and nano-sized TiC particles were distributed in the martensite matrix. The three-body abrasive wear behaviors of a series of TiC-reinforced steels and conventional steels under dry and wet sand conditions were studied using dry and wet sand/rubber wheel testing machines, respectively. Under dry sand conditions, the main wear mechanism of TiC-reinforced steels was plastic deformation and fatigue spalling, and the wear resistance of the TiC-reinforced steels was more than 1.5 times that of conventional steels with the same hardness. Under wet sand conditions, the wear mechanism of TiC-reinforced steels was slight micro-cutting and peeling, the relative wear resistance of the TiC-reinforced steels was more than 1.4 times that of conventional steels.",Mechanical properties of TiC-reinforced and conventional low-alloy abrasion-resistant steels.,NM600,Tensile Strength (MPa),1991,MPa,Yield Strength (MPa),1782,MPa,Elongation (%),7,%,0,0.002,0.16,0,0,0,0,0,0,0.23,0,0,0,0,0.012,0,0,1.42,0,0,0,0,0,0,0,0,0,0.25,0,0,0,0,0,0,0,0," The chemical compositions of the experimental steels are listed in Table 1 . The TiC-reinforced steels were melted via a 150 kg vacuum melting furnace and forged into 100 mm × 100 mm × 120 mm ingots. First, square billets were heated to 1200 °C for solution treatment (3 h) in a box resistance furnace. Then, the square billets were rolled to 12 mm plates by two-step controlled rolling and ultrafast (~100 °C/s) cooling to room temperature. Finally, the plates were treated by a two-step heat treatment. First, the plates were tempered at 650 °C for 3 h and air-cooled. Then, they were fully austenitized at 880 °C for 20 min and immediately water-quenched to room temperature."
10.1016/j.jmatprotec.2014.09.005,Ultrasonic characterization of heat-treatment effects on SAE-1040 and-4340 steels,"In this work microstructural characterization and mechanical testing results were correlated with ultrasonic velocity and sound attenuation of steels SAE-1040 and SAE-4340. Both types were subjected to three types of heat treatment; the first was annealing at 850 degrees C, the second was austenitizing at 1000 degrees C followed by oil quenching and the third was similar austenitizing then water quenching. Treatments of SAE-1040 steel resulted in microstructures containing different ferrite and pearlite contents, different inter-lamellar spacing and also different grain size. Similar ferrite and pearlite content was obtained when annealing SAE-4340 whereas, oil and water quenching resulted into martensite. With SAE-1040, the sound velocity was reduced in the order of annealing-oil-water quenching due to the reduction of ferrite on the expense of pearlite. The same order in sound velocity reduction was also obtained with SAE-4340 due to the change in microstructural phases from pearlite to martensite. In comparison to pearlite, the martensite possessed higher crystal lattice distortion, higher dislocation density and lower elastic modulus all of which contribute in reducing sound velocity. Attenuation of SAE-1040 increased in the order of annealing-oil-water quenching because of higher pearlite content and the reduction in inter-lamellar spacing. Attenuation of SAE-4340 gave an opposite order due to the reduction of the extent of microstructural anisotropy. The mechanical properties and hardness were predominantly affected by the microstructural phases leading to the logical correlation with ultrasonic parameters. (C) 2014 Elsevier B.V. All rights reserved.",Mechanical properties of SAE-1040 and -4340 steels.,1040-annealed,"UTS, MPa",625,MPa,"YS, MPa",326,MPa,Elongation %,37.4,%,0,0,0.41,0,0,0,0,0,0,0.3,0.04,0.05,0,0,0,0,0,0.6,0,0,0,0,0,0,0,0,0,0,0,0,0,0,0,0,0,0,"Two types of steels, namely SAE-1040 (C-Mn steel) and SAE-4340 (Cr-Ni-Mo steel), supplied in the form of 50mm diameters rods, from which both materials were cut into three equal pieces 100mm long using hack saw with lubricant to avoid excessive heating. Table 1 presents the average chemical composition of these steels in wt.% after three runs for each type using spectroscopic chemical analyzer. Both materials were subjected simultaneously to the same heat treatment type in an electric resistance furnace. The first treatment was austenitizing at 850°C for 2h followed by furnace cooling (full annealing). "
10.1016/j.jmatprotec.2014.09.005,Ultrasonic characterization of heat-treatment effects on SAE-1040 and-4340 steels,"In this work microstructural characterization and mechanical testing results were correlated with ultrasonic velocity and sound attenuation of steels SAE-1040 and SAE-4340. Both types were subjected to three types of heat treatment; the first was annealing at 850 degrees C, the second was austenitizing at 1000 degrees C followed by oil quenching and the third was similar austenitizing then water quenching. Treatments of SAE-1040 steel resulted in microstructures containing different ferrite and pearlite contents, different inter-lamellar spacing and also different grain size. Similar ferrite and pearlite content was obtained when annealing SAE-4340 whereas, oil and water quenching resulted into martensite. With SAE-1040, the sound velocity was reduced in the order of annealing-oil-water quenching due to the reduction of ferrite on the expense of pearlite. The same order in sound velocity reduction was also obtained with SAE-4340 due to the change in microstructural phases from pearlite to martensite. In comparison to pearlite, the martensite possessed higher crystal lattice distortion, higher dislocation density and lower elastic modulus all of which contribute in reducing sound velocity. Attenuation of SAE-1040 increased in the order of annealing-oil-water quenching because of higher pearlite content and the reduction in inter-lamellar spacing. Attenuation of SAE-4340 gave an opposite order due to the reduction of the extent of microstructural anisotropy. The mechanical properties and hardness were predominantly affected by the microstructural phases leading to the logical correlation with ultrasonic parameters. (C) 2014 Elsevier B.V. All rights reserved.",Mechanical properties of SAE-1040 and -4340 steels.,1040-oil quench,"UTS, MPa",798,MPa,"YS, MPa",464,MPa,Elongation %,26.6,%,0,0,0.41,0,0,0,0,0,0,0.3,0.04,0.05,0,0,0,0,0,0.6,0,0,0,0,0,0,0,0,0,0,0,0,0,0,0,0,0,0,"Two types of steels, namely SAE-1040 (C-Mn steel) and SAE-4340 (Cr-Ni-Mo steel), supplied in the form of 50mm diameters rods, from which both materials were cut into three equal pieces 100mm long using hack saw with lubricant to avoid excessive heating. Table 1 presents the average chemical composition of these steels in wt.% after three runs for each type using spectroscopic chemical analyzer. Both materials were subjected simultaneously to the same heat treatment type in an electric resistance furnace. The first treatment was austenitizing at 850°C for 2h followed by furnace cooling (full annealing). The second and third were austenitizing at 1000°C for 3h followed by oil quenching."
10.1016/j.jmatprotec.2014.09.005,Ultrasonic characterization of heat-treatment effects on SAE-1040 and-4340 steels,"In this work microstructural characterization and mechanical testing results were correlated with ultrasonic velocity and sound attenuation of steels SAE-1040 and SAE-4340. Both types were subjected to three types of heat treatment; the first was annealing at 850 degrees C, the second was austenitizing at 1000 degrees C followed by oil quenching and the third was similar austenitizing then water quenching. Treatments of SAE-1040 steel resulted in microstructures containing different ferrite and pearlite contents, different inter-lamellar spacing and also different grain size. Similar ferrite and pearlite content was obtained when annealing SAE-4340 whereas, oil and water quenching resulted into martensite. With SAE-1040, the sound velocity was reduced in the order of annealing-oil-water quenching due to the reduction of ferrite on the expense of pearlite. The same order in sound velocity reduction was also obtained with SAE-4340 due to the change in microstructural phases from pearlite to martensite. In comparison to pearlite, the martensite possessed higher crystal lattice distortion, higher dislocation density and lower elastic modulus all of which contribute in reducing sound velocity. Attenuation of SAE-1040 increased in the order of annealing-oil-water quenching because of higher pearlite content and the reduction in inter-lamellar spacing. Attenuation of SAE-4340 gave an opposite order due to the reduction of the extent of microstructural anisotropy. The mechanical properties and hardness were predominantly affected by the microstructural phases leading to the logical correlation with ultrasonic parameters. (C) 2014 Elsevier B.V. All rights reserved.",Mechanical properties of SAE-1040 and -4340 steels.,1040-water quench,"UTS, MPa",854,MPa,"YS, MPa",690,MPa,Elongation %,22.4,%,0,0,0.41,0,0,0,0,0,0,0.3,0.04,0.05,0,0,0,0,0,0.6,0,0,0,0,0,0,0,0,0,0,0,0,0,0,0,0,0,0,"Two types of steels, namely SAE-1040 (C-Mn steel) and SAE-4340 (Cr-Ni-Mo steel), supplied in the form of 50mm diameters rods, from which both materials were cut into three equal pieces 100mm long using hack saw with lubricant to avoid excessive heating. Table 1 presents the average chemical composition of these steels in wt.% after three runs for each type using spectroscopic chemical analyzer. Both materials were subjected simultaneously to the same heat treatment type in an electric resistance furnace. The first treatment was austenitizing at 850°C for 2h followed by furnace cooling (full annealing). The second and third were austenitizing at 1000°C for 3h followed by water quenching."
10.1016/j.jmatprotec.2014.09.005,Ultrasonic characterization of heat-treatment effects on SAE-1040 and-4340 steels,"In this work microstructural characterization and mechanical testing results were correlated with ultrasonic velocity and sound attenuation of steels SAE-1040 and SAE-4340. Both types were subjected to three types of heat treatment; the first was annealing at 850 degrees C, the second was austenitizing at 1000 degrees C followed by oil quenching and the third was similar austenitizing then water quenching. Treatments of SAE-1040 steel resulted in microstructures containing different ferrite and pearlite contents, different inter-lamellar spacing and also different grain size. Similar ferrite and pearlite content was obtained when annealing SAE-4340 whereas, oil and water quenching resulted into martensite. With SAE-1040, the sound velocity was reduced in the order of annealing-oil-water quenching due to the reduction of ferrite on the expense of pearlite. The same order in sound velocity reduction was also obtained with SAE-4340 due to the change in microstructural phases from pearlite to martensite. In comparison to pearlite, the martensite possessed higher crystal lattice distortion, higher dislocation density and lower elastic modulus all of which contribute in reducing sound velocity. Attenuation of SAE-1040 increased in the order of annealing-oil-water quenching because of higher pearlite content and the reduction in inter-lamellar spacing. Attenuation of SAE-4340 gave an opposite order due to the reduction of the extent of microstructural anisotropy. The mechanical properties and hardness were predominantly affected by the microstructural phases leading to the logical correlation with ultrasonic parameters. (C) 2014 Elsevier B.V. All rights reserved.",Mechanical properties of SAE-1040 and -4340 steels.,4340-annealed,"UTS, MPa",693,MPa,"YS, MPa",406,MPa,Elongation %,36.6,%,0,0,0.36,0,0,0,0,0,0,0.25,0.04,0.04,0,0,0,0,1.4,0.25,0,0,1.4,0,0,0,0,0,0,0.2,0,0,0,0,0,0,0,0,"Two types of steels, namely SAE-1040 (C-Mn steel) and SAE-4340 (Cr-Ni-Mo steel), supplied in the form of 50mm diameters rods, from which both materials were cut into three equal pieces 100mm long using hack saw with lubricant to avoid excessive heating. Table 1 presents the average chemical composition of these steels in wt.% after three runs for each type using spectroscopic chemical analyzer. Both materials were subjected simultaneously to the same heat treatment type in an electric resistance furnace. The first treatment was austenitizing at 850°C for 2h followed by furnace cooling (full annealing). "
10.1016/j.jmatprotec.2014.09.005,Ultrasonic characterization of heat-treatment effects on SAE-1040 and-4340 steels,"In this work microstructural characterization and mechanical testing results were correlated with ultrasonic velocity and sound attenuation of steels SAE-1040 and SAE-4340. Both types were subjected to three types of heat treatment; the first was annealing at 850 degrees C, the second was austenitizing at 1000 degrees C followed by oil quenching and the third was similar austenitizing then water quenching. Treatments of SAE-1040 steel resulted in microstructures containing different ferrite and pearlite contents, different inter-lamellar spacing and also different grain size. Similar ferrite and pearlite content was obtained when annealing SAE-4340 whereas, oil and water quenching resulted into martensite. With SAE-1040, the sound velocity was reduced in the order of annealing-oil-water quenching due to the reduction of ferrite on the expense of pearlite. The same order in sound velocity reduction was also obtained with SAE-4340 due to the change in microstructural phases from pearlite to martensite. In comparison to pearlite, the martensite possessed higher crystal lattice distortion, higher dislocation density and lower elastic modulus all of which contribute in reducing sound velocity. Attenuation of SAE-1040 increased in the order of annealing-oil-water quenching because of higher pearlite content and the reduction in inter-lamellar spacing. Attenuation of SAE-4340 gave an opposite order due to the reduction of the extent of microstructural anisotropy. The mechanical properties and hardness were predominantly affected by the microstructural phases leading to the logical correlation with ultrasonic parameters. (C) 2014 Elsevier B.V. All rights reserved.",Mechanical properties of SAE-1040 and -4340 steels.,4340-oil quench,"UTS, MPa",1721,MPa,"YS, MPa",1425,MPa,Elongation %,23.1,%,0,0,0.36,0,0,0,0,0,0,0.25,0.04,0.04,0,0,0,0,1.4,0.25,0,0,1.4,0,0,0,0,0,0,0.2,0,0,0,0,0,0,0,0,"Two types of steels, namely SAE-1040 (C-Mn steel) and SAE-4340 (Cr-Ni-Mo steel), supplied in the form of 50mm diameters rods, from which both materials were cut into three equal pieces 100mm long using hack saw with lubricant to avoid excessive heating. Table 1 presents the average chemical composition of these steels in wt.% after three runs for each type using spectroscopic chemical analyzer. Both materials were subjected simultaneously to the same heat treatment type in an electric resistance furnace. The first treatment was austenitizing at 850°C for 2h followed by furnace cooling (full annealing). The second and third were austenitizing at 1000°C for 3h followed by oil quenching."
10.1016/j.jmatprotec.2014.09.005,Ultrasonic characterization of heat-treatment effects on SAE-1040 and-4340 steels,"In this work microstructural characterization and mechanical testing results were correlated with ultrasonic velocity and sound attenuation of steels SAE-1040 and SAE-4340. Both types were subjected to three types of heat treatment; the first was annealing at 850 degrees C, the second was austenitizing at 1000 degrees C followed by oil quenching and the third was similar austenitizing then water quenching. Treatments of SAE-1040 steel resulted in microstructures containing different ferrite and pearlite contents, different inter-lamellar spacing and also different grain size. Similar ferrite and pearlite content was obtained when annealing SAE-4340 whereas, oil and water quenching resulted into martensite. With SAE-1040, the sound velocity was reduced in the order of annealing-oil-water quenching due to the reduction of ferrite on the expense of pearlite. The same order in sound velocity reduction was also obtained with SAE-4340 due to the change in microstructural phases from pearlite to martensite. In comparison to pearlite, the martensite possessed higher crystal lattice distortion, higher dislocation density and lower elastic modulus all of which contribute in reducing sound velocity. Attenuation of SAE-1040 increased in the order of annealing-oil-water quenching because of higher pearlite content and the reduction in inter-lamellar spacing. Attenuation of SAE-4340 gave an opposite order due to the reduction of the extent of microstructural anisotropy. The mechanical properties and hardness were predominantly affected by the microstructural phases leading to the logical correlation with ultrasonic parameters. (C) 2014 Elsevier B.V. All rights reserved.",Mechanical properties of SAE-1040 and -4340 steels.,4340-water quench,"UTS, MPa",1947,MPa,"YS, MPa",1633,MPa,Elongation %,21.6,%,0,0,0.36,0,0,0,0,0,0,0.25,0.04,0.04,0,0,0,0,1.4,0.25,0,0,1.4,0,0,0,0,0,0,0.2,0,0,0,0,0,0,0,0,"Two types of steels, namely SAE-1040 (C-Mn steel) and SAE-4340 (Cr-Ni-Mo steel), supplied in the form of 50mm diameters rods, from which both materials were cut into three equal pieces 100mm long using hack saw with lubricant to avoid excessive heating. Table 1 presents the average chemical composition of these steels in wt.% after three runs for each type using spectroscopic chemical analyzer. Both materials were subjected simultaneously to the same heat treatment type in an electric resistance furnace. The first treatment was austenitizing at 850°C for 2h followed by furnace cooling (full annealing). The second and third were austenitizing at 1000°C for 3h followed by water quenching."
10.1007/s11661-017-4433-y,Impact of Martensite Spatial Distribution on Quasi-Static and Dynamic Deformation Behavior of Dual-Phase Steel,"The effects of microstructure parameters of dual-phase steels on tensile high strain dynamic deformation characteristic were examined in this study. Cold-rolled steel sheets were annealed using three different annealing process parameters to obtain three different dual-phase microstructures of varied ferrite and martensite phase fraction. The volume fraction of martensite obtained in two of the steels was near identical (similar to 19 pct) with a subtle difference in its spatial distribution. In the first microstructure variant, martensite was mostly found to be situated at ferrite grain boundaries and in the second variant, in addition to at grain boundaries, in-grain martensite was also observed. The third microstructure was very different from the above two with respect to martensite volume fraction (similar to 67 pct) and its morphology. In this case, martensite packets were surrounded by a three-dimensional ferrite network giving an appearance of core and shell type microstructure. All the three steels were tensile deformed at strain rates ranging from 2.7 x 10(-4) (quasi-static) to 650 s(-1) (dynamic range). Field-emission scanning electron microscope was used to characterize the starting as well as post-tensile deformed microstructures. Dual-phase steel consisting of small martensite volume fraction (similar to 19 pct), irrespective of its spatial distribution, demonstrated high strain rate sensitivity and on the other hand, steel with large martensite volume fraction (similar to 67 pct) displayed a very little strain rate sensitivity. Interestingly, total elongation was found to increase with increasing strain rate in the dynamic regime for steel with core-shell type of microstructure containing large martensite volume fraction. The observed enhancement in plasticity in dynamic regime was attributed to adiabatic heating of specimen. To understand the evolving damage mechanism, the fracture surface and the vicinity of fracture ends were studied in all the three dual-phase steels.",Table II Tensile Properties of the Selected Steels at Quasi-Static Rate,CAL,Ultimate Tensile Strength (MPa),586,MPa,Yield Strength (MPa),270,MPa,Percentage Elongation (Pct),26.8,no mentioned,0,0,0.074,0.0032,0,0,0,0,0.026,0.43,0.012,0.002,0,0,0,0,0,1.83,0,0,0,0,0,0,0,0,0,0,0,0,0,0,0,0,0,0,"The annealing process included (i) the conventional continuous annealing line process used in steel industry for producing DP590 grade steel (CAL). In CAL, the specimens were heated to 790 °C (1063.15 °K) at 10 deg/s followed by the isothermal holding of 60 seconds at this temperature. The first stage was free cooling from 790 °C (1063.15 °K) to 675 °C (948.15 °K) for austenite enrichment with carbon. The third stage was holding at 275 °C (548.15 °K) for 120 seconds for the tempering of transformed martensite and finally quenching to room temperature. The three DP steels with different microstructure morphologies were subjected to tensile deformation at high strain rates (100 to 650/s)."
10.1007/s11661-017-4433-y,Impact of Martensite Spatial Distribution on Quasi-Static and Dynamic Deformation Behavior of Dual-Phase Steel,"The effects of microstructure parameters of dual-phase steels on tensile high strain dynamic deformation characteristic were examined in this study. Cold-rolled steel sheets were annealed using three different annealing process parameters to obtain three different dual-phase microstructures of varied ferrite and martensite phase fraction. The volume fraction of martensite obtained in two of the steels was near identical (similar to 19 pct) with a subtle difference in its spatial distribution. In the first microstructure variant, martensite was mostly found to be situated at ferrite grain boundaries and in the second variant, in addition to at grain boundaries, in-grain martensite was also observed. The third microstructure was very different from the above two with respect to martensite volume fraction (similar to 67 pct) and its morphology. In this case, martensite packets were surrounded by a three-dimensional ferrite network giving an appearance of core and shell type microstructure. All the three steels were tensile deformed at strain rates ranging from 2.7 x 10(-4) (quasi-static) to 650 s(-1) (dynamic range). Field-emission scanning electron microscope was used to characterize the starting as well as post-tensile deformed microstructures. Dual-phase steel consisting of small martensite volume fraction (similar to 19 pct), irrespective of its spatial distribution, demonstrated high strain rate sensitivity and on the other hand, steel with large martensite volume fraction (similar to 67 pct) displayed a very little strain rate sensitivity. Interestingly, total elongation was found to increase with increasing strain rate in the dynamic regime for steel with core-shell type of microstructure containing large martensite volume fraction. The observed enhancement in plasticity in dynamic regime was attributed to adiabatic heating of specimen. To understand the evolving damage mechanism, the fracture surface and the vicinity of fracture ends were studied in all the three dual-phase steels.",Table II Tensile Properties of the Selected Steels at Quasi-Static Rate,CHCL,Ultimate Tensile Strength (MPa),628,MPa,Yield Strength (MPa),279,MPa,Percentage Elongation (Pct),23.9,no mentioned,0,0,0.074,0.0032,0,0,0,0,0.026,0.43,0.012,0.002,0,0,0,0,0,1.83,0,0,0,0,0,0,0,0,0,0,0,0,0,0,0,0,0,0,"The annealing process included (ii) the continuous heating and cooling resulting in modified DP microstructure (CHCL). In the first stage, heating was continued up to 710 °C (983.15 °K) at a heating rate of 5 deg/s. In the second stage, the slower heating rate of 1 deg/s was employed to reach 790 °C (1063.15 °K). In the third stage, heating to 840 °C (1113.15 °K) was conducted at a heating rate of 2 deg/s. Finally, the cooling route similar to that of CAL process was followed. The metallurgical attributes by which the resultant DP microstructure was obtained in CHCL are discussed elsewhere. The objective of CAS process was to obtain core- and shell-like DP microstructure having martensite packets surrounded by three-dimensional ferrite network/channel. The underlying phenomenon of the evolution of such microstructure for CAS process, as shown in Figure 1, is reported elsewhere."
10.1016/j.msea.2021.141594,On the structure-property relationship in a novel 1000 MPa hot-rolled TRIP steel with strain-assisted ferrite transformation,"We describe here structure-property relationship in a novel 1000 MPa hot-rolled TRIP steel with strain-assisted ferrite processed by thermo-mechanical controlled processing (TMCP) and tuning of the coiling process. A wide range of experimental material characterization techniques, notably, electron microscopy, EBSD, TEM, and nanoindentation were uniquely combined to understand the structure-property relationship. The ultrafine ferrite (average size of similar to 2.2-3.4 mu m) was obtained by strain-assisted ferrite transformation and carbon was enriched in untransformed austenite, which led to increase in the content of retained austenite. The results indicated that ferrite delayed granular bainite transformation, and a high content of ferrite resulted in high austenite hardenability and facilitated the formation of lath bainite and martensite. The volume fraction of retained austenite was initially increased with the decrease of rolling temperature, followed by a decrease. Both granular bainite and lath bainite contained blocky retained austenite, while film-like retained austenite mainly existed in lath bainite. A good combination of strength and plasticity in the experimental steel was obtained because of strong TRIP effect. The product of tensile strength and % elongation (PSE) of the experimental steel approached 20.4 GPa.%, which is significantly greater as compared to hot-rolled ferrite-free TRIP steels.",Mechanical properties of experimental steels and other steels used for comparison.,R860-C,UTS/MPA,1109,MPa,YS/MPa,790,MPa,TEL/%,14.4,%,0,0,0.11,0,0,0,0,0,0,1.54,0,0,0,0,0.02,0,0,1.99,0,0,0,0,0,0,0,0,0,0,0,0,0,0,0,0,0,0,"A 100 kg ingot was cast using a vacuum furnace and hot forged into billets with transverse dimension of 60 mm × 30 mm. Prior to rolling, dilatometry experiment was carried out using DIL805 A/D dilatometer to investigate the feasibility of introduction of ferrite and to define TMCP parameters. The cylindrical samples of dimensions φ 5 mm × 10 mm were prepared from billets. After homogenization at 1200 °C for 3 min, the samples were air-cooled to 1050 °C for first compression (true strain of 0.18 and strain rate of 1 s-1), and then air-cooled to specific temperature (900/850/800/750/720 °C) for second compression (true strain of 0.47 and strain rate of 1 s-1). This was followed by air cooling of samples at a rate of 5 °C/s to room temperature. A sample without deformation at 1200 °C was directly air-cooled to room temperature for comparison. Fig. 1 illustrates the schematic of TMCP. 30 mm thick billets were reheated to 1200 °C for 2 h, followed by two stage controlled rolling using a laboratory rolling mill. First, the billets were rolled to an intermediate thickness of 12 mm via 3 passes. After air cooling to specific temperature (860 °C), the intermediate billets were rolled to 3 mm thick sheets via 5 passes. For comparison, the sheet with secondary rolling temperature of 750 °C was air-cooled directly to room temperature after rolling. "
10.1016/j.msea.2021.141594,On the structure-property relationship in a novel 1000 MPa hot-rolled TRIP steel with strain-assisted ferrite transformation,"We describe here structure-property relationship in a novel 1000 MPa hot-rolled TRIP steel with strain-assisted ferrite processed by thermo-mechanical controlled processing (TMCP) and tuning of the coiling process. A wide range of experimental material characterization techniques, notably, electron microscopy, EBSD, TEM, and nanoindentation were uniquely combined to understand the structure-property relationship. The ultrafine ferrite (average size of similar to 2.2-3.4 mu m) was obtained by strain-assisted ferrite transformation and carbon was enriched in untransformed austenite, which led to increase in the content of retained austenite. The results indicated that ferrite delayed granular bainite transformation, and a high content of ferrite resulted in high austenite hardenability and facilitated the formation of lath bainite and martensite. The volume fraction of retained austenite was initially increased with the decrease of rolling temperature, followed by a decrease. Both granular bainite and lath bainite contained blocky retained austenite, while film-like retained austenite mainly existed in lath bainite. A good combination of strength and plasticity in the experimental steel was obtained because of strong TRIP effect. The product of tensile strength and % elongation (PSE) of the experimental steel approached 20.4 GPa.%, which is significantly greater as compared to hot-rolled ferrite-free TRIP steels.",Mechanical properties of experimental steels and other steels used for comparison.,R820-C,UTS/MPA,1069,MPa,YS/MPa,605,MPa,TEL/%,17.1,%,0,0,0.11,0,0,0,0,0,0,1.54,0,0,0,0,0.02,0,0,1.99,0,0,0,0,0,0,0,0,0,0,0,0,0,0,0,0,0,0,"A 100 kg ingot was cast using a vacuum furnace and hot forged into billets with transverse dimension of 60 mm × 30 mm. Prior to rolling, dilatometry experiment was carried out using DIL805 A/D dilatometer to investigate the feasibility of introduction of ferrite and to define TMCP parameters. The cylindrical samples of dimensions φ 5 mm × 10 mm were prepared from billets. After homogenization at 1200 °C for 3 min, the samples were air-cooled to 1050 °C for first compression (true strain of 0.18 and strain rate of 1 s-1), and then air-cooled to specific temperature (900/850/800/750/720 °C) for second compression (true strain of 0.47 and strain rate of 1 s-1). This was followed by air cooling of samples at a rate of 5 °C/s to room temperature. A sample without deformation at 1200 °C was directly air-cooled to room temperature for comparison. Fig. 1 illustrates the schematic of TMCP. 30 mm thick billets were reheated to 1200 °C for 2 h, followed by two stage controlled rolling using a laboratory rolling mill. First, the billets were rolled to an intermediate thickness of 12 mm via 3 passes. After air cooling to specific temperature (820 °C), the intermediate billets were rolled to 3 mm thick sheets via 5 passes. For comparison, the sheet with secondary rolling temperature of 750 °C was air-cooled directly to room temperature after rolling. "
10.1016/j.msea.2021.141594,On the structure-property relationship in a novel 1000 MPa hot-rolled TRIP steel with strain-assisted ferrite transformation,"We describe here structure-property relationship in a novel 1000 MPa hot-rolled TRIP steel with strain-assisted ferrite processed by thermo-mechanical controlled processing (TMCP) and tuning of the coiling process. A wide range of experimental material characterization techniques, notably, electron microscopy, EBSD, TEM, and nanoindentation were uniquely combined to understand the structure-property relationship. The ultrafine ferrite (average size of similar to 2.2-3.4 mu m) was obtained by strain-assisted ferrite transformation and carbon was enriched in untransformed austenite, which led to increase in the content of retained austenite. The results indicated that ferrite delayed granular bainite transformation, and a high content of ferrite resulted in high austenite hardenability and facilitated the formation of lath bainite and martensite. The volume fraction of retained austenite was initially increased with the decrease of rolling temperature, followed by a decrease. Both granular bainite and lath bainite contained blocky retained austenite, while film-like retained austenite mainly existed in lath bainite. A good combination of strength and plasticity in the experimental steel was obtained because of strong TRIP effect. The product of tensile strength and % elongation (PSE) of the experimental steel approached 20.4 GPa.%, which is significantly greater as compared to hot-rolled ferrite-free TRIP steels.",Mechanical properties of experimental steels and other steels used for comparison.,R790-C,UTS/MPA,1083,MPa,YS/MPa,720,MPa,TEL/%,15.2,%,0,0,0.11,0,0,0,0,0,0,1.54,0,0,0,0,0.02,0,0,1.99,0,0,0,0,0,0,0,0,0,0,0,0,0,0,0,0,0,0,"A 100 kg ingot was cast using a vacuum furnace and hot forged into billets with transverse dimension of 60 mm × 30 mm. Prior to rolling, dilatometry experiment was carried out using DIL805 A/D dilatometer to investigate the feasibility of introduction of ferrite and to define TMCP parameters. The cylindrical samples of dimensions φ 5 mm × 10 mm were prepared from billets. After homogenization at 1200 °C for 3 min, the samples were air-cooled to 1050 °C for first compression (true strain of 0.18 and strain rate of 1 s-1), and then air-cooled to specific temperature (900/850/800/750/720 °C) for second compression (true strain of 0.47 and strain rate of 1 s-1). This was followed by air cooling of samples at a rate of 5 °C/s to room temperature. A sample without deformation at 1200 °C was directly air-cooled to room temperature for comparison. Fig. 1 illustrates the schematic of TMCP. 30 mm thick billets were reheated to 1200 °C for 2 h, followed by two stage controlled rolling using a laboratory rolling mill. First, the billets were rolled to an intermediate thickness of 12 mm via 3 passes. After air cooling to specific temperature (790 °C), the intermediate billets were rolled to 3 mm thick sheets via 5 passes. For comparison, the sheet with secondary rolling temperature of 750 °C was air-cooled directly to room temperature after rolling. "
