Repository: MGEdata/SteelScientist

# SteelScientist

## 📝Cite  


**Paper link:**[Steel design based on a large language model](https://doi.org/10.1016/j.actamat.2024.120663)  

@article{tian2025steel,  
&nbsp;&nbsp;&nbsp;&nbsp;&nbsp;&nbsp;&nbsp;&nbsp;title={Steel design based on a large language model},  
&nbsp;&nbsp;&nbsp;&nbsp;&nbsp;&nbsp;&nbsp;&nbsp;author={Tian, Shaohan and Jiang, Xue and Wang, Weiren and Jing, Zhihua and Zhang, Chi and Zhang, Cheng and Lookman, Turab and Su, Yanjing},  
&nbsp;&nbsp;&nbsp;&nbsp;&nbsp;&nbsp;&nbsp;&nbsp;journal={Acta Materialia},  
&nbsp;&nbsp;&nbsp;&nbsp;&nbsp;&nbsp;&nbsp;&nbsp;volume={285},    
&nbsp;&nbsp;&nbsp;&nbsp;&nbsp;&nbsp;&nbsp;&nbsp;pages={120663},

File: datasets/train_data.csv (part 23 of 46)
DOIs,title,abstract,Table_topic,Material,Tensile_name,Tensile_value,Tensile_unit,Yield_name,Yield_value,Yield_unit,Elongation_name,Elongation_value,Elongation_unit,H,B,C,N,O,F,Na,Mg,Al,Si,P,S,Cl,Ca,Ti,V,Cr,Mn,Fe,Co,Ni,Cu,Zn,As,Y,Zr,Nb,Mo,Sn,Sb,La,Ce,Ta,W,Pb,Bi,Text
10.1016/j.msea.2021.141594,On the structure-property relationship in a novel 1000 MPa hot-rolled TRIP steel with strain-assisted ferrite transformation,"We describe here structure-property relationship in a novel 1000 MPa hot-rolled TRIP steel with strain-assisted ferrite processed by thermo-mechanical controlled processing (TMCP) and tuning of the coiling process. A wide range of experimental material characterization techniques, notably, electron microscopy, EBSD, TEM, and nanoindentation were uniquely combined to understand the structure-property relationship. The ultrafine ferrite (average size of similar to 2.2-3.4 mu m) was obtained by strain-assisted ferrite transformation and carbon was enriched in untransformed austenite, which led to increase in the content of retained austenite. The results indicated that ferrite delayed granular bainite transformation, and a high content of ferrite resulted in high austenite hardenability and facilitated the formation of lath bainite and martensite. The volume fraction of retained austenite was initially increased with the decrease of rolling temperature, followed by a decrease. Both granular bainite and lath bainite contained blocky retained austenite, while film-like retained austenite mainly existed in lath bainite. A good combination of strength and plasticity in the experimental steel was obtained because of strong TRIP effect. The product of tensile strength and % elongation (PSE) of the experimental steel approached 20.4 GPa.%, which is significantly greater as compared to hot-rolled ferrite-free TRIP steels.",Mechanical properties of experimental steels and other steels used for comparison.,R760-C,UTS/MPA,1101,MPa,YS/MPa,795,MPa,TEL/%,13,%,0,0,0.11,0,0,0,0,0,0,1.54,0,0,0,0,0.02,0,0,1.99,0,0,0,0,0,0,0,0,0,0,0,0,0,0,0,0,0,0,"A 100 kg ingot was cast using a vacuum furnace and hot forged into billets with transverse dimension of 60 mm × 30 mm. Prior to rolling, dilatometry experiment was carried out using DIL805 A/D dilatometer to investigate the feasibility of introduction of ferrite and to define TMCP parameters. The cylindrical samples of dimensions φ 5 mm × 10 mm were prepared from billets. After homogenization at 1200 °C for 3 min, the samples were air-cooled to 1050 °C for first compression (true strain of 0.18 and strain rate of 1 s-1), and then air-cooled to specific temperature (900/850/800/750/720 °C) for second compression (true strain of 0.47 and strain rate of 1 s-1). This was followed by air cooling of samples at a rate of 5 °C/s to room temperature. A sample without deformation at 1200 °C was directly air-cooled to room temperature for comparison. Fig. 1 illustrates the schematic of TMCP. 30 mm thick billets were reheated to 1200 °C for 2 h, followed by two stage controlled rolling using a laboratory rolling mill. First, the billets were rolled to an intermediate thickness of 12 mm via 3 passes. After air cooling to specific temperature (760 °C), the intermediate billets were rolled to 3 mm thick sheets via 5 passes. For comparison, the sheet with secondary rolling temperature of 750 °C was air-cooled directly to room temperature after rolling. "
10.1016/j.msea.2021.141594,On the structure-property relationship in a novel 1000 MPa hot-rolled TRIP steel with strain-assisted ferrite transformation,"We describe here structure-property relationship in a novel 1000 MPa hot-rolled TRIP steel with strain-assisted ferrite processed by thermo-mechanical controlled processing (TMCP) and tuning of the coiling process. A wide range of experimental material characterization techniques, notably, electron microscopy, EBSD, TEM, and nanoindentation were uniquely combined to understand the structure-property relationship. The ultrafine ferrite (average size of similar to 2.2-3.4 mu m) was obtained by strain-assisted ferrite transformation and carbon was enriched in untransformed austenite, which led to increase in the content of retained austenite. The results indicated that ferrite delayed granular bainite transformation, and a high content of ferrite resulted in high austenite hardenability and facilitated the formation of lath bainite and martensite. The volume fraction of retained austenite was initially increased with the decrease of rolling temperature, followed by a decrease. Both granular bainite and lath bainite contained blocky retained austenite, while film-like retained austenite mainly existed in lath bainite. A good combination of strength and plasticity in the experimental steel was obtained because of strong TRIP effect. The product of tensile strength and % elongation (PSE) of the experimental steel approached 20.4 GPa.%, which is significantly greater as compared to hot-rolled ferrite-free TRIP steels.",Mechanical properties of experimental steels and other steels used for comparison.,R750-A,UTS/MPA,1031,MPa,YS/MPa,555,MPa,TEL/%,19.8,%,0,0,0.11,0,0,0,0,0,0,1.54,0,0,0,0,0.02,0,0,1.99,0,0,0,0,0,0,0,0,0,0,0,0,0,0,0,0,0,0,"A 100 kg ingot was cast using a vacuum furnace and hot forged into billets with transverse dimension of 60 mm × 30 mm. Prior to rolling, dilatometry experiment was carried out using DIL805 A/D dilatometer to investigate the feasibility of introduction of ferrite and to define TMCP parameters. The cylindrical samples of dimensions φ 5 mm × 10 mm were prepared from billets. After homogenization at 1200 °C for 3 min, the samples were air-cooled to 1050 °C for first compression (true strain of 0.18 and strain rate of 1 s-1), and then air-cooled to specific temperature (900/850/800/750/720 °C) for second compression (true strain of 0.47 and strain rate of 1 s-1). This was followed by air cooling of samples at a rate of 5 °C/s to room temperature. A sample without deformation at 1200 °C was directly air-cooled to room temperature for comparison. Fig. 1 illustrates the schematic of TMCP. 30 mm thick billets were reheated to 1200 °C for 2 h, followed by two stage controlled rolling using a laboratory rolling mill. First, the billets were rolled to an intermediate thickness of 12 mm via 3 passes. After air cooling to specific temperature (750 °C), the intermediate billets were rolled to 3 mm thick sheets via 5 passes. For comparison, the sheet with secondary rolling temperature of 750 °C was air-cooled directly to room temperature after rolling. "
10.1016/j.matdes.2013.08.103,Effects of cooling method after intercritical heat treatment on microstructural characteristics and mechanical properties of as-cast high-strength low-alloy steel,"The effect of cooling method after intercritical heat treatment on the microstructures and mechanical properties of as-cast steel produced by electroslag casting was investigated. The microstructure characteristics were analyzed by optical microscope (OM), scanning electron microscope (SEM), transmission electron microscopy (TEM) and electron back scatter diffraction (EBSD). The mechanical performance was evaluated by tensile testing at ambient temperature and Charp V-notch impact tests at various temperatures ( -40 degrees C, -20 degrees C, 20 degrees C). The tensile and impact fracture micromechanisms were discussed in details. The results of microstructure investigation indicated that water cooling after intercritical heat treatment led to a mixed microstructure of ferrite and tempered martensite, while a composite microstructure of ferrite and tempered bainite was obtained after air cooling. The carbides of Cr, Mo and Nb in matrix after water quenching were finer than the ones after air cooling. Compared with water cooling, a good balance of strength and toughness was obtained after air cooling. The crack propagation path in the steel after water cooling can propagate along the long axis direction of ferrite bands, directly across the intersecting banded ferrite and martensite as well as along the interfaces between ferrite and martensite. However, the crack propagation path in the steel after air cooling depends on the shape, size and distribution of M/A islands.(C) 2013 Elsevier Ltd. All rights reserved.",Mechanical properties of as-cast low-alloyed high strength steels by different heat treatment paths.,QQT,Tensile strength (MPa),860,MPa,Yielding strength (MPa),737,MPa,Elongation to failure (%),14,%,0,0.0011,0.125,0,0,0,0,0,0.014,0.25,0.0051,0.0054,0,0,0.05,0,0.7,1.15,0,0,0.7,0.7,0,0,0,0,0.05,0.7,0,0,0,0,0,0,0,0,"The specimens with the size of 11mm×11mm×70mm for heat treatments were obtained from the radius in half of the as-cast ingot. All the specimens were heated in a box-type electric resistance furnace at 950°C, followed by water quenching. After that, the specimens were reheated to 800°C and then quenched to water, and finally tempered at 500°C. The details of heat treatment processes used in this investigation are described in Fig. 1 . For further microstructural analysis, several slices about 0.35mm thickness were cut by wire-electrode cutting, followed by thinning to a thickness of about 0.04-0.05mm through mechanical method."
10.1016/j.matdes.2013.08.103,Effects of cooling method after intercritical heat treatment on microstructural characteristics and mechanical properties of as-cast high-strength low-alloy steel,"The effect of cooling method after intercritical heat treatment on the microstructures and mechanical properties of as-cast steel produced by electroslag casting was investigated. The microstructure characteristics were analyzed by optical microscope (OM), scanning electron microscope (SEM), transmission electron microscopy (TEM) and electron back scatter diffraction (EBSD). The mechanical performance was evaluated by tensile testing at ambient temperature and Charp V-notch impact tests at various temperatures ( -40 degrees C, -20 degrees C, 20 degrees C). The tensile and impact fracture micromechanisms were discussed in details. The results of microstructure investigation indicated that water cooling after intercritical heat treatment led to a mixed microstructure of ferrite and tempered martensite, while a composite microstructure of ferrite and tempered bainite was obtained after air cooling. The carbides of Cr, Mo and Nb in matrix after water quenching were finer than the ones after air cooling. Compared with water cooling, a good balance of strength and toughness was obtained after air cooling. The crack propagation path in the steel after water cooling can propagate along the long axis direction of ferrite bands, directly across the intersecting banded ferrite and martensite as well as along the interfaces between ferrite and martensite. However, the crack propagation path in the steel after air cooling depends on the shape, size and distribution of M/A islands.(C) 2013 Elsevier Ltd. All rights reserved.",Mechanical properties of as-cast low-alloyed high strength steels by different heat treatment paths.,QNT,Tensile strength (MPa),743,MPa,Yielding strength (MPa),556,MPa,Elongation to failure (%),19.4,%,0,0.0011,0.125,0,0,0,0,0,0.014,0.25,0.0051,0.0054,0,0,0.05,0,0.7,1.15,0,0,0.7,0.7,0,0,0,0,0.05,0.7,0,0,0,0,0,0,0,0,"The specimens with the size of 11mm×11mm×70mm for heat treatments were obtained from the radius in half of the as-cast ingot. All the specimens were heated in a box-type electric resistance furnace at 950°C, followed by water quenching. After that, the specimens were reheated to 800°C and then cooled in the air, and finally tempered at 500°C. The details of heat treatment processes used in this investigation are described in Fig. 1 . For further microstructural analysis, several slices about 0.35mm thickness were cut by wire-electrode cutting, followed by thinning to a thickness of about 0.04-0.05mm through mechanical method."
10.1016/j.msea.2016.08.058,Copper precipitation behavior and mechanical properties of Cu-bearing 316L austenitic stainless steel: A comprehensive cross-correlation study,"The effect of precipitation hardening on mechanical properties and coarsening behavior of Cu-rich precipitates in a Cu-bearing 316L austenite stainless steel after aging at 700 degrees C for different time were systematically investigated. The variations of morphology and composition of Cu-rich precipitates as a function of aging time were respectively characterized by electrical resistivity, atom probe tomography (APT) and transmission electron microscopy (TEM). It was found that both hardness and mechanical strength increased to peak value within short aging time, and remained nearly unchanged with prolonged aging time. The TEM observation confirmed a coherent interface between Cu-rich precipitates and austenite matrix, while high number densities of spheroidal Cu-rich precipitates were observed in all aged samples. APT analyses confirmed virtually 100% Cu core composition of Cu-rich precipitates, whereas the average radius was slightly increased from 1.38 +/- 0.46 nm to 2.39 +/- 0.81 nm with increasing the aging time. The relatively slow growth and coarsening behavior of Cu-rich precipitates was largely attributed to the slower diffusion kinetics of Cu, low interfacial energy and high strain energy of Cu-rich precipitates in the austenite matrix, and was well predicted by the Lifshitz-Slyozov-Wagner theory. The slow increase in average radius of Cu-rich precipitates was consistent with the modest change in hardness and yield strength with extended aging. In addition, the precipitation strengthening effects of Cu-rich precipitates were quantitatively evaluated and analyzed. These cumulative results and analyses could provide a solid foundation for much wider applications of Cu-bearing stainless steels. (C) 2016 Elsevier B.V. All rights reserved.","The yield strength (YS), ultimate tensile strength (UTS), elongation (EL) and reduction in area (RA) for the 316L-Cu SS at different states.",Solid solution,UTS (MPa),635.9,MPa,YS (MPa),305.2,MPa,EL (%),41.2,%,0,0,0.016,0.14,0,0,0,0,0,0,0.0005,0.001,0,0,0,0,18.18,0,0,0,14.5,4.36,0,0,0,0,0,3.02,0,0,0,0,0,0,0,0,"An experimental Cu-bearing 316L austenitic stainless steel (SS) used in this study was melted in a 25kg vacuum induction melting furnace. The chemical compositions of the 316L-Cu SS are as follows (wt.%): 0.016 C, 0.005 P, 0.001 S, 18.18 Cr, 14.5 Ni, 3.02 Mo, 0.14 N, 4.36 Cu, and Fe in balance. The as-cast ingot was forged through multiple passes at 1100±20°C, resulting in an ingot bar of 25mm in diameter. Specimens for testing and observation were solution-treated at 1100°C for 30min."
10.1016/j.msea.2016.08.058,Copper precipitation behavior and mechanical properties of Cu-bearing 316L austenitic stainless steel: A comprehensive cross-correlation study,"The effect of precipitation hardening on mechanical properties and coarsening behavior of Cu-rich precipitates in a Cu-bearing 316L austenite stainless steel after aging at 700 degrees C for different time were systematically investigated. The variations of morphology and composition of Cu-rich precipitates as a function of aging time were respectively characterized by electrical resistivity, atom probe tomography (APT) and transmission electron microscopy (TEM). It was found that both hardness and mechanical strength increased to peak value within short aging time, and remained nearly unchanged with prolonged aging time. The TEM observation confirmed a coherent interface between Cu-rich precipitates and austenite matrix, while high number densities of spheroidal Cu-rich precipitates were observed in all aged samples. APT analyses confirmed virtually 100% Cu core composition of Cu-rich precipitates, whereas the average radius was slightly increased from 1.38 +/- 0.46 nm to 2.39 +/- 0.81 nm with increasing the aging time. The relatively slow growth and coarsening behavior of Cu-rich precipitates was largely attributed to the slower diffusion kinetics of Cu, low interfacial energy and high strain energy of Cu-rich precipitates in the austenite matrix, and was well predicted by the Lifshitz-Slyozov-Wagner theory. The slow increase in average radius of Cu-rich precipitates was consistent with the modest change in hardness and yield strength with extended aging. In addition, the precipitation strengthening effects of Cu-rich precipitates were quantitatively evaluated and analyzed. These cumulative results and analyses could provide a solid foundation for much wider applications of Cu-bearing stainless steels. (C) 2016 Elsevier B.V. All rights reserved.","The yield strength (YS), ultimate tensile strength (UTS), elongation (EL) and reduction in area (RA) for the 316L-Cu SS at different states.",700degC/20min,UTS (MPa),660.4,MPa,YS (MPa),318.3,MPa,EL (%),44.3,%,0,0,0.016,0.14,0,0,0,0,0,0,0.0005,0.001,0,0,0,0,18.18,0,0,0,14.5,4.36,0,0,0,0,0,3.02,0,0,0,0,0,0,0,0,"An experimental Cu-bearing 316L austenitic stainless steel (SS) used in this study was melted in a 25kg vacuum induction melting furnace. The chemical compositions of the 316L-Cu SS are as follows (wt.%): 0.016 C, 0.005 P, 0.001 S, 18.18 Cr, 14.5 Ni, 3.02 Mo, 0.14 N, 4.36 Cu, and Fe in balance. The as-cast ingot was forged through multiple passes at 1100±20°C, resulting in an ingot bar of 25mm in diameter. Specimens for testing and observation were solution-treated at 1100°C for 30min, followed by water quenching, and then aged isothermally at 700°C for 20min."
10.1016/j.msea.2016.08.058,Copper precipitation behavior and mechanical properties of Cu-bearing 316L austenitic stainless steel: A comprehensive cross-correlation study,"The effect of precipitation hardening on mechanical properties and coarsening behavior of Cu-rich precipitates in a Cu-bearing 316L austenite stainless steel after aging at 700 degrees C for different time were systematically investigated. The variations of morphology and composition of Cu-rich precipitates as a function of aging time were respectively characterized by electrical resistivity, atom probe tomography (APT) and transmission electron microscopy (TEM). It was found that both hardness and mechanical strength increased to peak value within short aging time, and remained nearly unchanged with prolonged aging time. The TEM observation confirmed a coherent interface between Cu-rich precipitates and austenite matrix, while high number densities of spheroidal Cu-rich precipitates were observed in all aged samples. APT analyses confirmed virtually 100% Cu core composition of Cu-rich precipitates, whereas the average radius was slightly increased from 1.38 +/- 0.46 nm to 2.39 +/- 0.81 nm with increasing the aging time. The relatively slow growth and coarsening behavior of Cu-rich precipitates was largely attributed to the slower diffusion kinetics of Cu, low interfacial energy and high strain energy of Cu-rich precipitates in the austenite matrix, and was well predicted by the Lifshitz-Slyozov-Wagner theory. The slow increase in average radius of Cu-rich precipitates was consistent with the modest change in hardness and yield strength with extended aging. In addition, the precipitation strengthening effects of Cu-rich precipitates were quantitatively evaluated and analyzed. These cumulative results and analyses could provide a solid foundation for much wider applications of Cu-bearing stainless steels. (C) 2016 Elsevier B.V. All rights reserved.","The yield strength (YS), ultimate tensile strength (UTS), elongation (EL) and reduction in area (RA) for the 316L-Cu SS at different states.",700degC/3h,UTS (MPa),663.5,MPa,YS (MPa),316.4,MPa,EL (%),45.5,%,0,0,0.016,0.14,0,0,0,0,0,0,0.0005,0.001,0,0,0,0,18.18,0,0,0,14.5,4.36,0,0,0,0,0,3.02,0,0,0,0,0,0,0,0,"An experimental Cu-bearing 316L austenitic stainless steel (SS) used in this study was melted in a 25kg vacuum induction melting furnace. The chemical compositions of the 316L-Cu SS are as follows (wt.%): 0.016 C, 0.005 P, 0.001 S, 18.18 Cr, 14.5 Ni, 3.02 Mo, 0.14 N, 4.36 Cu, and Fe in balance. The as-cast ingot was forged through multiple passes at 1100±20°C, resulting in an ingot bar of 25mm in diameter. Specimens for testing and observation were solution-treated at 1100°C for 30min, followed by water quenching, and then aged isothermally at 700°C for 3h."
10.1016/j.msea.2016.08.058,Copper precipitation behavior and mechanical properties of Cu-bearing 316L austenitic stainless steel: A comprehensive cross-correlation study,"The effect of precipitation hardening on mechanical properties and coarsening behavior of Cu-rich precipitates in a Cu-bearing 316L austenite stainless steel after aging at 700 degrees C for different time were systematically investigated. The variations of morphology and composition of Cu-rich precipitates as a function of aging time were respectively characterized by electrical resistivity, atom probe tomography (APT) and transmission electron microscopy (TEM). It was found that both hardness and mechanical strength increased to peak value within short aging time, and remained nearly unchanged with prolonged aging time. The TEM observation confirmed a coherent interface between Cu-rich precipitates and austenite matrix, while high number densities of spheroidal Cu-rich precipitates were observed in all aged samples. APT analyses confirmed virtually 100% Cu core composition of Cu-rich precipitates, whereas the average radius was slightly increased from 1.38 +/- 0.46 nm to 2.39 +/- 0.81 nm with increasing the aging time. The relatively slow growth and coarsening behavior of Cu-rich precipitates was largely attributed to the slower diffusion kinetics of Cu, low interfacial energy and high strain energy of Cu-rich precipitates in the austenite matrix, and was well predicted by the Lifshitz-Slyozov-Wagner theory. The slow increase in average radius of Cu-rich precipitates was consistent with the modest change in hardness and yield strength with extended aging. In addition, the precipitation strengthening effects of Cu-rich precipitates were quantitatively evaluated and analyzed. These cumulative results and analyses could provide a solid foundation for much wider applications of Cu-bearing stainless steels. (C) 2016 Elsevier B.V. All rights reserved.","The yield strength (YS), ultimate tensile strength (UTS), elongation (EL) and reduction in area (RA) for the 316L-Cu SS at different states.",700degC/6h,UTS (MPa),664.2,MPa,YS (MPa),320.9,MPa,EL (%),48.9,%,0,0,0.016,0.14,0,0,0,0,0,0,0.0005,0.001,0,0,0,0,18.18,0,0,0,14.5,4.36,0,0,0,0,0,3.02,0,0,0,0,0,0,0,0,"An experimental Cu-bearing 316L austenitic stainless steel (SS) used in this study was melted in a 25kg vacuum induction melting furnace. The chemical compositions of the 316L-Cu SS are as follows (wt.%): 0.016 C, 0.005 P, 0.001 S, 18.18 Cr, 14.5 Ni, 3.02 Mo, 0.14 N, 4.36 Cu, and Fe in balance. The as-cast ingot was forged through multiple passes at 1100±20°C, resulting in an ingot bar of 25mm in diameter. Specimens for testing and observation were solution-treated at 1100°C for 30min, followed by water quenching, and then aged isothermally at 700°C for 6h."
10.1016/j.msea.2016.08.058,Copper precipitation behavior and mechanical properties of Cu-bearing 316L austenitic stainless steel: A comprehensive cross-correlation study,"The effect of precipitation hardening on mechanical properties and coarsening behavior of Cu-rich precipitates in a Cu-bearing 316L austenite stainless steel after aging at 700 degrees C for different time were systematically investigated. The variations of morphology and composition of Cu-rich precipitates as a function of aging time were respectively characterized by electrical resistivity, atom probe tomography (APT) and transmission electron microscopy (TEM). It was found that both hardness and mechanical strength increased to peak value within short aging time, and remained nearly unchanged with prolonged aging time. The TEM observation confirmed a coherent interface between Cu-rich precipitates and austenite matrix, while high number densities of spheroidal Cu-rich precipitates were observed in all aged samples. APT analyses confirmed virtually 100% Cu core composition of Cu-rich precipitates, whereas the average radius was slightly increased from 1.38 +/- 0.46 nm to 2.39 +/- 0.81 nm with increasing the aging time. The relatively slow growth and coarsening behavior of Cu-rich precipitates was largely attributed to the slower diffusion kinetics of Cu, low interfacial energy and high strain energy of Cu-rich precipitates in the austenite matrix, and was well predicted by the Lifshitz-Slyozov-Wagner theory. The slow increase in average radius of Cu-rich precipitates was consistent with the modest change in hardness and yield strength with extended aging. In addition, the precipitation strengthening effects of Cu-rich precipitates were quantitatively evaluated and analyzed. These cumulative results and analyses could provide a solid foundation for much wider applications of Cu-bearing stainless steels. (C) 2016 Elsevier B.V. All rights reserved.","The yield strength (YS), ultimate tensile strength (UTS), elongation (EL) and reduction in area (RA) for the 316L-Cu SS at different states.",700degC/15h,UTS (MPa),661.9,MPa,YS (MPa),319.8,MPa,EL (%),46.1,%,0,0,0.016,0.14,0,0,0,0,0,0,0.0005,0.001,0,0,0,0,18.18,0,0,0,14.5,4.36,0,0,0,0,0,3.02,0,0,0,0,0,0,0,0,"An experimental Cu-bearing 316L austenitic stainless steel (SS) used in this study was melted in a 25kg vacuum induction melting furnace. The chemical compositions of the 316L-Cu SS are as follows (wt.%): 0.016 C, 0.005 P, 0.001 S, 18.18 Cr, 14.5 Ni, 3.02 Mo, 0.14 N, 4.36 Cu, and Fe in balance. The as-cast ingot was forged through multiple passes at 1100±20°C, resulting in an ingot bar of 25mm in diameter. Specimens for testing and observation were solution-treated at 1100°C for 30min, followed by water quenching, and then aged isothermally at 700°C for 15h."
10.1016/j.msea.2015.08.018,Structure-property correlation of AISI 1080 steel subjected to cyclic quenching treatment,"Annealed AISI 1080 steel bars were subjected to cyclic heat treatment for different number of cycles, viz. 1-cycle, 2-cycle and 3-cycle. Each cycle consisted of inserting the specimen in an electric resistance furnace at a temperature of 775 degrees C (in fully austenitic region) and holding for a short duration (6 mm), followed by oil quenching to the room temperature. Besides, tempering treatment (at 300 degrees C for 1 h) was also provided after 3 cycles of heat treatment. Such a typical thermal cycling resulted in the evolution of a novel microstructure that comprised of microscopic clusters and submicroscopic spheroids of cementite in a matrix of martensite after 3 cycles of heat treatment. Accordingly, much higher hardness (845 HV), strength (UTS=1609 MPa) and equivalent ductility (% Elongation=8) were achieved with 3 cycles of heat treatment as compared to conventional hardened and tempered AISI 1080 steel (Hardness=616 HV, UTS= 1206 MPa, % Elongation=9). Execution of tempering after 3 cycles of heat treatment resulted in reasonable strength (UTS=1256 MPa) with higher ductility (% Elongation=13). (C) 2015 Elsevier B.V. All rights reserved.",Results of tensile test.,AN,Ultimate tensile strength (MPa),740,MPa,Yield strength (MPa),358,MPa,% Elongation,21,%,0,0,0.79,0,0,0,0,0,0.0006,0.33,0.023,0.005,0,0,0,0,0.1,0.73,0,0,0.07,0,0,0,0,0,0,0.03,0,0,0,0,0,0,0,0," Initially, hot rolled bars (dimension: 80 mm ∅ × 140 mm ) of this steel were subjected to full annealing treatment at 775°C for 1h 20min with furnace cooling. This annealed steel was considered as the as-received material for present research investigation. The bars of dimension 112mm×14mm×10mm were machined out from the annealed steel bar."
10.1016/j.msea.2015.08.018,Structure-property correlation of AISI 1080 steel subjected to cyclic quenching treatment,"Annealed AISI 1080 steel bars were subjected to cyclic heat treatment for different number of cycles, viz. 1-cycle, 2-cycle and 3-cycle. Each cycle consisted of inserting the specimen in an electric resistance furnace at a temperature of 775 degrees C (in fully austenitic region) and holding for a short duration (6 mm), followed by oil quenching to the room temperature. Besides, tempering treatment (at 300 degrees C for 1 h) was also provided after 3 cycles of heat treatment. Such a typical thermal cycling resulted in the evolution of a novel microstructure that comprised of microscopic clusters and submicroscopic spheroids of cementite in a matrix of martensite after 3 cycles of heat treatment. Accordingly, much higher hardness (845 HV), strength (UTS=1609 MPa) and equivalent ductility (% Elongation=8) were achieved with 3 cycles of heat treatment as compared to conventional hardened and tempered AISI 1080 steel (Hardness=616 HV, UTS= 1206 MPa, % Elongation=9). Execution of tempering after 3 cycles of heat treatment resulted in reasonable strength (UTS=1256 MPa) with higher ductility (% Elongation=13). (C) 2015 Elsevier B.V. All rights reserved.",Results of tensile test.,SDH-OQ-1 cycle,Ultimate tensile strength (MPa),865,MPa,Yield strength (MPa),446,MPa,% Elongation,17,%,0,0,0.79,0,0,0,0,0,0.0006,0.33,0.023,0.005,0,0,0,0,0.1,0.73,0,0,0.07,0,0,0,0,0,0,0.03,0,0,0,0,0,0,0,0," Initially, hot rolled bars (dimension: 80 mm ∅ × 140 mm ) of this steel were subjected to full annealing treatment at 775°C for 1h 20min with furnace cooling. This annealed steel was considered as the as-received material for present research investigation. The bars of dimension 112mm×14mm×10mm were machined out from the annealed steel bar. These steel bars were subjected to cyclic heat treatment for different number of cycles, viz. 1-cycle. Each cycle consisted of inserting the specimen in an electric resistance furnace at a temperature of 775°C (fully austenitic region) and holding for 6min (short duration), followed by oil quenching to the room temperature. "
10.1016/j.msea.2015.08.018,Structure-property correlation of AISI 1080 steel subjected to cyclic quenching treatment,"Annealed AISI 1080 steel bars were subjected to cyclic heat treatment for different number of cycles, viz. 1-cycle, 2-cycle and 3-cycle. Each cycle consisted of inserting the specimen in an electric resistance furnace at a temperature of 775 degrees C (in fully austenitic region) and holding for a short duration (6 mm), followed by oil quenching to the room temperature. Besides, tempering treatment (at 300 degrees C for 1 h) was also provided after 3 cycles of heat treatment. Such a typical thermal cycling resulted in the evolution of a novel microstructure that comprised of microscopic clusters and submicroscopic spheroids of cementite in a matrix of martensite after 3 cycles of heat treatment. Accordingly, much higher hardness (845 HV), strength (UTS=1609 MPa) and equivalent ductility (% Elongation=8) were achieved with 3 cycles of heat treatment as compared to conventional hardened and tempered AISI 1080 steel (Hardness=616 HV, UTS= 1206 MPa, % Elongation=9). Execution of tempering after 3 cycles of heat treatment resulted in reasonable strength (UTS=1256 MPa) with higher ductility (% Elongation=13). (C) 2015 Elsevier B.V. All rights reserved.",Results of tensile test.,SDH-OQ-2 cycle,Ultimate tensile strength (MPa),1310,MPa,Yield strength (MPa),867,MPa,% Elongation,9,%,0,0,0.79,0,0,0,0,0,0.0006,0.33,0.023,0.005,0,0,0,0,0.1,0.73,0,0,0.07,0,0,0,0,0,0,0.03,0,0,0,0,0,0,0,0," Initially, hot rolled bars (dimension: 80 mm ∅ × 140 mm ) of this steel were subjected to full annealing treatment at 775°C for 1h 20min with furnace cooling. This annealed steel was considered as the as-received material for present research investigation. The bars of dimension 112mm×14mm×10mm were machined out from the annealed steel bar. These steel bars were subjected to cyclic heat treatment for different number of cycles, viz. 2-cycle. Each cycle consisted of inserting the specimen in an electric resistance furnace at a temperature of 775°C (fully austenitic region) and holding for 6min (short duration), followed by oil quenching to the room temperature. "
10.1016/j.msea.2015.08.018,Structure-property correlation of AISI 1080 steel subjected to cyclic quenching treatment,"Annealed AISI 1080 steel bars were subjected to cyclic heat treatment for different number of cycles, viz. 1-cycle, 2-cycle and 3-cycle. Each cycle consisted of inserting the specimen in an electric resistance furnace at a temperature of 775 degrees C (in fully austenitic region) and holding for a short duration (6 mm), followed by oil quenching to the room temperature. Besides, tempering treatment (at 300 degrees C for 1 h) was also provided after 3 cycles of heat treatment. Such a typical thermal cycling resulted in the evolution of a novel microstructure that comprised of microscopic clusters and submicroscopic spheroids of cementite in a matrix of martensite after 3 cycles of heat treatment. Accordingly, much higher hardness (845 HV), strength (UTS=1609 MPa) and equivalent ductility (% Elongation=8) were achieved with 3 cycles of heat treatment as compared to conventional hardened and tempered AISI 1080 steel (Hardness=616 HV, UTS= 1206 MPa, % Elongation=9). Execution of tempering after 3 cycles of heat treatment resulted in reasonable strength (UTS=1256 MPa) with higher ductility (% Elongation=13). (C) 2015 Elsevier B.V. All rights reserved.",Results of tensile test.,SDH-OQ-3 cycle,Ultimate tensile strength (MPa),1609,MPa,Yield strength (MPa),959,MPa,% Elongation,8,%,0,0,0.79,0,0,0,0,0,0.0006,0.33,0.023,0.005,0,0,0,0,0.1,0.73,0,0,0.07,0,0,0,0,0,0,0.03,0,0,0,0,0,0,0,0," Initially, hot rolled bars (dimension: 80 mm ∅ × 140 mm ) of this steel were subjected to full annealing treatment at 775°C for 1h 20min with furnace cooling. This annealed steel was considered as the as-received material for present research investigation. The bars of dimension 112mm×14mm×10mm were machined out from the annealed steel bar. These steel bars were subjected to cyclic heat treatment for different number of cycles, viz. 3-cycle. Each cycle consisted of inserting the specimen in an electric resistance furnace at a temperature of 775°C (fully austenitic region) and holding for 6min (short duration), followed by oil quenching to the room temperature. "
10.1016/j.msea.2015.08.018,Structure-property correlation of AISI 1080 steel subjected to cyclic quenching treatment,"Annealed AISI 1080 steel bars were subjected to cyclic heat treatment for different number of cycles, viz. 1-cycle, 2-cycle and 3-cycle. Each cycle consisted of inserting the specimen in an electric resistance furnace at a temperature of 775 degrees C (in fully austenitic region) and holding for a short duration (6 mm), followed by oil quenching to the room temperature. Besides, tempering treatment (at 300 degrees C for 1 h) was also provided after 3 cycles of heat treatment. Such a typical thermal cycling resulted in the evolution of a novel microstructure that comprised of microscopic clusters and submicroscopic spheroids of cementite in a matrix of martensite after 3 cycles of heat treatment. Accordingly, much higher hardness (845 HV), strength (UTS=1609 MPa) and equivalent ductility (% Elongation=8) were achieved with 3 cycles of heat treatment as compared to conventional hardened and tempered AISI 1080 steel (Hardness=616 HV, UTS= 1206 MPa, % Elongation=9). Execution of tempering after 3 cycles of heat treatment resulted in reasonable strength (UTS=1256 MPa) with higher ductility (% Elongation=13). (C) 2015 Elsevier B.V. All rights reserved.",Results of tensile test.,SDH-OQ-3 cycle-TM,Ultimate tensile strength (MPa),1256,MPa,Yield strength (MPa),841,MPa,% Elongation,13,%,0,0,0.79,0,0,0,0,0,0.0006,0.33,0.023,0.005,0,0,0,0,0.1,0.73,0,0,0.07,0,0,0,0,0,0,0.03,0,0,0,0,0,0,0,0," Initially, hot rolled bars (dimension: 80 mm ∅ × 140 mm ) of this steel were subjected to full annealing treatment at 775°C for 1h 20min with furnace cooling. This annealed steel was considered as the as-received material for present research investigation. The bars of dimension 112mm×14mm×10mm were machined out from the annealed steel bar. These steel bars were subjected to cyclic heat treatment for different number of cycles, viz. 3-cycle. Each cycle consisted of inserting the specimen in an electric resistance furnace at a temperature of 775°C (fully austenitic region) and holding for 6min (short duration), followed by oil quenching to the room temperature. Another set of annealed steel bar was subjected to conventional hardening and tempering heat treatment as per standard literature . In this conventional heat treatment, at first the annealed steel bar was inserted in an electric resistance furnace at a temperature of 775°C (fully austenitic region), held for 1h and subsequently oil quenched to the room temperature. This hardened steel bar was then tempered at 300°C for 1h followed by air cooling. "
10.1016/j.msea.2015.08.018,Structure-property correlation of AISI 1080 steel subjected to cyclic quenching treatment,"Annealed AISI 1080 steel bars were subjected to cyclic heat treatment for different number of cycles, viz. 1-cycle, 2-cycle and 3-cycle. Each cycle consisted of inserting the specimen in an electric resistance furnace at a temperature of 775 degrees C (in fully austenitic region) and holding for a short duration (6 mm), followed by oil quenching to the room temperature. Besides, tempering treatment (at 300 degrees C for 1 h) was also provided after 3 cycles of heat treatment. Such a typical thermal cycling resulted in the evolution of a novel microstructure that comprised of microscopic clusters and submicroscopic spheroids of cementite in a matrix of martensite after 3 cycles of heat treatment. Accordingly, much higher hardness (845 HV), strength (UTS=1609 MPa) and equivalent ductility (% Elongation=8) were achieved with 3 cycles of heat treatment as compared to conventional hardened and tempered AISI 1080 steel (Hardness=616 HV, UTS= 1206 MPa, % Elongation=9). Execution of tempering after 3 cycles of heat treatment resulted in reasonable strength (UTS=1256 MPa) with higher ductility (% Elongation=13). (C) 2015 Elsevier B.V. All rights reserved.",Results of tensile test.,HD-TM,Ultimate tensile strength (MPa),1206,MPa,Yield strength (MPa),825,MPa,% Elongation,9,%,0,0,0.79,0,0,0,0,0,0.0006,0.33,0.023,0.005,0,0,0,0,0.1,0.73,0,0,0.07,0,0,0,0,0,0,0.03,0,0,0,0,0,0,0,0," Initially, hot rolled bars (dimension: 80 mm ∅ × 140 mm ) of this steel were subjected to full annealing treatment at 775°C for 1h 20min with furnace cooling. This annealed steel was considered as the as-received material for present research investigation. The bars of dimension 112mm×14mm×10mm were machined out from the annealed steel bar. Another set of annealed steel bar was subjected to conventional hardening and tempering heat treatment as per standard literature . In this conventional heat treatment, at first the annealed steel bar was inserted in an electric resistance furnace at a temperature of 775°C (fully austenitic region), held for 1h and subsequently oil quenched to the room temperature. This hardened steel bar was then tempered at 300°C for 1h followed by air cooling. "
