Repository: MGEdata/SteelScientist

# SteelScientist

## 📝Cite  


**Paper link:**[Steel design based on a large language model](https://doi.org/10.1016/j.actamat.2024.120663)  

@article{tian2025steel,  
&nbsp;&nbsp;&nbsp;&nbsp;&nbsp;&nbsp;&nbsp;&nbsp;title={Steel design based on a large language model},  
&nbsp;&nbsp;&nbsp;&nbsp;&nbsp;&nbsp;&nbsp;&nbsp;author={Tian, Shaohan and Jiang, Xue and Wang, Weiren and Jing, Zhihua and Zhang, Chi and Zhang, Cheng and Lookman, Turab and Su, Yanjing},  
&nbsp;&nbsp;&nbsp;&nbsp;&nbsp;&nbsp;&nbsp;&nbsp;journal={Acta Materialia},  
&nbsp;&nbsp;&nbsp;&nbsp;&nbsp;&nbsp;&nbsp;&nbsp;volume={285},    
&nbsp;&nbsp;&nbsp;&nbsp;&nbsp;&nbsp;&nbsp;&nbsp;pages={120663},

File: datasets/train_data.csv (part 24 of 46)
DOIs,title,abstract,Table_topic,Material,Tensile_name,Tensile_value,Tensile_unit,Yield_name,Yield_value,Yield_unit,Elongation_name,Elongation_value,Elongation_unit,H,B,C,N,O,F,Na,Mg,Al,Si,P,S,Cl,Ca,Ti,V,Cr,Mn,Fe,Co,Ni,Cu,Zn,As,Y,Zr,Nb,Mo,Sn,Sb,La,Ce,Ta,W,Pb,Bi,Text
10.1016/j.msea.2016.03.042,Microstructure and mechanical properties of a medium-carbon bainitic steel by a novel quenching and dynamic partitioning (Q-DP) process,"A novel Quenching and Dynamic Partitioning (Q-DP) process for a 0.3C-1.4Si-1.8Mn-1.3Cr-0.3Mo (wt%) bainitic steel was developed and the microstructure and mechanical properties were investigated. The results show that the microstructure of the Q-DP treated steel consists of bainite, martensite and retained austenite, and it exhibit a better combination of tensile strength (above 1500 MPa), total elongation (above 17%) and impact toughness (above 90 J). Among the different Q-DP process, the sample treated by 250 degrees C Q-DP process exhibits the best combination of strength (1519 MPa), ductility (21.3%), the product of strength and elongation (PSE, 32.4 GPa%) and maximum impact toughness (108 J) compared to the quenching and partitioning (Q&P) process and other Q-DP processes. In addition, the work hardening behaviors of the Q&P and Q-DP samples were investigated. The stress-strain curves show that the Q&P and 250 degrees C Q-DP treated samples exhibit the larger uniform elongation and the value of n calculated for samples is 0.109 and 0.101 respectively. (C) 2016 Elsevier B.V. All rights reserved.",Results of mechanical properties after different heat treatment processes,Q&P,UTS (MPa),1450,MPa,YS (MPa),1245,MPa,TEL (%),20.1,%,0,0,0.3,0,0,0,0,0,0,1.4,0,0,0,0,0,0,1.3,1.8,0,0,0,0,0,0,0,0,0,0.3,0,0,0,0,0,0,0,0," The chemical composition of the experimental steel in this study is listed in Table 1. The casting ingots were melted in a vacuum induction furnace. After casting, the ingots were homogenized at 1200°C for 180min, and then hot forged into a billet with a width of 65mm and a thickness of 25mm. The samples were firstly heated at a heating rate of 10°C/s to 920°C and then held for 10min, followed by cooling to room temperature at a cooling rate of 60°C/s. The samples were treated by the Q&amp;P and Q-DP processes, as shown in Fig. 2. All samples were austenitized at 900°C for 20min, followed by salt bath quenching to a targeted temperature. For the Q&amp;P process, samples were quenched to 250 °C in a salt bath for 5min, and then transferred into another salt bath at 320°C for 40min and finally cooled down to ambient temperature in air. In order to relieve the residual stresses formed during air quenching stage, all samples were tempered at 280°C for 120min."
10.1016/j.msea.2016.03.042,Microstructure and mechanical properties of a medium-carbon bainitic steel by a novel quenching and dynamic partitioning (Q-DP) process,"A novel Quenching and Dynamic Partitioning (Q-DP) process for a 0.3C-1.4Si-1.8Mn-1.3Cr-0.3Mo (wt%) bainitic steel was developed and the microstructure and mechanical properties were investigated. The results show that the microstructure of the Q-DP treated steel consists of bainite, martensite and retained austenite, and it exhibit a better combination of tensile strength (above 1500 MPa), total elongation (above 17%) and impact toughness (above 90 J). Among the different Q-DP process, the sample treated by 250 degrees C Q-DP process exhibits the best combination of strength (1519 MPa), ductility (21.3%), the product of strength and elongation (PSE, 32.4 GPa%) and maximum impact toughness (108 J) compared to the quenching and partitioning (Q&P) process and other Q-DP processes. In addition, the work hardening behaviors of the Q&P and Q-DP samples were investigated. The stress-strain curves show that the Q&P and 250 degrees C Q-DP treated samples exhibit the larger uniform elongation and the value of n calculated for samples is 0.109 and 0.101 respectively. (C) 2016 Elsevier B.V. All rights reserved.",Results of mechanical properties after different heat treatment processes,190degC Q-DP,UTS (MPa),1550,MPa,YS (MPa),1400,MPa,TEL (%),17.6,%,0,0,0.3,0,0,0,0,0,0,1.4,0,0,0,0,0,0,1.3,1.8,0,0,0,0,0,0,0,0,0,0.3,0,0,0,0,0,0,0,0," The chemical composition of the experimental steel in this study is listed in Table 1. The casting ingots were melted in a vacuum induction furnace. After casting, the ingots were homogenized at 1200°C for 180min, and then hot forged into a billet with a width of 65mm and a thickness of 25mm. The samples were firstly heated at a heating rate of 10°C/s to 920°C and then held for 10min, followed by cooling to room temperature at a cooling rate of 60°C/s. The samples were treated by the Q&amp;P and Q-DP processes, as shown in Fig. 2. All samples were austenitized at 900°C for 20min, followed by salt bath quenching to a targeted temperature. For the Q&amp;P process, samples were quenched to 250 °C in a salt bath for 5min, and then transferred into another salt bath at 320°C for 40min and finally cooled down to ambient temperature in air. For the Q-DP processes, samples were quenched to 190°C for 5min, respectively, followed by immediately transferred into another salt bath with dynamic start partitioning temperature of 320°C, then those samples were continuously cooled from 320°C to 260°C in 40min and eventually quenched by air. In order to relieve the residual stresses formed during air quenching stage, all samples were tempered at 280°C for 120min."
10.1016/j.msea.2016.03.042,Microstructure and mechanical properties of a medium-carbon bainitic steel by a novel quenching and dynamic partitioning (Q-DP) process,"A novel Quenching and Dynamic Partitioning (Q-DP) process for a 0.3C-1.4Si-1.8Mn-1.3Cr-0.3Mo (wt%) bainitic steel was developed and the microstructure and mechanical properties were investigated. The results show that the microstructure of the Q-DP treated steel consists of bainite, martensite and retained austenite, and it exhibit a better combination of tensile strength (above 1500 MPa), total elongation (above 17%) and impact toughness (above 90 J). Among the different Q-DP process, the sample treated by 250 degrees C Q-DP process exhibits the best combination of strength (1519 MPa), ductility (21.3%), the product of strength and elongation (PSE, 32.4 GPa%) and maximum impact toughness (108 J) compared to the quenching and partitioning (Q&P) process and other Q-DP processes. In addition, the work hardening behaviors of the Q&P and Q-DP samples were investigated. The stress-strain curves show that the Q&P and 250 degrees C Q-DP treated samples exhibit the larger uniform elongation and the value of n calculated for samples is 0.109 and 0.101 respectively. (C) 2016 Elsevier B.V. All rights reserved.",Results of mechanical properties after different heat treatment processes,250degC Q-DP,UTS (MPa),1519,MPa,YS (MPa),1336,MPa,TEL (%),21.3,%,0,0,0.3,0,0,0,0,0,0,1.4,0,0,0,0,0,0,1.3,1.8,0,0,0,0,0,0,0,0,0,0.3,0,0,0,0,0,0,0,0," The chemical composition of the experimental steel in this study is listed in Table 1. The casting ingots were melted in a vacuum induction furnace. After casting, the ingots were homogenized at 1200°C for 180min, and then hot forged into a billet with a width of 65mm and a thickness of 25mm. The samples were firstly heated at a heating rate of 10°C/s to 920°C and then held for 10min, followed by cooling to room temperature at a cooling rate of 60°C/s. The samples were treated by the Q&amp;P and Q-DP processes, as shown in Fig. 2. All samples were austenitized at 900°C for 20min, followed by salt bath quenching to a targeted temperature. For the Q&amp;P process, samples were quenched to 250 °C in a salt bath for 5min, and then transferred into another salt bath at 320°C for 40min and finally cooled down to ambient temperature in air. For the Q-DP processes, samples were quenched to 250°C for 5min, respectively, followed by immediately transferred into another salt bath with dynamic start partitioning temperature of 320°C, then those samples were continuously cooled from 320°C to 260°C in 40min and eventually quenched by air. In order to relieve the residual stresses formed during air quenching stage, all samples were tempered at 280°C for 120min."
10.1016/j.msea.2016.03.042,Microstructure and mechanical properties of a medium-carbon bainitic steel by a novel quenching and dynamic partitioning (Q-DP) process,"A novel Quenching and Dynamic Partitioning (Q-DP) process for a 0.3C-1.4Si-1.8Mn-1.3Cr-0.3Mo (wt%) bainitic steel was developed and the microstructure and mechanical properties were investigated. The results show that the microstructure of the Q-DP treated steel consists of bainite, martensite and retained austenite, and it exhibit a better combination of tensile strength (above 1500 MPa), total elongation (above 17%) and impact toughness (above 90 J). Among the different Q-DP process, the sample treated by 250 degrees C Q-DP process exhibits the best combination of strength (1519 MPa), ductility (21.3%), the product of strength and elongation (PSE, 32.4 GPa%) and maximum impact toughness (108 J) compared to the quenching and partitioning (Q&P) process and other Q-DP processes. In addition, the work hardening behaviors of the Q&P and Q-DP samples were investigated. The stress-strain curves show that the Q&P and 250 degrees C Q-DP treated samples exhibit the larger uniform elongation and the value of n calculated for samples is 0.109 and 0.101 respectively. (C) 2016 Elsevier B.V. All rights reserved.",Results of mechanical properties after different heat treatment processes,280degC Q-DP,UTS (MPa),1509,MPa,YS (MPa),1280,MPa,TEL (%),19,%,0,0,0.3,0,0,0,0,0,0,1.4,0,0,0,0,0,0,1.3,1.8,0,0,0,0,0,0,0,0,0,0.3,0,0,0,0,0,0,0,0," The chemical composition of the experimental steel in this study is listed in Table 1. The casting ingots were melted in a vacuum induction furnace. After casting, the ingots were homogenized at 1200°C for 180min, and then hot forged into a billet with a width of 65mm and a thickness of 25mm. The samples were firstly heated at a heating rate of 10°C/s to 920°C and then held for 10min, followed by cooling to room temperature at a cooling rate of 60°C/s. The samples were treated by the Q&amp;P and Q-DP processes, as shown in Fig. 2. All samples were austenitized at 900°C for 20min, followed by salt bath quenching to a targeted temperature. For the Q&amp;P process, samples were quenched to 250 °C in a salt bath for 5min, and then transferred into another salt bath at 320°C for 40min and finally cooled down to ambient temperature in air. For the Q-DP processes, samples were quenched to 280°C for 5min, respectively, followed by immediately transferred into another salt bath with dynamic start partitioning temperature of 320°C, then those samples were continuously cooled from 320°C to 260°C in 40min and eventually quenched by air. In order to relieve the residual stresses formed during air quenching stage, all samples were tempered at 280°C for 120min."
10.1016/j.matdes.2015.12.096,Optimization of strength and toughness of railway wheel steel by alloy design,"For the purpose of developing a railway wheel steel with a good combination of strength and toughness, an improved wheel steel containing high contents of Si and Mn and a low content of Cr was developed. Microstructures and mechanical properties of the improved wheel steel at different depths in the wheel rim were evaluated by optical microscopy, scanning electron microscopy, electron probe microanalysis, tensile, hardness and Charpy impact tests, with a comparison to two traditional wheel steels. The results indicate that the improved wheel steel has a higher strength without impairing its impact toughness. The improved steel is hardened by solid solution strengthening and refinement of pearlite interlamellar spacing, while the impact absorbed energy is raised by increasing the proeutectoid ferrite fraction. The hardness of materials reduces with an increase in the depth in the wheel rim due to the increasing of proeutectoid ferrite fraction and interlamellar spacing. Materials deeper in the wheel rim exhibit a lower impact absorbed energy because of their larger interlamellar spacing and pearlite colony size. The thickness of complex layer is successfully reduced by alloy design in this study. (C) 2015 Elsevier Ltd. All rights reserved.",Tensile properties of tested steels.,ER8,Tensile strength/MPa,945,MPa,Yield strength/MPa,610,MPa,Elongation to fracture/%,58.5,%,0,0,0.52,0,0,0,0,0,0,0.26,0.016,0.002,0,0,0,0,0.25,0.73,0,0,0,0,0,0,0,0,0,0,0,0,0,0,0,0,0,0,"To reveal prior austenite grain boundaries, the samples were austenitized at 860°C for 0.5h followed by water quenching. In this study, the wheel rim was austenitized at 860°C, cooled with a water spray and then tempered at 500°C. Then, the martensite is tempered at 500°C. The microstructure of wheel steel is composed of proeutectoid ferrite and pearlite."
10.1016/j.matdes.2015.12.096,Optimization of strength and toughness of railway wheel steel by alloy design,"For the purpose of developing a railway wheel steel with a good combination of strength and toughness, an improved wheel steel containing high contents of Si and Mn and a low content of Cr was developed. Microstructures and mechanical properties of the improved wheel steel at different depths in the wheel rim were evaluated by optical microscopy, scanning electron microscopy, electron probe microanalysis, tensile, hardness and Charpy impact tests, with a comparison to two traditional wheel steels. The results indicate that the improved wheel steel has a higher strength without impairing its impact toughness. The improved steel is hardened by solid solution strengthening and refinement of pearlite interlamellar spacing, while the impact absorbed energy is raised by increasing the proeutectoid ferrite fraction. The hardness of materials reduces with an increase in the depth in the wheel rim due to the increasing of proeutectoid ferrite fraction and interlamellar spacing. Materials deeper in the wheel rim exhibit a lower impact absorbed energy because of their larger interlamellar spacing and pearlite colony size. The thickness of complex layer is successfully reduced by alloy design in this study. (C) 2015 Elsevier Ltd. All rights reserved.",Tensile properties of tested steels.,ER9,Tensile strength/MPa,965,MPa,Yield strength/MPa,615,MPa,Elongation to fracture/%,55,%,0,0,0.57,0,0,0,0,0,0,0.26,0.007,0.002,0,0,0,0,0.26,0.73,0,0,0,0,0,0,0,0,0,0,0,0,0,0,0,0,0,0,"To reveal prior austenite grain boundaries, the samples were austenitized at 860°C for 0.5h followed by water quenching. In this study, the wheel rim was austenitized at 860°C, cooled with a water spray and then tempered at 500°C. Then, the martensite is tempered at 500°C. The microstructure of wheel steel is composed of proeutectoid ferrite and pearlite."
10.1016/j.matdes.2015.12.096,Optimization of strength and toughness of railway wheel steel by alloy design,"For the purpose of developing a railway wheel steel with a good combination of strength and toughness, an improved wheel steel containing high contents of Si and Mn and a low content of Cr was developed. Microstructures and mechanical properties of the improved wheel steel at different depths in the wheel rim were evaluated by optical microscopy, scanning electron microscopy, electron probe microanalysis, tensile, hardness and Charpy impact tests, with a comparison to two traditional wheel steels. The results indicate that the improved wheel steel has a higher strength without impairing its impact toughness. The improved steel is hardened by solid solution strengthening and refinement of pearlite interlamellar spacing, while the impact absorbed energy is raised by increasing the proeutectoid ferrite fraction. The hardness of materials reduces with an increase in the depth in the wheel rim due to the increasing of proeutectoid ferrite fraction and interlamellar spacing. Materials deeper in the wheel rim exhibit a lower impact absorbed energy because of their larger interlamellar spacing and pearlite colony size. The thickness of complex layer is successfully reduced by alloy design in this study. (C) 2015 Elsevier Ltd. All rights reserved.",Tensile properties of tested steels.,Improved,Tensile strength/MPa,985,MPa,Yield strength/MPa,650,MPa,Elongation to fracture/%,59.3,%,0,0,0.52,0,0,0,0,0,0,0.93,0.009,0.001,0,0,0,0,0.04,0.93,0,0,0,0,0,0,0,0,0,0,0,0,0,0,0,0,0,0,"To reveal prior austenite grain boundaries, the samples were austenitized at 860°C for 0.5h followed by water quenching. In this study, the wheel rim was austenitized at 860°C, cooled with a water spray and then tempered at 500°C. Then, the martensite is tempered at 500°C. The microstructure of wheel steel is composed of proeutectoid ferrite and pearlite."
10.1016/j.jmatprotec.2012.09.021,Effects of predeformation and semi-solid processing on microstructure and mechanical properties of Cr-V-Mo steel,"An energy-efficient process route for manufacturing machine tools and dies of high quality was proposed based on recrystallization and partial melting (RAP) method and semi-solid forming technology. To verify its feasibility, the effects of parameters such as predeformation, heating rate, and holding time on the microstructure and mechanical properties of cast Cr-V-Mo steel were studied experimentally. Recrystallization, austenization, grain growth and partial melting occur during heating of predeformed cast billet. These behaviors refine the microstructure and improve the mechanical properties. The refinement of microstructure and improvement of mechanical properties become more significant, when RAP is conducted with larger predeformation (50%), higher heating rate (50 degrees C/s) and shorter isothermal holding time (20 s). (C) 2012 Elsevier B.V. All rights reserved.","Effects of various processing conditions on yield strength, ultimate strength, and elongation of cast Cr-V-Mo steel (mean of five tests).",Cast,Ultimate strength (MPa),398,MPa,Yield strength (MPa),145,MPa,Elongation (%),2.2,%,0,0,0.36,0,0,0,0,0,0,0.94,0.014,0.003,0,0,0,0.8,5.26,0.47,0,0,0.06,0.09,0,0,0,0,0,1.2,0,0,0,0,0,0,0,0,"To improve the plasticity and homogeneity, the cast block was annealed at 850°C for 3h and then machined into rectangular specimens of 50mm length, 20mm width, and 10mm height."
10.1016/j.jmatprotec.2012.09.021,Effects of predeformation and semi-solid processing on microstructure and mechanical properties of Cr-V-Mo steel,"An energy-efficient process route for manufacturing machine tools and dies of high quality was proposed based on recrystallization and partial melting (RAP) method and semi-solid forming technology. To verify its feasibility, the effects of parameters such as predeformation, heating rate, and holding time on the microstructure and mechanical properties of cast Cr-V-Mo steel were studied experimentally. Recrystallization, austenization, grain growth and partial melting occur during heating of predeformed cast billet. These behaviors refine the microstructure and improve the mechanical properties. The refinement of microstructure and improvement of mechanical properties become more significant, when RAP is conducted with larger predeformation (50%), higher heating rate (50 degrees C/s) and shorter isothermal holding time (20 s). (C) 2012 Elsevier B.V. All rights reserved.","Effects of various processing conditions on yield strength, ultimate strength, and elongation of cast Cr-V-Mo steel (mean of five tests).",50% predeformed; recrystallized,Ultimate strength (MPa),556,MPa,Yield strength (MPa),436,MPa,Elongation (%),9.6,%,0,0,0.36,0,0,0,0,0,0,0.94,0.014,0.003,0,0,0,0.8,5.26,0.47,0,0,0.06,0.09,0,0,0,0,0,1.2,0,0,0,0,0,0,0,0,"To improve the plasticity and homogeneity, the cast block was annealed at 850°C for 3h and then machined into rectangular specimens of 50mm length, 20mm width, and 10mm height. RAP(recrystallization and partial melting) entails two working steps: warm predeformation and partial melting. "
10.1016/j.jmatprotec.2012.09.021,Effects of predeformation and semi-solid processing on microstructure and mechanical properties of Cr-V-Mo steel,"An energy-efficient process route for manufacturing machine tools and dies of high quality was proposed based on recrystallization and partial melting (RAP) method and semi-solid forming technology. To verify its feasibility, the effects of parameters such as predeformation, heating rate, and holding time on the microstructure and mechanical properties of cast Cr-V-Mo steel were studied experimentally. Recrystallization, austenization, grain growth and partial melting occur during heating of predeformed cast billet. These behaviors refine the microstructure and improve the mechanical properties. The refinement of microstructure and improvement of mechanical properties become more significant, when RAP is conducted with larger predeformation (50%), higher heating rate (50 degrees C/s) and shorter isothermal holding time (20 s). (C) 2012 Elsevier B.V. All rights reserved.","Effects of various processing conditions on yield strength, ultimate strength, and elongation of cast Cr-V-Mo steel (mean of five tests).",RAP with 50% predeformation and 50degC/s heating rate and 20s holding,Ultimate strength (MPa),585,MPa,Yield strength (MPa),432,MPa,Elongation (%),17.5,%,0,0,0.36,0,0,0,0,0,0,0.94,0.014,0.003,0,0,0,0.8,5.26,0.47,0,0,0.06,0.09,0,0,0,0,0,1.2,0,0,0,0,0,0,0,0,"To improve the plasticity and homogeneity, the cast block was annealed at 850°C for 3h and then machined into rectangular specimens of 50mm length, 20mm width, and 10mm height. RAP(recrystallization and partial melting) entails two working steps: warm predeformation and partial melting. "
10.1016/j.jmatprotec.2012.09.021,Effects of predeformation and semi-solid processing on microstructure and mechanical properties of Cr-V-Mo steel,"An energy-efficient process route for manufacturing machine tools and dies of high quality was proposed based on recrystallization and partial melting (RAP) method and semi-solid forming technology. To verify its feasibility, the effects of parameters such as predeformation, heating rate, and holding time on the microstructure and mechanical properties of cast Cr-V-Mo steel were studied experimentally. Recrystallization, austenization, grain growth and partial melting occur during heating of predeformed cast billet. These behaviors refine the microstructure and improve the mechanical properties. The refinement of microstructure and improvement of mechanical properties become more significant, when RAP is conducted with larger predeformation (50%), higher heating rate (50 degrees C/s) and shorter isothermal holding time (20 s). (C) 2012 Elsevier B.V. All rights reserved.","Effects of various processing conditions on yield strength, ultimate strength, and elongation of cast Cr-V-Mo steel (mean of five tests).",RAP with 25% predeformation and 50degC/s heating rate and 20s holding,Ultimate strength (MPa),506,MPa,Yield strength (MPa),284,MPa,Elongation (%),7.8,%,0,0,0.36,0,0,0,0,0,0,0.94,0.014,0.003,0,0,0,0.8,5.26,0.47,0,0,0.06,0.09,0,0,0,0,0,1.2,0,0,0,0,0,0,0,0,"To improve the plasticity and homogeneity, the cast block was annealed at 850°C for 3h and then machined into rectangular specimens of 50mm length, 20mm width, and 10mm height. RAP(recrystallization and partial melting) entails two working steps: warm predeformation and partial melting. "
10.1016/j.jmatprotec.2012.09.021,Effects of predeformation and semi-solid processing on microstructure and mechanical properties of Cr-V-Mo steel,"An energy-efficient process route for manufacturing machine tools and dies of high quality was proposed based on recrystallization and partial melting (RAP) method and semi-solid forming technology. To verify its feasibility, the effects of parameters such as predeformation, heating rate, and holding time on the microstructure and mechanical properties of cast Cr-V-Mo steel were studied experimentally. Recrystallization, austenization, grain growth and partial melting occur during heating of predeformed cast billet. These behaviors refine the microstructure and improve the mechanical properties. The refinement of microstructure and improvement of mechanical properties become more significant, when RAP is conducted with larger predeformation (50%), higher heating rate (50 degrees C/s) and shorter isothermal holding time (20 s). (C) 2012 Elsevier B.V. All rights reserved.","Effects of various processing conditions on yield strength, ultimate strength, and elongation of cast Cr-V-Mo steel (mean of five tests).",RAP with 50% predeformation and 20degC/s heating rate and 20s holding,Ultimate strength (MPa),564,MPa,Yield strength (MPa),430,MPa,Elongation (%),12.8,%,0,0,0.36,0,0,0,0,0,0,0.94,0.014,0.003,0,0,0,0.8,5.26,0.47,0,0,0.06,0.09,0,0,0,0,0,1.2,0,0,0,0,0,0,0,0,"To improve the plasticity and homogeneity, the cast block was annealed at 850°C for 3h and then machined into rectangular specimens of 50mm length, 20mm width, and 10mm height. RAP(recrystallization and partial melting) entails two working steps: warm predeformation and partial melting. "
10.1016/j.jmatprotec.2012.09.021,Effects of predeformation and semi-solid processing on microstructure and mechanical properties of Cr-V-Mo steel,"An energy-efficient process route for manufacturing machine tools and dies of high quality was proposed based on recrystallization and partial melting (RAP) method and semi-solid forming technology. To verify its feasibility, the effects of parameters such as predeformation, heating rate, and holding time on the microstructure and mechanical properties of cast Cr-V-Mo steel were studied experimentally. Recrystallization, austenization, grain growth and partial melting occur during heating of predeformed cast billet. These behaviors refine the microstructure and improve the mechanical properties. The refinement of microstructure and improvement of mechanical properties become more significant, when RAP is conducted with larger predeformation (50%), higher heating rate (50 degrees C/s) and shorter isothermal holding time (20 s). (C) 2012 Elsevier B.V. All rights reserved.","Effects of various processing conditions on yield strength, ultimate strength, and elongation of cast Cr-V-Mo steel (mean of five tests).",RAP with 50% predeformation and 5degC/s heating rate and 20s holding,Ultimate strength (MPa),532,MPa,Yield strength (MPa),428,MPa,Elongation (%),10.4,%,0,0,0.36,0,0,0,0,0,0,0.94,0.014,0.003,0,0,0,0.8,5.26,0.47,0,0,0.06,0.09,0,0,0,0,0,1.2,0,0,0,0,0,0,0,0,"To improve the plasticity and homogeneity, the cast block was annealed at 850°C for 3h and then machined into rectangular specimens of 50mm length, 20mm width, and 10mm height. RAP(recrystallization and partial melting) entails two working steps: warm predeformation and partial melting. "
10.1016/j.jmatprotec.2012.09.021,Effects of predeformation and semi-solid processing on microstructure and mechanical properties of Cr-V-Mo steel,"An energy-efficient process route for manufacturing machine tools and dies of high quality was proposed based on recrystallization and partial melting (RAP) method and semi-solid forming technology. To verify its feasibility, the effects of parameters such as predeformation, heating rate, and holding time on the microstructure and mechanical properties of cast Cr-V-Mo steel were studied experimentally. Recrystallization, austenization, grain growth and partial melting occur during heating of predeformed cast billet. These behaviors refine the microstructure and improve the mechanical properties. The refinement of microstructure and improvement of mechanical properties become more significant, when RAP is conducted with larger predeformation (50%), higher heating rate (50 degrees C/s) and shorter isothermal holding time (20 s). (C) 2012 Elsevier B.V. All rights reserved.","Effects of various processing conditions on yield strength, ultimate strength, and elongation of cast Cr-V-Mo steel (mean of five tests).",RAP with 50% predeformation and 50degC/s heating rate and 300s holding,Ultimate strength (MPa),518,MPa,Yield strength (MPa),315,MPa,Elongation (%),5.6,%,0,0,0.36,0,0,0,0,0,0,0.94,0.014,0.003,0,0,0,0.8,5.26,0.47,0,0,0.06,0.09,0,0,0,0,0,1.2,0,0,0,0,0,0,0,0,"To improve the plasticity and homogeneity, the cast block was annealed at 850°C for 3h and then machined into rectangular specimens of 50mm length, 20mm width, and 10mm height. RAP(recrystallization and partial melting) entails two working steps: warm predeformation and partial melting. "
10.1007/s11665-014-1235-x,Microstructures and Mechanical Characteristics of a Medium Carbon Super-Bainitic Steel After Isothermal Transformation,"The influence of isothermal treatments on microstructure, hardness, and tensile properties of a new designed medium carbon super-bainitic steel was studied by using the optical microscopy, scanning electron microscopy, transmission electron microscopy, X-ray diffraction, and mechanical property tests. The results show that the isothermal transformation temperature and holding time combine to determine the variations of microstructure and mechanical properties in the low temperature range of 140-260 A degrees C. The size of bainitic laths is refined with the decrease in transformation temperature, but the bainitic transformation kinetic becomes lower. Longer treatment time can promote the transformation of complete bainite and also make the retained austenite more stable. The desired microstructure consisting of nanoscale carbide-free bainitic ferrite and thin film-like retained austenite located between the ferrite laths can be achieved at the temperature of 260 A degrees C for 10 h, where the excellent combination of strength, ductility and hardness can be obtained.",Table 2 Tensile properties of specimens isothermally treated at different temperatures,220 °C/24 h,"Tensile strength, MPa",1901,MPa,"Yield strength, MPa",1791,MPa,"Elongation, %",6.56,%,0,0,0.55,0,0,0,0,0,0,1.71,0.01,0.015,0,0,0,0,0.755,1.735,0,0,0,0,0,0,0,0,0,0,0,0,0,0,0,0,0,0,"Austenitization was performed by heating the specimen at about 0.75 °C/s to 900 °C where it was held for 30 min. After that, the specimens were cooled to the intended temperatures of isothermal transformation at about 20 °C/s, and immediately kept in a salt bath for different time, and then air cooled down to room temperature. For the temperatures of 220 °C, the holding time in the salt bath is 24 h."
10.1007/s11665-014-1235-x,Microstructures and Mechanical Characteristics of a Medium Carbon Super-Bainitic Steel After Isothermal Transformation,"The influence of isothermal treatments on microstructure, hardness, and tensile properties of a new designed medium carbon super-bainitic steel was studied by using the optical microscopy, scanning electron microscopy, transmission electron microscopy, X-ray diffraction, and mechanical property tests. The results show that the isothermal transformation temperature and holding time combine to determine the variations of microstructure and mechanical properties in the low temperature range of 140-260 A degrees C. The size of bainitic laths is refined with the decrease in transformation temperature, but the bainitic transformation kinetic becomes lower. Longer treatment time can promote the transformation of complete bainite and also make the retained austenite more stable. The desired microstructure consisting of nanoscale carbide-free bainitic ferrite and thin film-like retained austenite located between the ferrite laths can be achieved at the temperature of 260 A degrees C for 10 h, where the excellent combination of strength, ductility and hardness can be obtained.",Table 2 Tensile properties of specimens isothermally treated at different temperatures,260 °C/10 h,"Tensile strength, MPa",1816,MPa,"Yield strength, MPa",1702,MPa,"Elongation, %",9.67,%,0,0,0.55,0,0,0,0,0,0,1.71,0.01,0.015,0,0,0,0,0.755,1.735,0,0,0,0,0,0,0,0,0,0,0,0,0,0,0,0,0,0,"Austenitization was performed by heating the specimen at about 0.75 °C/s to 900 °C where it was held for 30 min. After that, the specimens were cooled to the intended temperatures of isothermal transformation at about 20 °C/s, and immediately kept in a salt bath for different time, and then air cooled down to room temperature. At the higher temperature of 260 °C, a longer holding duration of 10 h is performed."
10.1007/s11665-017-2988-9,Effect of Normalizing Temperature on Fracture Characteristic of Tensile and Impact Tested Creep Strength-Enhanced Ferritic P92 Steel,"The high-temperature Cr-Mo creep strength-enhanced ferritic (CSEF) steels are mainly used in nuclear and thermal power plants. In the present investigation, a systematic study on fracture surface morphologies of tensile and impact tested specimens and mechanical properties of cast and forged (C&F) P92 steel was performed for various heat treatment conditions. The heat treatment was carried out in normalizing temperature range of 950-1150 degrees C and then tempered to a fixed tempering temperature of 760 degrees C. The effect of varying normalizing temperatures before and after tempering on microstructure evolution, tensile properties, Vicker's hardness and Charpy toughness was studied. The normalizing temperature before and after tempering was having a noticeable effect on mechanical properties of as-received P92 steel. The fracture surface of impact and tensile tested samples was also studied for various normalizing temperatures with or without tempering. Fracture surface morphology was affected by the presence of secondary phase carbide particles. The fraction area of cleavage facets on the tensile fracture surface was found to be increased with an increase in the normalizing temperature. The fractured tensile specimens were characterized by transgranular ductile dimples, tear ridges and transgranular cleavage facets for various heat treatments. The fracture mode of impact tested samples was more complex. It showed both quasi-cleavage facets and ductile dimple tearing for various normalizing temperatures.",Table 2 Mechanical properties of as-received P92 steel and after various heat treatments performed on C&amp;F P92 steel,As-received,"Tensile strength, MPa",801,MPa,"Yield strength, MPa",670,MPa,% elongation,16,%,0,0,0.101,0,0,0,0,0,0.023,0.48,0.007,0.003,0,0,0,0.24,9.09,0.58,0,0,0,0.025,0,0,0,0,0.073,0.422,0,0,0,0,0,1.865,0,0,"P92 steel is used in high-temperature service condition and supplied in normalizing and tempering (N&T) state. In the present study, P92 steel was supplied in cast and forged (C&F) state. The C&F P92 steel was subjected to normalizing and tempering treatment before put in service. The chemical composition of the as-received material is analyzed by using optical emission spectrometry as given in Table 1. The as-received plates of dimensions 200 mm × 100 mm × 10 mm have been received from Bharat Heavy Electricals Limited (BHEL), Haridwar."
10.1007/s11665-017-2988-9,Effect of Normalizing Temperature on Fracture Characteristic of Tensile and Impact Tested Creep Strength-Enhanced Ferritic P92 Steel,"The high-temperature Cr-Mo creep strength-enhanced ferritic (CSEF) steels are mainly used in nuclear and thermal power plants. In the present investigation, a systematic study on fracture surface morphologies of tensile and impact tested specimens and mechanical properties of cast and forged (C&F) P92 steel was performed for various heat treatment conditions. The heat treatment was carried out in normalizing temperature range of 950-1150 degrees C and then tempered to a fixed tempering temperature of 760 degrees C. The effect of varying normalizing temperatures before and after tempering on microstructure evolution, tensile properties, Vicker's hardness and Charpy toughness was studied. The normalizing temperature before and after tempering was having a noticeable effect on mechanical properties of as-received P92 steel. The fracture surface of impact and tensile tested samples was also studied for various normalizing temperatures with or without tempering. Fracture surface morphology was affected by the presence of secondary phase carbide particles. The fraction area of cleavage facets on the tensile fracture surface was found to be increased with an increase in the normalizing temperature. The fractured tensile specimens were characterized by transgranular ductile dimples, tear ridges and transgranular cleavage facets for various heat treatments. The fracture mode of impact tested samples was more complex. It showed both quasi-cleavage facets and ductile dimple tearing for various normalizing temperatures.",Table 2 Mechanical properties of as-received P92 steel and after various heat treatments performed on C&amp;F P92 steel,N950,"Tensile strength, MPa",1333,MPa,"Yield strength, MPa",1255,MPa,% elongation,18,%,0,0,0.101,0,0,0,0,0,0.023,0.48,0.007,0.003,0,0,0,0.24,9.09,0.58,0,0,0,0.025,0,0,0,0,0.073,0.422,0,0,0,0,0,1.865,0,0,"P92 steel is used in high-temperature service condition and supplied in normalizing and tempering (N&T) state. In the present study, P92 steel was supplied in cast and forged (C&F) state. The C&F P92 steel was subjected to normalizing and tempering treatment before put in service. The chemical composition of the as-received material is analyzed by using optical emission spectrometry as given in Table 1. The as-received plates of dimensions 200 mm × 100 mm × 10 mm have been received from Bharat Heavy Electricals Limited (BHEL), Haridwar. Initially, the as-received P92 steel plates were subjected to various normalizing temperature ranges from 950 °C for 1 h."
