Repository: MGEdata/SteelScientist

# SteelScientist

## 📝Cite  


**Paper link:**[Steel design based on a large language model](https://doi.org/10.1016/j.actamat.2024.120663)  

@article{tian2025steel,  
&nbsp;&nbsp;&nbsp;&nbsp;&nbsp;&nbsp;&nbsp;&nbsp;title={Steel design based on a large language model},  
&nbsp;&nbsp;&nbsp;&nbsp;&nbsp;&nbsp;&nbsp;&nbsp;author={Tian, Shaohan and Jiang, Xue and Wang, Weiren and Jing, Zhihua and Zhang, Chi and Zhang, Cheng and Lookman, Turab and Su, Yanjing},  
&nbsp;&nbsp;&nbsp;&nbsp;&nbsp;&nbsp;&nbsp;&nbsp;journal={Acta Materialia},  
&nbsp;&nbsp;&nbsp;&nbsp;&nbsp;&nbsp;&nbsp;&nbsp;volume={285},    
&nbsp;&nbsp;&nbsp;&nbsp;&nbsp;&nbsp;&nbsp;&nbsp;pages={120663},

File: datasets/train_data.csv (part 25 of 46)
DOIs,title,abstract,Table_topic,Material,Tensile_name,Tensile_value,Tensile_unit,Yield_name,Yield_value,Yield_unit,Elongation_name,Elongation_value,Elongation_unit,H,B,C,N,O,F,Na,Mg,Al,Si,P,S,Cl,Ca,Ti,V,Cr,Mn,Fe,Co,Ni,Cu,Zn,As,Y,Zr,Nb,Mo,Sn,Sb,La,Ce,Ta,W,Pb,Bi,Text
10.1007/s11665-017-2988-9,Effect of Normalizing Temperature on Fracture Characteristic of Tensile and Impact Tested Creep Strength-Enhanced Ferritic P92 Steel,"The high-temperature Cr-Mo creep strength-enhanced ferritic (CSEF) steels are mainly used in nuclear and thermal power plants. In the present investigation, a systematic study on fracture surface morphologies of tensile and impact tested specimens and mechanical properties of cast and forged (C&F) P92 steel was performed for various heat treatment conditions. The heat treatment was carried out in normalizing temperature range of 950-1150 degrees C and then tempered to a fixed tempering temperature of 760 degrees C. The effect of varying normalizing temperatures before and after tempering on microstructure evolution, tensile properties, Vicker's hardness and Charpy toughness was studied. The normalizing temperature before and after tempering was having a noticeable effect on mechanical properties of as-received P92 steel. The fracture surface of impact and tensile tested samples was also studied for various normalizing temperatures with or without tempering. Fracture surface morphology was affected by the presence of secondary phase carbide particles. The fraction area of cleavage facets on the tensile fracture surface was found to be increased with an increase in the normalizing temperature. The fractured tensile specimens were characterized by transgranular ductile dimples, tear ridges and transgranular cleavage facets for various heat treatments. The fracture mode of impact tested samples was more complex. It showed both quasi-cleavage facets and ductile dimple tearing for various normalizing temperatures.",Table 2 Mechanical properties of as-received P92 steel and after various heat treatments performed on C&amp;F P92 steel,N1000,"Tensile strength, MPa",1295,MPa,"Yield strength, MPa",1190,MPa,% elongation,20,%,0,0,0.101,0,0,0,0,0,0.023,0.48,0.007,0.003,0,0,0,0.24,9.09,0.58,0,0,0,0.025,0,0,0,0,0.073,0.422,0,0,0,0,0,1.865,0,0,"P92 steel is used in high-temperature service condition and supplied in normalizing and tempering (N&T) state. In the present study, P92 steel was supplied in cast and forged (C&F) state. The C&F P92 steel was subjected to normalizing and tempering treatment before put in service. The chemical composition of the as-received material is analyzed by using optical emission spectrometry as given in Table 1. The as-received plates of dimensions 200 mm × 100 mm × 10 mm have been received from Bharat Heavy Electricals Limited (BHEL), Haridwar. Initially, the as-received P92 steel plates were subjected to various normalizing temperature ranges from 1000 °C for 1 h."
10.1007/s11665-017-2988-9,Effect of Normalizing Temperature on Fracture Characteristic of Tensile and Impact Tested Creep Strength-Enhanced Ferritic P92 Steel,"The high-temperature Cr-Mo creep strength-enhanced ferritic (CSEF) steels are mainly used in nuclear and thermal power plants. In the present investigation, a systematic study on fracture surface morphologies of tensile and impact tested specimens and mechanical properties of cast and forged (C&F) P92 steel was performed for various heat treatment conditions. The heat treatment was carried out in normalizing temperature range of 950-1150 degrees C and then tempered to a fixed tempering temperature of 760 degrees C. The effect of varying normalizing temperatures before and after tempering on microstructure evolution, tensile properties, Vicker's hardness and Charpy toughness was studied. The normalizing temperature before and after tempering was having a noticeable effect on mechanical properties of as-received P92 steel. The fracture surface of impact and tensile tested samples was also studied for various normalizing temperatures with or without tempering. Fracture surface morphology was affected by the presence of secondary phase carbide particles. The fraction area of cleavage facets on the tensile fracture surface was found to be increased with an increase in the normalizing temperature. The fractured tensile specimens were characterized by transgranular ductile dimples, tear ridges and transgranular cleavage facets for various heat treatments. The fracture mode of impact tested samples was more complex. It showed both quasi-cleavage facets and ductile dimple tearing for various normalizing temperatures.",Table 2 Mechanical properties of as-received P92 steel and after various heat treatments performed on C&amp;F P92 steel,N1050,"Tensile strength, MPa",1210,MPa,"Yield strength, MPa",1120,MPa,% elongation,19,%,0,0,0.101,0,0,0,0,0,0.023,0.48,0.007,0.003,0,0,0,0.24,9.09,0.58,0,0,0,0.025,0,0,0,0,0.073,0.422,0,0,0,0,0,1.865,0,0,"P92 steel is used in high-temperature service condition and supplied in normalizing and tempering (N&T) state. In the present study, P92 steel was supplied in cast and forged (C&F) state. The C&F P92 steel was subjected to normalizing and tempering treatment before put in service. The chemical composition of the as-received material is analyzed by using optical emission spectrometry as given in Table 1. The as-received plates of dimensions 200 mm × 100 mm × 10 mm have been received from Bharat Heavy Electricals Limited (BHEL), Haridwar. Initially, the as-received P92 steel plates were subjected to various normalizing temperature ranges from 1050 °C for 1 h."
10.1007/s11665-017-2988-9,Effect of Normalizing Temperature on Fracture Characteristic of Tensile and Impact Tested Creep Strength-Enhanced Ferritic P92 Steel,"The high-temperature Cr-Mo creep strength-enhanced ferritic (CSEF) steels are mainly used in nuclear and thermal power plants. In the present investigation, a systematic study on fracture surface morphologies of tensile and impact tested specimens and mechanical properties of cast and forged (C&F) P92 steel was performed for various heat treatment conditions. The heat treatment was carried out in normalizing temperature range of 950-1150 degrees C and then tempered to a fixed tempering temperature of 760 degrees C. The effect of varying normalizing temperatures before and after tempering on microstructure evolution, tensile properties, Vicker's hardness and Charpy toughness was studied. The normalizing temperature before and after tempering was having a noticeable effect on mechanical properties of as-received P92 steel. The fracture surface of impact and tensile tested samples was also studied for various normalizing temperatures with or without tempering. Fracture surface morphology was affected by the presence of secondary phase carbide particles. The fraction area of cleavage facets on the tensile fracture surface was found to be increased with an increase in the normalizing temperature. The fractured tensile specimens were characterized by transgranular ductile dimples, tear ridges and transgranular cleavage facets for various heat treatments. The fracture mode of impact tested samples was more complex. It showed both quasi-cleavage facets and ductile dimple tearing for various normalizing temperatures.",Table 2 Mechanical properties of as-received P92 steel and after various heat treatments performed on C&amp;F P92 steel,N1100,"Tensile strength, MPa",1200,MPa,"Yield strength, MPa",1150,MPa,% elongation,12,%,0,0,0.101,0,0,0,0,0,0.023,0.48,0.007,0.003,0,0,0,0.24,9.09,0.58,0,0,0,0.025,0,0,0,0,0.073,0.422,0,0,0,0,0,1.865,0,0,"P92 steel is used in high-temperature service condition and supplied in normalizing and tempering (N&T) state. In the present study, P92 steel was supplied in cast and forged (C&F) state. The C&F P92 steel was subjected to normalizing and tempering treatment before put in service. The chemical composition of the as-received material is analyzed by using optical emission spectrometry as given in Table 1. The as-received plates of dimensions 200 mm × 100 mm × 10 mm have been received from Bharat Heavy Electricals Limited (BHEL), Haridwar. Initially, the as-received P92 steel plates were subjected to various normalizing temperature ranges from 1100 °C for 1 h."
10.1007/s11665-017-2988-9,Effect of Normalizing Temperature on Fracture Characteristic of Tensile and Impact Tested Creep Strength-Enhanced Ferritic P92 Steel,"The high-temperature Cr-Mo creep strength-enhanced ferritic (CSEF) steels are mainly used in nuclear and thermal power plants. In the present investigation, a systematic study on fracture surface morphologies of tensile and impact tested specimens and mechanical properties of cast and forged (C&F) P92 steel was performed for various heat treatment conditions. The heat treatment was carried out in normalizing temperature range of 950-1150 degrees C and then tempered to a fixed tempering temperature of 760 degrees C. The effect of varying normalizing temperatures before and after tempering on microstructure evolution, tensile properties, Vicker's hardness and Charpy toughness was studied. The normalizing temperature before and after tempering was having a noticeable effect on mechanical properties of as-received P92 steel. The fracture surface of impact and tensile tested samples was also studied for various normalizing temperatures with or without tempering. Fracture surface morphology was affected by the presence of secondary phase carbide particles. The fraction area of cleavage facets on the tensile fracture surface was found to be increased with an increase in the normalizing temperature. The fractured tensile specimens were characterized by transgranular ductile dimples, tear ridges and transgranular cleavage facets for various heat treatments. The fracture mode of impact tested samples was more complex. It showed both quasi-cleavage facets and ductile dimple tearing for various normalizing temperatures.",Table 2 Mechanical properties of as-received P92 steel and after various heat treatments performed on C&amp;F P92 steel,N1150,"Tensile strength, MPa",1308,MPa,"Yield strength, MPa",1250,MPa,% elongation,12,%,0,0,0.101,0,0,0,0,0,0.023,0.48,0.007,0.003,0,0,0,0.24,9.09,0.58,0,0,0,0.025,0,0,0,0,0.073,0.422,0,0,0,0,0,1.865,0,0,"P92 steel is used in high-temperature service condition and supplied in normalizing and tempering (N&T) state. In the present study, P92 steel was supplied in cast and forged (C&F) state. The C&F P92 steel was subjected to normalizing and tempering treatment before put in service. The chemical composition of the as-received material is analyzed by using optical emission spectrometry as given in Table 1. The as-received plates of dimensions 200 mm × 100 mm × 10 mm have been received from Bharat Heavy Electricals Limited (BHEL), Haridwar. Initially, the as-received P92 steel plates were subjected to various normalizing temperature ranges from 1150 °C for 1 h."
10.1007/s11665-017-2988-9,Effect of Normalizing Temperature on Fracture Characteristic of Tensile and Impact Tested Creep Strength-Enhanced Ferritic P92 Steel,"The high-temperature Cr-Mo creep strength-enhanced ferritic (CSEF) steels are mainly used in nuclear and thermal power plants. In the present investigation, a systematic study on fracture surface morphologies of tensile and impact tested specimens and mechanical properties of cast and forged (C&F) P92 steel was performed for various heat treatment conditions. The heat treatment was carried out in normalizing temperature range of 950-1150 degrees C and then tempered to a fixed tempering temperature of 760 degrees C. The effect of varying normalizing temperatures before and after tempering on microstructure evolution, tensile properties, Vicker's hardness and Charpy toughness was studied. The normalizing temperature before and after tempering was having a noticeable effect on mechanical properties of as-received P92 steel. The fracture surface of impact and tensile tested samples was also studied for various normalizing temperatures with or without tempering. Fracture surface morphology was affected by the presence of secondary phase carbide particles. The fraction area of cleavage facets on the tensile fracture surface was found to be increased with an increase in the normalizing temperature. The fractured tensile specimens were characterized by transgranular ductile dimples, tear ridges and transgranular cleavage facets for various heat treatments. The fracture mode of impact tested samples was more complex. It showed both quasi-cleavage facets and ductile dimple tearing for various normalizing temperatures.",Table 2 Mechanical properties of as-received P92 steel and after various heat treatments performed on C&amp;F P92 steel,N&T 950/760,"Tensile strength, MPa",701,MPa,"Yield strength, MPa",580,MPa,% elongation,22,%,0,0,0.101,0,0,0,0,0,0.023,0.48,0.007,0.003,0,0,0,0.24,9.09,0.58,0,0,0,0.025,0,0,0,0,0.073,0.422,0,0,0,0,0,1.865,0,0,"P92 steel is used in high-temperature service condition and supplied in normalizing and tempering (N&T) state. In the present study, P92 steel was supplied in cast and forged (C&F) state. The C&F P92 steel was subjected to normalizing and tempering treatment before put in service. The chemical composition of the as-received material is analyzed by using optical emission spectrometry as given in Table 1. The as-received plates of dimensions 200 mm × 100 mm × 10 mm have been received from Bharat Heavy Electricals Limited (BHEL), Haridwar. Initially, the as-received P92 steel plates were subjected to various normalizing temperature ranges from 950 °C for 1 h and then tempered at 760 °C for 2 h in an electric resistance furnace (Ref 17, 24). To find the effect of normalizing temperature on tensile strength, the flat sub-size tensile samples were prepared from as-received and heat-treated P92 steel plate."
10.1007/s11665-017-2988-9,Effect of Normalizing Temperature on Fracture Characteristic of Tensile and Impact Tested Creep Strength-Enhanced Ferritic P92 Steel,"The high-temperature Cr-Mo creep strength-enhanced ferritic (CSEF) steels are mainly used in nuclear and thermal power plants. In the present investigation, a systematic study on fracture surface morphologies of tensile and impact tested specimens and mechanical properties of cast and forged (C&F) P92 steel was performed for various heat treatment conditions. The heat treatment was carried out in normalizing temperature range of 950-1150 degrees C and then tempered to a fixed tempering temperature of 760 degrees C. The effect of varying normalizing temperatures before and after tempering on microstructure evolution, tensile properties, Vicker's hardness and Charpy toughness was studied. The normalizing temperature before and after tempering was having a noticeable effect on mechanical properties of as-received P92 steel. The fracture surface of impact and tensile tested samples was also studied for various normalizing temperatures with or without tempering. Fracture surface morphology was affected by the presence of secondary phase carbide particles. The fraction area of cleavage facets on the tensile fracture surface was found to be increased with an increase in the normalizing temperature. The fractured tensile specimens were characterized by transgranular ductile dimples, tear ridges and transgranular cleavage facets for various heat treatments. The fracture mode of impact tested samples was more complex. It showed both quasi-cleavage facets and ductile dimple tearing for various normalizing temperatures.",Table 2 Mechanical properties of as-received P92 steel and after various heat treatments performed on C&amp;F P92 steel,N&T 1000/760,"Tensile strength, MPa",678,MPa,"Yield strength, MPa",530,MPa,% elongation,23,%,0,0,0.101,0,0,0,0,0,0.023,0.48,0.007,0.003,0,0,0,0.24,9.09,0.58,0,0,0,0.025,0,0,0,0,0.073,0.422,0,0,0,0,0,1.865,0,0,"P92 steel is used in high-temperature service condition and supplied in normalizing and tempering (N&T) state. In the present study, P92 steel was supplied in cast and forged (C&F) state. The C&F P92 steel was subjected to normalizing and tempering treatment before put in service. The chemical composition of the as-received material is analyzed by using optical emission spectrometry as given in Table 1. The as-received plates of dimensions 200 mm × 100 mm × 10 mm have been received from Bharat Heavy Electricals Limited (BHEL), Haridwar. Initially, the as-received P92 steel plates were subjected to various normalizing temperature ranges from 1000 °C for 1 h and then tempered at 760 °C for 2 h in an electric resistance furnace (Ref 17, 24). To find the effect of normalizing temperature on tensile strength, the flat sub-size tensile samples were prepared from as-received and heat-treated P92 steel plate."
10.1007/s11665-017-2988-9,Effect of Normalizing Temperature on Fracture Characteristic of Tensile and Impact Tested Creep Strength-Enhanced Ferritic P92 Steel,"The high-temperature Cr-Mo creep strength-enhanced ferritic (CSEF) steels are mainly used in nuclear and thermal power plants. In the present investigation, a systematic study on fracture surface morphologies of tensile and impact tested specimens and mechanical properties of cast and forged (C&F) P92 steel was performed for various heat treatment conditions. The heat treatment was carried out in normalizing temperature range of 950-1150 degrees C and then tempered to a fixed tempering temperature of 760 degrees C. The effect of varying normalizing temperatures before and after tempering on microstructure evolution, tensile properties, Vicker's hardness and Charpy toughness was studied. The normalizing temperature before and after tempering was having a noticeable effect on mechanical properties of as-received P92 steel. The fracture surface of impact and tensile tested samples was also studied for various normalizing temperatures with or without tempering. Fracture surface morphology was affected by the presence of secondary phase carbide particles. The fraction area of cleavage facets on the tensile fracture surface was found to be increased with an increase in the normalizing temperature. The fractured tensile specimens were characterized by transgranular ductile dimples, tear ridges and transgranular cleavage facets for various heat treatments. The fracture mode of impact tested samples was more complex. It showed both quasi-cleavage facets and ductile dimple tearing for various normalizing temperatures.",Table 2 Mechanical properties of as-received P92 steel and after various heat treatments performed on C&amp;F P92 steel,N&T 1050/760,"Tensile strength, MPa",649,MPa,"Yield strength, MPa",510,MPa,% elongation,17,%,0,0,0.101,0,0,0,0,0,0.023,0.48,0.007,0.003,0,0,0,0.24,9.09,0.58,0,0,0,0.025,0,0,0,0,0.073,0.422,0,0,0,0,0,1.865,0,0,"P92 steel is used in high-temperature service condition and supplied in normalizing and tempering (N&T) state. In the present study, P92 steel was supplied in cast and forged (C&F) state. The C&F P92 steel was subjected to normalizing and tempering treatment before put in service. The chemical composition of the as-received material is analyzed by using optical emission spectrometry as given in Table 1. The as-received plates of dimensions 200 mm × 100 mm × 10 mm have been received from Bharat Heavy Electricals Limited (BHEL), Haridwar. Initially, the as-received P92 steel plates were subjected to various normalizing temperature ranges from 1050 °C for 1 h and then tempered at 760 °C for 2 h in an electric resistance furnace (Ref 17, 24). To find the effect of normalizing temperature on tensile strength, the flat sub-size tensile samples were prepared from as-received and heat-treated P92 steel plate."
10.1007/s11665-017-2988-9,Effect of Normalizing Temperature on Fracture Characteristic of Tensile and Impact Tested Creep Strength-Enhanced Ferritic P92 Steel,"The high-temperature Cr-Mo creep strength-enhanced ferritic (CSEF) steels are mainly used in nuclear and thermal power plants. In the present investigation, a systematic study on fracture surface morphologies of tensile and impact tested specimens and mechanical properties of cast and forged (C&F) P92 steel was performed for various heat treatment conditions. The heat treatment was carried out in normalizing temperature range of 950-1150 degrees C and then tempered to a fixed tempering temperature of 760 degrees C. The effect of varying normalizing temperatures before and after tempering on microstructure evolution, tensile properties, Vicker's hardness and Charpy toughness was studied. The normalizing temperature before and after tempering was having a noticeable effect on mechanical properties of as-received P92 steel. The fracture surface of impact and tensile tested samples was also studied for various normalizing temperatures with or without tempering. Fracture surface morphology was affected by the presence of secondary phase carbide particles. The fraction area of cleavage facets on the tensile fracture surface was found to be increased with an increase in the normalizing temperature. The fractured tensile specimens were characterized by transgranular ductile dimples, tear ridges and transgranular cleavage facets for various heat treatments. The fracture mode of impact tested samples was more complex. It showed both quasi-cleavage facets and ductile dimple tearing for various normalizing temperatures.",Table 2 Mechanical properties of as-received P92 steel and after various heat treatments performed on C&amp;F P92 steel,N&T 1100/760,"Tensile strength, MPa",618,MPa,"Yield strength, MPa",490,MPa,% elongation,18,%,0,0,0.101,0,0,0,0,0,0.023,0.48,0.007,0.003,0,0,0,0.24,9.09,0.58,0,0,0,0.025,0,0,0,0,0.073,0.422,0,0,0,0,0,1.865,0,0,"P92 steel is used in high-temperature service condition and supplied in normalizing and tempering (N&T) state. In the present study, P92 steel was supplied in cast and forged (C&F) state. The C&F P92 steel was subjected to normalizing and tempering treatment before put in service. The chemical composition of the as-received material is analyzed by using optical emission spectrometry as given in Table 1. The as-received plates of dimensions 200 mm × 100 mm × 10 mm have been received from Bharat Heavy Electricals Limited (BHEL), Haridwar. Initially, the as-received P92 steel plates were subjected to various normalizing temperature ranges from 1100 °C for 1 h and then tempered at 760 °C for 2 h in an electric resistance furnace (Ref 17, 24). To find the effect of normalizing temperature on tensile strength, the flat sub-size tensile samples were prepared from as-received and heat-treated P92 steel plate."
10.1007/s11665-017-2988-9,Effect of Normalizing Temperature on Fracture Characteristic of Tensile and Impact Tested Creep Strength-Enhanced Ferritic P92 Steel,"The high-temperature Cr-Mo creep strength-enhanced ferritic (CSEF) steels are mainly used in nuclear and thermal power plants. In the present investigation, a systematic study on fracture surface morphologies of tensile and impact tested specimens and mechanical properties of cast and forged (C&F) P92 steel was performed for various heat treatment conditions. The heat treatment was carried out in normalizing temperature range of 950-1150 degrees C and then tempered to a fixed tempering temperature of 760 degrees C. The effect of varying normalizing temperatures before and after tempering on microstructure evolution, tensile properties, Vicker's hardness and Charpy toughness was studied. The normalizing temperature before and after tempering was having a noticeable effect on mechanical properties of as-received P92 steel. The fracture surface of impact and tensile tested samples was also studied for various normalizing temperatures with or without tempering. Fracture surface morphology was affected by the presence of secondary phase carbide particles. The fraction area of cleavage facets on the tensile fracture surface was found to be increased with an increase in the normalizing temperature. The fractured tensile specimens were characterized by transgranular ductile dimples, tear ridges and transgranular cleavage facets for various heat treatments. The fracture mode of impact tested samples was more complex. It showed both quasi-cleavage facets and ductile dimple tearing for various normalizing temperatures.",Table 2 Mechanical properties of as-received P92 steel and after various heat treatments performed on C&amp;F P92 steel,N&T 1150/760,"Tensile strength, MPa",696,MPa,"Yield strength, MPa",550,MPa,% elongation,23,%,0,0,0.101,0,0,0,0,0,0.023,0.48,0.007,0.003,0,0,0,0.24,9.09,0.58,0,0,0,0.025,0,0,0,0,0.073,0.422,0,0,0,0,0,1.865,0,0,"P92 steel is used in high-temperature service condition and supplied in normalizing and tempering (N&T) state. In the present study, P92 steel was supplied in cast and forged (C&F) state. The C&F P92 steel was subjected to normalizing and tempering treatment before put in service. The chemical composition of the as-received material is analyzed by using optical emission spectrometry as given in Table 1. The as-received plates of dimensions 200 mm × 100 mm × 10 mm have been received from Bharat Heavy Electricals Limited (BHEL), Haridwar. Initially, the as-received P92 steel plates were subjected to various normalizing temperature ranges from 1150 °C for 1 h and then tempered at 760 °C for 2 h in an electric resistance furnace (Ref 17, 24). To find the effect of normalizing temperature on tensile strength, the flat sub-size tensile samples were prepared from as-received and heat-treated P92 steel plate."
10.1016/j.msea.2020.140571,Interfacial segregation and precipitation behavior of Cu-rich precipitates in Cu-bearing 316LN stainless steel after aging at different temperatures,"Interfacial segregation and precipitation behavior of Cu-rich precipitates in a Cu-bearing 316LN austenitic stainless steel (316LN-Cu SS) aged at 600, 700 and 800 degrees C were systematically investigated. The variations in morphology, composition of Cu-rich precipitates and interfacial segregation were characterized by transmission electron microscopy (TEM), atom probe tomography (APT) and Gibbsian interfacial excess. Experimental results revealed the Cu-rich precipitates led to increase in hardness and strength of steel. The 316LN-Cu SS aged at 700 degrees C for 6 h possessed the optimal strength and elongation due to the proper size, number density and volume fraction of the Cu-rich precipitates in the steel matrix. The average size of Cu-rich precipitates significantly increased from 0.85 +/- 0.14 nm to 5.21 +/- 1.51 nm with increasing the aging temperature, while the coherent relationship between Cu-rich precipitates and gamma-Fe matrix remained unaltered even for large size Cu-rich precipitate. The APT analysis confirmed that the composition of Cu-rich precipitate was enriched in Cu atoms and depleted of other elements with increasing aging temperature, while their core composition became nearly pure Cu at high aging temperatures. In addition, due to strong bonding energy, Ni was significantly segregated at the gamma-Fe matrix/precipitate heterophase interface, with Gibbsian interfacial excesses related to Fe and Cu of 0.6036 +/- 0.52, 2.892 +/- 0.55 and 2.908 +/- 0.38 atoms nm(-2) after aging at 600, 700 and 800 degrees C, respectively. This interface segregation further caused the reductions in interfacial free energies up to 7.28, 38.9 and 43.1 mJ m(-2), respectively.","YS, UTS and EL of 316LN-Cu SS aged at different temperature for 6 h.",Solid solution,UTS (MPa),635,MPa,YS (MPa),305,MPa,EL (%),41.2,%,0,0,0.028,0.99,0,0,0,0,0,0.18,0.015,0.01,0,0,0,0,22.7,17.86,0,0.022,2.08,0.008,0,0,0,0,0,1.19,0,0,0,0,0,0,0,0,"The as-cast ingot was forged into bars with diameter of 25 mm. The experimental specimens cut from the forged bars were solution treated at 1100 °C for 30 min, followed by water quenching."
10.1016/j.msea.2020.140571,Interfacial segregation and precipitation behavior of Cu-rich precipitates in Cu-bearing 316LN stainless steel after aging at different temperatures,"Interfacial segregation and precipitation behavior of Cu-rich precipitates in a Cu-bearing 316LN austenitic stainless steel (316LN-Cu SS) aged at 600, 700 and 800 degrees C were systematically investigated. The variations in morphology, composition of Cu-rich precipitates and interfacial segregation were characterized by transmission electron microscopy (TEM), atom probe tomography (APT) and Gibbsian interfacial excess. Experimental results revealed the Cu-rich precipitates led to increase in hardness and strength of steel. The 316LN-Cu SS aged at 700 degrees C for 6 h possessed the optimal strength and elongation due to the proper size, number density and volume fraction of the Cu-rich precipitates in the steel matrix. The average size of Cu-rich precipitates significantly increased from 0.85 +/- 0.14 nm to 5.21 +/- 1.51 nm with increasing the aging temperature, while the coherent relationship between Cu-rich precipitates and gamma-Fe matrix remained unaltered even for large size Cu-rich precipitate. The APT analysis confirmed that the composition of Cu-rich precipitate was enriched in Cu atoms and depleted of other elements with increasing aging temperature, while their core composition became nearly pure Cu at high aging temperatures. In addition, due to strong bonding energy, Ni was significantly segregated at the gamma-Fe matrix/precipitate heterophase interface, with Gibbsian interfacial excesses related to Fe and Cu of 0.6036 +/- 0.52, 2.892 +/- 0.55 and 2.908 +/- 0.38 atoms nm(-2) after aging at 600, 700 and 800 degrees C, respectively. This interface segregation further caused the reductions in interfacial free energies up to 7.28, 38.9 and 43.1 mJ m(-2), respectively.","YS, UTS and EL of 316LN-Cu SS aged at different temperature for 6 h.",600 degC aging,UTS (MPa),649,MPa,YS (MPa),313,MPa,EL (%),47.2,%,0,0,0.028,0.99,0,0,0,0,0,0.18,0.015,0.01,0,0,0,0,22.7,17.86,0,0.022,2.08,0.008,0,0,0,0,0,1.19,0,0,0,0,0,0,0,0,"The as-cast ingot was forged into bars with diameter of 25 mm. The experimental specimens cut from the forged bars were solution treated at 1100 °C for 30 min, followed by water quenching, and then aged at 600 °C for different times. Thin foils with 3 mm in diameter for TEM investigation were mechanically ground to a thickness of approximately 50 μm, then electro-polished by a twin-jet Struers Tenupol-3 electro-polisher in a 10 vol.% HClO4 ethanol electrolyte maintained at -20 °C."
10.1016/j.msea.2020.140571,Interfacial segregation and precipitation behavior of Cu-rich precipitates in Cu-bearing 316LN stainless steel after aging at different temperatures,"Interfacial segregation and precipitation behavior of Cu-rich precipitates in a Cu-bearing 316LN austenitic stainless steel (316LN-Cu SS) aged at 600, 700 and 800 degrees C were systematically investigated. The variations in morphology, composition of Cu-rich precipitates and interfacial segregation were characterized by transmission electron microscopy (TEM), atom probe tomography (APT) and Gibbsian interfacial excess. Experimental results revealed the Cu-rich precipitates led to increase in hardness and strength of steel. The 316LN-Cu SS aged at 700 degrees C for 6 h possessed the optimal strength and elongation due to the proper size, number density and volume fraction of the Cu-rich precipitates in the steel matrix. The average size of Cu-rich precipitates significantly increased from 0.85 +/- 0.14 nm to 5.21 +/- 1.51 nm with increasing the aging temperature, while the coherent relationship between Cu-rich precipitates and gamma-Fe matrix remained unaltered even for large size Cu-rich precipitate. The APT analysis confirmed that the composition of Cu-rich precipitate was enriched in Cu atoms and depleted of other elements with increasing aging temperature, while their core composition became nearly pure Cu at high aging temperatures. In addition, due to strong bonding energy, Ni was significantly segregated at the gamma-Fe matrix/precipitate heterophase interface, with Gibbsian interfacial excesses related to Fe and Cu of 0.6036 +/- 0.52, 2.892 +/- 0.55 and 2.908 +/- 0.38 atoms nm(-2) after aging at 600, 700 and 800 degrees C, respectively. This interface segregation further caused the reductions in interfacial free energies up to 7.28, 38.9 and 43.1 mJ m(-2), respectively.","YS, UTS and EL of 316LN-Cu SS aged at different temperature for 6 h.",700 degC aging,UTS (MPa),664,MPa,YS (MPa),321,MPa,EL (%),48.9,%,0,0,0.028,0.99,0,0,0,0,0,0.18,0.015,0.01,0,0,0,0,22.7,17.86,0,0.022,2.08,0.008,0,0,0,0,0,1.19,0,0,0,0,0,0,0,0,"The as-cast ingot was forged into bars with diameter of 25 mm. The experimental specimens cut from the forged bars were solution treated at 1100 °C for 30 min, followed by water quenching, and then aged at 700 °C for different times. Thin foils with 3 mm in diameter for TEM investigation were mechanically ground to a thickness of approximately 50 μm, then electro-polished by a twin-jet Struers Tenupol-3 electro-polisher in a 10 vol.% HClO4 ethanol electrolyte maintained at -20 °C."
10.1016/j.msea.2020.140571,Interfacial segregation and precipitation behavior of Cu-rich precipitates in Cu-bearing 316LN stainless steel after aging at different temperatures,"Interfacial segregation and precipitation behavior of Cu-rich precipitates in a Cu-bearing 316LN austenitic stainless steel (316LN-Cu SS) aged at 600, 700 and 800 degrees C were systematically investigated. The variations in morphology, composition of Cu-rich precipitates and interfacial segregation were characterized by transmission electron microscopy (TEM), atom probe tomography (APT) and Gibbsian interfacial excess. Experimental results revealed the Cu-rich precipitates led to increase in hardness and strength of steel. The 316LN-Cu SS aged at 700 degrees C for 6 h possessed the optimal strength and elongation due to the proper size, number density and volume fraction of the Cu-rich precipitates in the steel matrix. The average size of Cu-rich precipitates significantly increased from 0.85 +/- 0.14 nm to 5.21 +/- 1.51 nm with increasing the aging temperature, while the coherent relationship between Cu-rich precipitates and gamma-Fe matrix remained unaltered even for large size Cu-rich precipitate. The APT analysis confirmed that the composition of Cu-rich precipitate was enriched in Cu atoms and depleted of other elements with increasing aging temperature, while their core composition became nearly pure Cu at high aging temperatures. In addition, due to strong bonding energy, Ni was significantly segregated at the gamma-Fe matrix/precipitate heterophase interface, with Gibbsian interfacial excesses related to Fe and Cu of 0.6036 +/- 0.52, 2.892 +/- 0.55 and 2.908 +/- 0.38 atoms nm(-2) after aging at 600, 700 and 800 degrees C, respectively. This interface segregation further caused the reductions in interfacial free energies up to 7.28, 38.9 and 43.1 mJ m(-2), respectively.","YS, UTS and EL of 316LN-Cu SS aged at different temperature for 6 h.",800 degC aging,UTS (MPa),637,MPa,YS (MPa),317,MPa,EL (%),40.8,%,0,0,0.028,0.99,0,0,0,0,0,0.18,0.015,0.01,0,0,0,0,22.7,17.86,0,0.022,2.08,0.008,0,0,0,0,0,1.19,0,0,0,0,0,0,0,0,"The as-cast ingot was forged into bars with diameter of 25 mm. The experimental specimens cut from the forged bars were solution treated at 1100 °C for 30 min, followed by water quenching, and then aged at 800 °C for different times. Thin foils with 3 mm in diameter for TEM investigation were mechanically ground to a thickness of approximately 50 μm, then electro-polished by a twin-jet Struers Tenupol-3 electro-polisher in a 10 vol.% HClO4 ethanol electrolyte maintained at -20 °C."
10.1016/j.matdes.2019.107611,Study on microstructure and tensile properties of high nitrogen Cr-Mn steel processed by CMT wire and arc additive manufacturing,"A designed Cr-Mn-N wire with 0.99 wt% of nitrogen content (HNS0.99) was used to make high nitrogen austenite stainless steel parts by introducing CMT wire and arc additive manufacturing (CMT-WAAM) method. The solidification behaviour, microstructure evolution, inclusions and tension properties were studied both in the as-built and post heat treatment conditions. Excellent tension properties parts with high nitrogen content were successfully produced. Ferrite-austenite (FA) and austenite-ferrite (AF) solidification models were revealed in the as-built microstructure of two different areas, inner layer area (ILA) and partial melting area (PMA), respectively, and the former predominated the microstructure. Amorphous inclusion islands and microspherical inclusions made by MnO were found. The increasing density of the latter in 0.1-1 mu m diameters was detrimental to the tensile properties because the matrix-inclusion surfaces acted as the preferred nucleation sites for Cr2N during heat treatment. Due to the stable austenite and the nitrogen work hardening effect, planer dislocation-arrays predominated the dislocation slip model which, to some extent, diminished the strength anisotropy in different directions. However, the ferrite dendrites caused the diversity of UTS and elongation by acting as tunnels for cracks in the horizontal direction samples. (C) 2019 The Authors. Published by Elsevier Ltd.","Values of yield strength (YS), ultimate strength (UTS) and Elongation in different conditions of different samples.",T1(HD),UTS (Mpa),860.6,Mpa,YS (Mpa),575.4,Mpa,Elongation (%),34.9,%,0,0,0.028,0.99,0,0,0,0,0,0.18,0.015,0.01,0,0,0,0,22.7,17.86,0,0.022,2.08,0.008,0,0,0,0,0,1.19,0,0,0,0,0,0,0,0," The HNS steel wire (HNS0.99) used in this study was made through melting, casting, rolling, drawing, and air cooling. The chemical composition of the HNS wire is represented in Table 1 . Tensile samples were cut by the spark from the three walls in the horizontal direction (HD) parallels to the arc running direction."
