Repository: MGEdata/SteelScientist

# SteelScientist

## 📝Cite  


**Paper link:**[Steel design based on a large language model](https://doi.org/10.1016/j.actamat.2024.120663)  

@article{tian2025steel,  
&nbsp;&nbsp;&nbsp;&nbsp;&nbsp;&nbsp;&nbsp;&nbsp;title={Steel design based on a large language model},  
&nbsp;&nbsp;&nbsp;&nbsp;&nbsp;&nbsp;&nbsp;&nbsp;author={Tian, Shaohan and Jiang, Xue and Wang, Weiren and Jing, Zhihua and Zhang, Chi and Zhang, Cheng and Lookman, Turab and Su, Yanjing},  
&nbsp;&nbsp;&nbsp;&nbsp;&nbsp;&nbsp;&nbsp;&nbsp;journal={Acta Materialia},  
&nbsp;&nbsp;&nbsp;&nbsp;&nbsp;&nbsp;&nbsp;&nbsp;volume={285},    
&nbsp;&nbsp;&nbsp;&nbsp;&nbsp;&nbsp;&nbsp;&nbsp;pages={120663},

File: datasets/train_data.csv (part 26 of 46)
DOIs,title,abstract,Table_topic,Material,Tensile_name,Tensile_value,Tensile_unit,Yield_name,Yield_value,Yield_unit,Elongation_name,Elongation_value,Elongation_unit,H,B,C,N,O,F,Na,Mg,Al,Si,P,S,Cl,Ca,Ti,V,Cr,Mn,Fe,Co,Ni,Cu,Zn,As,Y,Zr,Nb,Mo,Sn,Sb,La,Ce,Ta,W,Pb,Bi,Text
10.1016/j.matdes.2019.107611,Study on microstructure and tensile properties of high nitrogen Cr-Mn steel processed by CMT wire and arc additive manufacturing,"A designed Cr-Mn-N wire with 0.99 wt% of nitrogen content (HNS0.99) was used to make high nitrogen austenite stainless steel parts by introducing CMT wire and arc additive manufacturing (CMT-WAAM) method. The solidification behaviour, microstructure evolution, inclusions and tension properties were studied both in the as-built and post heat treatment conditions. Excellent tension properties parts with high nitrogen content were successfully produced. Ferrite-austenite (FA) and austenite-ferrite (AF) solidification models were revealed in the as-built microstructure of two different areas, inner layer area (ILA) and partial melting area (PMA), respectively, and the former predominated the microstructure. Amorphous inclusion islands and microspherical inclusions made by MnO were found. The increasing density of the latter in 0.1-1 mu m diameters was detrimental to the tensile properties because the matrix-inclusion surfaces acted as the preferred nucleation sites for Cr2N during heat treatment. Due to the stable austenite and the nitrogen work hardening effect, planer dislocation-arrays predominated the dislocation slip model which, to some extent, diminished the strength anisotropy in different directions. However, the ferrite dendrites caused the diversity of UTS and elongation by acting as tunnels for cracks in the horizontal direction samples. (C) 2019 The Authors. Published by Elsevier Ltd.","Values of yield strength (YS), ultimate strength (UTS) and Elongation in different conditions of different samples.",T1(VD),UTS (Mpa),851,Mpa,YS (Mpa),569.5,Mpa,Elongation (%),46.8,%,0,0,0.028,0.99,0,0,0,0,0,0.18,0.015,0.01,0,0,0,0,22.7,17.86,0,0.022,2.08,0.008,0,0,0,0,0,1.19,0,0,0,0,0,0,0,0," The HNS steel wire (HNS0.99) used in this study was made through melting, casting, rolling, drawing, and air cooling. The chemical composition of the HNS wire is represented in Table 1 . Tensile samples were cut by the spark from the three walls in the vertical direction (VD) parallels to the deposition direction."
10.1016/j.matdes.2019.107611,Study on microstructure and tensile properties of high nitrogen Cr-Mn steel processed by CMT wire and arc additive manufacturing,"A designed Cr-Mn-N wire with 0.99 wt% of nitrogen content (HNS0.99) was used to make high nitrogen austenite stainless steel parts by introducing CMT wire and arc additive manufacturing (CMT-WAAM) method. The solidification behaviour, microstructure evolution, inclusions and tension properties were studied both in the as-built and post heat treatment conditions. Excellent tension properties parts with high nitrogen content were successfully produced. Ferrite-austenite (FA) and austenite-ferrite (AF) solidification models were revealed in the as-built microstructure of two different areas, inner layer area (ILA) and partial melting area (PMA), respectively, and the former predominated the microstructure. Amorphous inclusion islands and microspherical inclusions made by MnO were found. The increasing density of the latter in 0.1-1 mu m diameters was detrimental to the tensile properties because the matrix-inclusion surfaces acted as the preferred nucleation sites for Cr2N during heat treatment. Due to the stable austenite and the nitrogen work hardening effect, planer dislocation-arrays predominated the dislocation slip model which, to some extent, diminished the strength anisotropy in different directions. However, the ferrite dendrites caused the diversity of UTS and elongation by acting as tunnels for cracks in the horizontal direction samples. (C) 2019 The Authors. Published by Elsevier Ltd.","Values of yield strength (YS), ultimate strength (UTS) and Elongation in different conditions of different samples.",T2-1050(HD),UTS (Mpa),892.2,Mpa,YS (Mpa),675.1,Mpa,Elongation (%),28.6,%,0,0,0.028,0.99,0,0,0,0,0,0.18,0.015,0.01,0,0,0,0,22.7,17.86,0,0.022,2.08,0.008,0,0,0,0,0,1.19,0,0,0,0,0,0,0,0," The HNS steel wire (HNS0.99) used in this study was made through melting, casting, rolling, drawing, and air cooling. The chemical composition of the HNS wire is represented in Table 1 . T2 was dived vertically into two parts from the middle of the wall, one of them (T2-1050) was heated to 1050 °C, held on 5 min and then water quenched. Tensile samples were cut by the spark from the three walls in the horizontal direction (HD) parallels to the arc running direction."
10.1016/j.matdes.2019.107611,Study on microstructure and tensile properties of high nitrogen Cr-Mn steel processed by CMT wire and arc additive manufacturing,"A designed Cr-Mn-N wire with 0.99 wt% of nitrogen content (HNS0.99) was used to make high nitrogen austenite stainless steel parts by introducing CMT wire and arc additive manufacturing (CMT-WAAM) method. The solidification behaviour, microstructure evolution, inclusions and tension properties were studied both in the as-built and post heat treatment conditions. Excellent tension properties parts with high nitrogen content were successfully produced. Ferrite-austenite (FA) and austenite-ferrite (AF) solidification models were revealed in the as-built microstructure of two different areas, inner layer area (ILA) and partial melting area (PMA), respectively, and the former predominated the microstructure. Amorphous inclusion islands and microspherical inclusions made by MnO were found. The increasing density of the latter in 0.1-1 mu m diameters was detrimental to the tensile properties because the matrix-inclusion surfaces acted as the preferred nucleation sites for Cr2N during heat treatment. Due to the stable austenite and the nitrogen work hardening effect, planer dislocation-arrays predominated the dislocation slip model which, to some extent, diminished the strength anisotropy in different directions. However, the ferrite dendrites caused the diversity of UTS and elongation by acting as tunnels for cracks in the horizontal direction samples. (C) 2019 The Authors. Published by Elsevier Ltd.","Values of yield strength (YS), ultimate strength (UTS) and Elongation in different conditions of different samples.",T2-1050(VD),UTS (Mpa),931.6,Mpa,YS (Mpa),679.8,Mpa,Elongation (%),39.5,%,0,0,0.028,0.99,0,0,0,0,0,0.18,0.015,0.01,0,0,0,0,22.7,17.86,0,0.022,2.08,0.008,0,0,0,0,0,1.19,0,0,0,0,0,0,0,0," The HNS steel wire (HNS0.99) used in this study was made through melting, casting, rolling, drawing, and air cooling. The chemical composition of the HNS wire is represented in Table 1 . T2 was dived vertically into two parts from the middle of the wall, one of them (T2-1050) was heated to 1050 °C, held on 5 min and then water quenched. Tensile samples were cut by the spark from the three walls in the vertical direction (VD) parallels to the deposition direction."
10.1016/j.matdes.2019.107611,Study on microstructure and tensile properties of high nitrogen Cr-Mn steel processed by CMT wire and arc additive manufacturing,"A designed Cr-Mn-N wire with 0.99 wt% of nitrogen content (HNS0.99) was used to make high nitrogen austenite stainless steel parts by introducing CMT wire and arc additive manufacturing (CMT-WAAM) method. The solidification behaviour, microstructure evolution, inclusions and tension properties were studied both in the as-built and post heat treatment conditions. Excellent tension properties parts with high nitrogen content were successfully produced. Ferrite-austenite (FA) and austenite-ferrite (AF) solidification models were revealed in the as-built microstructure of two different areas, inner layer area (ILA) and partial melting area (PMA), respectively, and the former predominated the microstructure. Amorphous inclusion islands and microspherical inclusions made by MnO were found. The increasing density of the latter in 0.1-1 mu m diameters was detrimental to the tensile properties because the matrix-inclusion surfaces acted as the preferred nucleation sites for Cr2N during heat treatment. Due to the stable austenite and the nitrogen work hardening effect, planer dislocation-arrays predominated the dislocation slip model which, to some extent, diminished the strength anisotropy in different directions. However, the ferrite dendrites caused the diversity of UTS and elongation by acting as tunnels for cracks in the horizontal direction samples. (C) 2019 The Authors. Published by Elsevier Ltd.","Values of yield strength (YS), ultimate strength (UTS) and Elongation in different conditions of different samples.",T2-1100(HD),UTS (Mpa),663.5,Mpa,YS (Mpa),442.2,Mpa,Elongation (%),16.5,%,0,0,0.028,0.99,0,0,0,0,0,0.18,0.015,0.01,0,0,0,0,22.7,17.86,0,0.022,2.08,0.008,0,0,0,0,0,1.19,0,0,0,0,0,0,0,0," The HNS steel wire (HNS0.99) used in this study was made through melting, casting, rolling, drawing, and air cooling. The chemical composition of the HNS wire is represented in Table 1 . The other (condition T2-1100) was heated to 1100 °C, kept on 30 min and then water quenched. One of them was cut and treated by high-temperature post heat treatment under different conditions. Tensile samples were cut by the spark from the three walls in the horizontal direction (HD) parallels to the arc running direction."
10.1016/j.matdes.2019.107611,Study on microstructure and tensile properties of high nitrogen Cr-Mn steel processed by CMT wire and arc additive manufacturing,"A designed Cr-Mn-N wire with 0.99 wt% of nitrogen content (HNS0.99) was used to make high nitrogen austenite stainless steel parts by introducing CMT wire and arc additive manufacturing (CMT-WAAM) method. The solidification behaviour, microstructure evolution, inclusions and tension properties were studied both in the as-built and post heat treatment conditions. Excellent tension properties parts with high nitrogen content were successfully produced. Ferrite-austenite (FA) and austenite-ferrite (AF) solidification models were revealed in the as-built microstructure of two different areas, inner layer area (ILA) and partial melting area (PMA), respectively, and the former predominated the microstructure. Amorphous inclusion islands and microspherical inclusions made by MnO were found. The increasing density of the latter in 0.1-1 mu m diameters was detrimental to the tensile properties because the matrix-inclusion surfaces acted as the preferred nucleation sites for Cr2N during heat treatment. Due to the stable austenite and the nitrogen work hardening effect, planer dislocation-arrays predominated the dislocation slip model which, to some extent, diminished the strength anisotropy in different directions. However, the ferrite dendrites caused the diversity of UTS and elongation by acting as tunnels for cracks in the horizontal direction samples. (C) 2019 The Authors. Published by Elsevier Ltd.","Values of yield strength (YS), ultimate strength (UTS) and Elongation in different conditions of different samples.",T2-1100(VD),UTS (Mpa),796.2,Mpa,YS (Mpa),483.2,Mpa,Elongation (%),34.3,%,0,0,0.028,0.99,0,0,0,0,0,0.18,0.015,0.01,0,0,0,0,22.7,17.86,0,0.022,2.08,0.008,0,0,0,0,0,1.19,0,0,0,0,0,0,0,0," The HNS steel wire (HNS0.99) used in this study was made through melting, casting, rolling, drawing, and air cooling. The chemical composition of the HNS wire is represented in Table 1 . The other (condition T2-1100) was heated to 1100 °C, kept on 30 min and then water quenched. One of them was cut and treated by high-temperature post heat treatment under different conditions. Tensile samples were cut by the spark from the three walls in the vertical direction (VD) parallels to the deposition direction."
10.1016/j.msea.2017.03.064,Microstructural evolution and mechanical properties of duplex TRIP steel produced by strip casting,"In the present study, a duplex TRIP steel (Fe-0.232C-2.0Si-2.39Mn-2.01Al wt%) was successfully produced by a novel processing route involving twin-roll strip casting (TRSC), heat treatment, cold rolling and annealing for the first time. The evolution of microstructure during the entire processing route was extensively studied that included determination of mechanical properties and fractography of tensile specimens of annealed sheets. It was observed that the as-cast strip microstructure consisted of ferrite and martensite. The morphology at the surface and the center was dendritic and equiaxed, respectively. On using an appropriate heat treatment schedule (heat treatment at 780 degrees C for 10 min followed by direct quenching), a duplex structure of ferrite and retained austenite (RA) in the heat-treated strip was obtained that was suitable for cold rolling. Annealing temperature was very critical for microstructure and mechanical properties of the annealed sheets. Annealing at 780 degrees C for 5 min followed by direct quenching, yielded a duplex structure of ferrite and RA (volume fraction of similar to 22%), which exhibited an excellent combination of tensile strength and total elongation of 945 MPa and 28.56%, respectively.",Mechanical properties of A75-A80 steels.,A75,Tensile strength (MPa),787,MPa,Yield strength (MPa),635,MPa,Total elongation (%),22.39,%,0,0,0.232,0,0,0,0,0,2.01,2,0,0,0,0,0,0,0,2.39,0,0,0,0,0,0,0,0,0,0,0,0,0,0,0,0,0,0,"Thus, 2wt% Al was added in the experimental steel, which is different from the composition of traditional TRIP steel. Liquid steel was melted in a vacuum induction furnace of capacity ~50kg. The liquid steel was poured into a pre-heated tundish (1200°C) and then allowed to flow into the cast rollers using a hole-type nozzle. Lastly, the as-cast strip was cooled to room temperature by water after strip casting. The thickness of the as-cast strip was measured to be ~2.2mm. The as-cast strip was cut into small samples for subsequent processing. The as-cast strip samples were heated to 700-800°C for 10min, followed by water quenching. For convenience, the as-cast strip samples heat treated at 780 °C are referred as H78. Next, H78 steels were cold rolled to 0.8mm (64% reduction). In the end, the cold-rolled sheet samples of H78 steel were annealed at 750°C for 5min, followed by direct water quenching."
10.1016/j.msea.2017.03.064,Microstructural evolution and mechanical properties of duplex TRIP steel produced by strip casting,"In the present study, a duplex TRIP steel (Fe-0.232C-2.0Si-2.39Mn-2.01Al wt%) was successfully produced by a novel processing route involving twin-roll strip casting (TRSC), heat treatment, cold rolling and annealing for the first time. The evolution of microstructure during the entire processing route was extensively studied that included determination of mechanical properties and fractography of tensile specimens of annealed sheets. It was observed that the as-cast strip microstructure consisted of ferrite and martensite. The morphology at the surface and the center was dendritic and equiaxed, respectively. On using an appropriate heat treatment schedule (heat treatment at 780 degrees C for 10 min followed by direct quenching), a duplex structure of ferrite and retained austenite (RA) in the heat-treated strip was obtained that was suitable for cold rolling. Annealing temperature was very critical for microstructure and mechanical properties of the annealed sheets. Annealing at 780 degrees C for 5 min followed by direct quenching, yielded a duplex structure of ferrite and RA (volume fraction of similar to 22%), which exhibited an excellent combination of tensile strength and total elongation of 945 MPa and 28.56%, respectively.",Mechanical properties of A75-A80 steels.,A76,Tensile strength (MPa),836,MPa,Yield strength (MPa),608,MPa,Total elongation (%),25.14,%,0,0,0.232,0,0,0,0,0,2.01,2,0,0,0,0,0,0,0,2.39,0,0,0,0,0,0,0,0,0,0,0,0,0,0,0,0,0,0,"Thus, 2wt% Al was added in the experimental steel, which is different from the composition of traditional TRIP steel. Liquid steel was melted in a vacuum induction furnace of capacity ~50kg. The liquid steel was poured into a pre-heated tundish (1200°C) and then allowed to flow into the cast rollers using a hole-type nozzle. Lastly, the as-cast strip was cooled to room temperature by water after strip casting. The thickness of the as-cast strip was measured to be ~2.2mm. The as-cast strip was cut into small samples for subsequent processing. The as-cast strip samples were heated to 700-800°C for 10min, followed by water quenching. For convenience, the as-cast strip samples heat treated at 780 °C are referred as H78. Next, H78 steels were cold rolled to 0.8mm (64% reduction). In the end, the cold-rolled sheet samples of H78 steel were annealed at 760 °C for 5min, followed by direct water quenching."
10.1016/j.msea.2017.03.064,Microstructural evolution and mechanical properties of duplex TRIP steel produced by strip casting,"In the present study, a duplex TRIP steel (Fe-0.232C-2.0Si-2.39Mn-2.01Al wt%) was successfully produced by a novel processing route involving twin-roll strip casting (TRSC), heat treatment, cold rolling and annealing for the first time. The evolution of microstructure during the entire processing route was extensively studied that included determination of mechanical properties and fractography of tensile specimens of annealed sheets. It was observed that the as-cast strip microstructure consisted of ferrite and martensite. The morphology at the surface and the center was dendritic and equiaxed, respectively. On using an appropriate heat treatment schedule (heat treatment at 780 degrees C for 10 min followed by direct quenching), a duplex structure of ferrite and retained austenite (RA) in the heat-treated strip was obtained that was suitable for cold rolling. Annealing temperature was very critical for microstructure and mechanical properties of the annealed sheets. Annealing at 780 degrees C for 5 min followed by direct quenching, yielded a duplex structure of ferrite and RA (volume fraction of similar to 22%), which exhibited an excellent combination of tensile strength and total elongation of 945 MPa and 28.56%, respectively.",Mechanical properties of A75-A80 steels.,A78,Tensile strength (MPa),945,MPa,Yield strength (MPa),548,MPa,Total elongation (%),28.56,%,0,0,0.232,0,0,0,0,0,2.01,2,0,0,0,0,0,0,0,2.39,0,0,0,0,0,0,0,0,0,0,0,0,0,0,0,0,0,0,"Thus, 2wt% Al was added in the experimental steel, which is different from the composition of traditional TRIP steel. Liquid steel was melted in a vacuum induction furnace of capacity ~50kg. The liquid steel was poured into a pre-heated tundish (1200°C) and then allowed to flow into the cast rollers using a hole-type nozzle. Lastly, the as-cast strip was cooled to room temperature by water after strip casting. The thickness of the as-cast strip was measured to be ~2.2mm. The as-cast strip was cut into small samples for subsequent processing. The as-cast strip samples were heated to 700-800°C for 10min, followed by water quenching. For convenience, the as-cast strip samples heat treated at 780 °C are referred as H78. Next, H78 steels were cold rolled to 0.8mm (64% reduction). In the end, the cold-rolled sheet samples of H78 steel were annealed at 780 °C for 5min, followed by direct water quenching."
10.1016/j.msea.2017.03.064,Microstructural evolution and mechanical properties of duplex TRIP steel produced by strip casting,"In the present study, a duplex TRIP steel (Fe-0.232C-2.0Si-2.39Mn-2.01Al wt%) was successfully produced by a novel processing route involving twin-roll strip casting (TRSC), heat treatment, cold rolling and annealing for the first time. The evolution of microstructure during the entire processing route was extensively studied that included determination of mechanical properties and fractography of tensile specimens of annealed sheets. It was observed that the as-cast strip microstructure consisted of ferrite and martensite. The morphology at the surface and the center was dendritic and equiaxed, respectively. On using an appropriate heat treatment schedule (heat treatment at 780 degrees C for 10 min followed by direct quenching), a duplex structure of ferrite and retained austenite (RA) in the heat-treated strip was obtained that was suitable for cold rolling. Annealing temperature was very critical for microstructure and mechanical properties of the annealed sheets. Annealing at 780 degrees C for 5 min followed by direct quenching, yielded a duplex structure of ferrite and RA (volume fraction of similar to 22%), which exhibited an excellent combination of tensile strength and total elongation of 945 MPa and 28.56%, respectively.",Mechanical properties of A75-A80 steels.,A80,Tensile strength (MPa),996,MPa,Yield strength (MPa),515,MPa,Total elongation (%),8.89,%,0,0,0.232,0,0,0,0,0,2.01,2,0,0,0,0,0,0,0,2.39,0,0,0,0,0,0,0,0,0,0,0,0,0,0,0,0,0,0,"Thus, 2wt% Al was added in the experimental steel, which is different from the composition of traditional TRIP steel. Liquid steel was melted in a vacuum induction furnace of capacity ~50kg. The liquid steel was poured into a pre-heated tundish (1200°C) and then allowed to flow into the cast rollers using a hole-type nozzle. Lastly, the as-cast strip was cooled to room temperature by water after strip casting. The thickness of the as-cast strip was measured to be ~2.2mm. The as-cast strip was cut into small samples for subsequent processing. The as-cast strip samples were heated to 700-800°C for 10min, followed by water quenching. For convenience, the as-cast strip samples heat treated at 780 °C are referred as H78. Next, H78 steels were cold rolled to 0.8mm (64% reduction). In the end, the cold-rolled sheet samples of H78 steel were annealed at 800 °C for 5min, followed by direct water quenching."
10.1016/j.matchar.2006.01.010,Effect of heat treatment on microstructure and mechanical properties of cold rolled C-Mn-Si TRIP-aided steel,"In the present study, a 0.27C-1.60Mn-2.0Si wt.% TRIP-aided cold-rolled steel sheet was fabricated and optimal heat-treatment conditions (intercritical annealing IA and isothermal bainite treatment IBT) were investigated to maximize the volume fraction and stability of retained austenite. The effects of temperature and time for IA and IBT were studied via optical microscopy, SEM, TEM and XRD. Its tensile properties and formability were also evaluated. Two-stage heat-treatment carried out in a salt-bath furnace revealed that the volume fraction of retained austenite (RA) increased with increasing intercritical annealing time for a particular set of IA temperature, IBT temperature and IBT holding time. When the volume fraction of the retained austenite was 9% or higher, the stability of RA in terms of carbon concentration was same, and better formability was obtained. It was also observed that high tensile strength of 652MPa, tensile elongation of 31% or above, and n-value 0.2 could be successfully produced in this cold-rolled steel sheet at IA temperature of 800 degrees C, holding for 5min, and IBT of 400 degrees C for 3min holding time. (c) 2006 Elsevier Inc. All rights reserved.",Tensile results of salt-baths heat treated CMnSi cold-rolled samples,A,UTS (MPa),679,MPa,YS (MPa),386,MPa,EL (%),31,%,0,0,0.27,0,0,0,0,0,0.021,2,0.021,0.015,0,0,0,0,0,1.6,0,0,0,0,0,0,0,0,0.005,0,0,0,0,0,0,0,0,0,"The CMnSi TRIP-aided was prepared as a 50kg ingot in an air induction furnace. The cast ingot was forged into a 300×150×50mm block. Small blocks of 120×120×50mm were cut from forged stock. These 50mm thick blocks were soaked at 1175°C for 1h, and hot rolled to a thickness of 3.2mm in eight passes. Hot rolled plates were annealed at 900°C for 1h to reduce the hardness for easier cold rolling. The hot-rolled air annealed steel plates were pickled in a 25vol.% HCl solution and subsequently cold rolled to achieve a final thickness of 1mm."
10.1016/j.matchar.2006.01.010,Effect of heat treatment on microstructure and mechanical properties of cold rolled C-Mn-Si TRIP-aided steel,"In the present study, a 0.27C-1.60Mn-2.0Si wt.% TRIP-aided cold-rolled steel sheet was fabricated and optimal heat-treatment conditions (intercritical annealing IA and isothermal bainite treatment IBT) were investigated to maximize the volume fraction and stability of retained austenite. The effects of temperature and time for IA and IBT were studied via optical microscopy, SEM, TEM and XRD. Its tensile properties and formability were also evaluated. Two-stage heat-treatment carried out in a salt-bath furnace revealed that the volume fraction of retained austenite (RA) increased with increasing intercritical annealing time for a particular set of IA temperature, IBT temperature and IBT holding time. When the volume fraction of the retained austenite was 9% or higher, the stability of RA in terms of carbon concentration was same, and better formability was obtained. It was also observed that high tensile strength of 652MPa, tensile elongation of 31% or above, and n-value 0.2 could be successfully produced in this cold-rolled steel sheet at IA temperature of 800 degrees C, holding for 5min, and IBT of 400 degrees C for 3min holding time. (c) 2006 Elsevier Inc. All rights reserved.",Tensile results of salt-baths heat treated CMnSi cold-rolled samples,C,UTS (MPa),652,MPa,YS (MPa),381,MPa,EL (%),31,%,0,0,0.27,0,0,0,0,0,0.021,2,0.021,0.015,0,0,0,0,0,1.6,0,0,0,0,0,0,0,0,0.005,0,0,0,0,0,0,0,0,0,"The CMnSi TRIP-aided was prepared as a 50kg ingot in an air induction furnace. The cast ingot was forged into a 300×150×50mm block. Small blocks of 120×120×50mm were cut from forged stock. These 50mm thick blocks were soaked at 1175°C for 1h, and hot rolled to a thickness of 3.2mm in eight passes. Hot rolled plates were annealed at 900°C for 1h to reduce the hardness for easier cold rolling. The hot-rolled air annealed steel plates were pickled in a 25vol.% HCl solution and subsequently cold rolled to achieve a final thickness of 1mm."
10.1016/j.matchar.2006.01.010,Effect of heat treatment on microstructure and mechanical properties of cold rolled C-Mn-Si TRIP-aided steel,"In the present study, a 0.27C-1.60Mn-2.0Si wt.% TRIP-aided cold-rolled steel sheet was fabricated and optimal heat-treatment conditions (intercritical annealing IA and isothermal bainite treatment IBT) were investigated to maximize the volume fraction and stability of retained austenite. The effects of temperature and time for IA and IBT were studied via optical microscopy, SEM, TEM and XRD. Its tensile properties and formability were also evaluated. Two-stage heat-treatment carried out in a salt-bath furnace revealed that the volume fraction of retained austenite (RA) increased with increasing intercritical annealing time for a particular set of IA temperature, IBT temperature and IBT holding time. When the volume fraction of the retained austenite was 9% or higher, the stability of RA in terms of carbon concentration was same, and better formability was obtained. It was also observed that high tensile strength of 652MPa, tensile elongation of 31% or above, and n-value 0.2 could be successfully produced in this cold-rolled steel sheet at IA temperature of 800 degrees C, holding for 5min, and IBT of 400 degrees C for 3min holding time. (c) 2006 Elsevier Inc. All rights reserved.",Tensile results of salt-baths heat treated CMnSi cold-rolled samples,B,UTS (MPa),681,MPa,YS (MPa),404,MPa,EL (%),32,%,0,0,0.27,0,0,0,0,0,0.021,2,0.021,0.015,0,0,0,0,0,1.6,0,0,0,0,0,0,0,0,0.005,0,0,0,0,0,0,0,0,0,"The CMnSi TRIP-aided was prepared as a 50kg ingot in an air induction furnace. The cast ingot was forged into a 300×150×50mm block. Small blocks of 120×120×50mm were cut from forged stock. These 50mm thick blocks were soaked at 1175°C for 1h, and hot rolled to a thickness of 3.2mm in eight passes. Hot rolled plates were annealed at 900°C for 1h to reduce the hardness for easier cold rolling. The hot-rolled air annealed steel plates were pickled in a 25vol.% HCl solution and subsequently cold rolled to achieve a final thickness of 1mm."
10.1016/j.matchar.2006.01.010,Effect of heat treatment on microstructure and mechanical properties of cold rolled C-Mn-Si TRIP-aided steel,"In the present study, a 0.27C-1.60Mn-2.0Si wt.% TRIP-aided cold-rolled steel sheet was fabricated and optimal heat-treatment conditions (intercritical annealing IA and isothermal bainite treatment IBT) were investigated to maximize the volume fraction and stability of retained austenite. The effects of temperature and time for IA and IBT were studied via optical microscopy, SEM, TEM and XRD. Its tensile properties and formability were also evaluated. Two-stage heat-treatment carried out in a salt-bath furnace revealed that the volume fraction of retained austenite (RA) increased with increasing intercritical annealing time for a particular set of IA temperature, IBT temperature and IBT holding time. When the volume fraction of the retained austenite was 9% or higher, the stability of RA in terms of carbon concentration was same, and better formability was obtained. It was also observed that high tensile strength of 652MPa, tensile elongation of 31% or above, and n-value 0.2 could be successfully produced in this cold-rolled steel sheet at IA temperature of 800 degrees C, holding for 5min, and IBT of 400 degrees C for 3min holding time. (c) 2006 Elsevier Inc. All rights reserved.",Tensile results of salt-baths heat treated CMnSi cold-rolled samples,D,UTS (MPa),661,MPa,YS (MPa),438,MPa,EL (%),31,%,0,0,0.27,0,0,0,0,0,0.021,2,0.021,0.015,0,0,0,0,0,1.6,0,0,0,0,0,0,0,0,0.005,0,0,0,0,0,0,0,0,0,"The CMnSi TRIP-aided was prepared as a 50kg ingot in an air induction furnace. The cast ingot was forged into a 300×150×50mm block. Small blocks of 120×120×50mm were cut from forged stock. These 50mm thick blocks were soaked at 1175°C for 1h, and hot rolled to a thickness of 3.2mm in eight passes. Hot rolled plates were annealed at 900°C for 1h to reduce the hardness for easier cold rolling. The hot-rolled air annealed steel plates were pickled in a 25vol.% HCl solution and subsequently cold rolled to achieve a final thickness of 1mm."
10.1016/j.matchar.2018.08.056,The significant impact of cold deformation on structure-property relationship in phase reversion-induced stainless steels,"The present study aims to investigate the impact of cold deformation on structure-property relationship in phase reversion-induced stainless steels. The commercial 18Cr-8Ni stainless steel was cold rolled at room temperature to 30%, 60% and 90% thickness reduction, respectively and subsequently annealed at 900 degrees C for 1-100 min. Evolution of phases in selected samples was identified and quantified by X-ray diffraction together with the corresponding microstructural characterization through optical, scanning and transmission electron microscopy, and electron backscatter diffraction. Mechanical properties of selected samples were determined by the tensile test. The results indicated that parts of metastable austenite transformed into strain-induced martensite during cold rolling process, and the volume fraction of martensite increased with increase in cold rolling reduction. The kinetics of reversion transformation from martensite to austenite was fastest in 90% cold-rolled sample during annealing treatment. The austenite grain size for the 90% cold-rolled sample after annealing was smallest and most uniform, which induced highest yield strength and elongation combination.","Tensile properties for 18Cr-8Ni stainless steel and 30% CR, 60% CR and 90% CR samples after annealing for various time.",0,"Mean tensile strength, MPa",644,MPa,"Mean yield strength, MPa",281,MPa,"Mean elongation, MPa",52,%,0,0,0.04,0.048,0,0,0,0,0,0.34,0,0,0,0,0,0,18.06,1.15,0,0,8.33,0,0,0,0,0,0,0.051,0,0,0,0,0,0,0,0,The experimental material used in this study was commercial 18Cr-8Ni cold-rolled stainless steel strips of ~3 mm thickness and the chemical composition (weight percent) of this steel is listed in Table 1 .
10.1016/j.matchar.2018.08.056,The significant impact of cold deformation on structure-property relationship in phase reversion-induced stainless steels,"The present study aims to investigate the impact of cold deformation on structure-property relationship in phase reversion-induced stainless steels. The commercial 18Cr-8Ni stainless steel was cold rolled at room temperature to 30%, 60% and 90% thickness reduction, respectively and subsequently annealed at 900 degrees C for 1-100 min. Evolution of phases in selected samples was identified and quantified by X-ray diffraction together with the corresponding microstructural characterization through optical, scanning and transmission electron microscopy, and electron backscatter diffraction. Mechanical properties of selected samples were determined by the tensile test. The results indicated that parts of metastable austenite transformed into strain-induced martensite during cold rolling process, and the volume fraction of martensite increased with increase in cold rolling reduction. The kinetics of reversion transformation from martensite to austenite was fastest in 90% cold-rolled sample during annealing treatment. The austenite grain size for the 90% cold-rolled sample after annealing was smallest and most uniform, which induced highest yield strength and elongation combination.","Tensile properties for 18Cr-8Ni stainless steel and 30% CR, 60% CR and 90% CR samples after annealing for various time.",30%,"Mean tensile strength, MPa",1214,MPa,"Mean yield strength, MPa",1151,MPa,"Mean elongation, MPa",14,%,0,0,0.04,0.048,0,0,0,0,0,0.34,0,0,0,0,0,0,18.06,1.15,0,0,8.33,0,0,0,0,0,0,0.051,0,0,0,0,0,0,0,0,"The experimental material used in this study was commercial 18Cr-8Ni cold-rolled stainless steel strips of ~3 mm thickness and the chemical composition (weight percent) of this steel is listed in Table 1 . The strips were cold rolled in a pilot plant to 30% reduction in thickness at room temperature. The objective of changing cold rolling reduction was to obtain microstructures with different content of strain-induced martensite and deformed untransformed austenite in samples. Next, the strips were isothermally annealed at a temperature of 900 °C for 1 min in a tubular resistance furnace under argon atmosphere, and then subsequently quenched in ice-water."
10.1016/j.matchar.2018.08.056,The significant impact of cold deformation on structure-property relationship in phase reversion-induced stainless steels,"The present study aims to investigate the impact of cold deformation on structure-property relationship in phase reversion-induced stainless steels. The commercial 18Cr-8Ni stainless steel was cold rolled at room temperature to 30%, 60% and 90% thickness reduction, respectively and subsequently annealed at 900 degrees C for 1-100 min. Evolution of phases in selected samples was identified and quantified by X-ray diffraction together with the corresponding microstructural characterization through optical, scanning and transmission electron microscopy, and electron backscatter diffraction. Mechanical properties of selected samples were determined by the tensile test. The results indicated that parts of metastable austenite transformed into strain-induced martensite during cold rolling process, and the volume fraction of martensite increased with increase in cold rolling reduction. The kinetics of reversion transformation from martensite to austenite was fastest in 90% cold-rolled sample during annealing treatment. The austenite grain size for the 90% cold-rolled sample after annealing was smallest and most uniform, which induced highest yield strength and elongation combination.","Tensile properties for 18Cr-8Ni stainless steel and 30% CR, 60% CR and 90% CR samples after annealing for various time.",30%,"Mean tensile strength, MPa",1189,MPa,"Mean yield strength, MPa",1104,MPa,"Mean elongation, MPa",23,%,0,0,0.04,0.048,0,0,0,0,0,0.34,0,0,0,0,0,0,18.06,1.15,0,0,8.33,0,0,0,0,0,0,0.051,0,0,0,0,0,0,0,0,"The experimental material used in this study was commercial 18Cr-8Ni cold-rolled stainless steel strips of ~3 mm thickness and the chemical composition (weight percent) of this steel is listed in Table 1 . The strips were cold rolled in a pilot plant to 30% reduction in thickness at room temperature. The objective of changing cold rolling reduction was to obtain microstructures with different content of strain-induced martensite and deformed untransformed austenite in samples. Next, the strips were isothermally annealed at a temperature of 900 °C for 1.5 min in a tubular resistance furnace under argon atmosphere, and then subsequently quenched in ice-water."
10.1016/j.matchar.2018.08.056,The significant impact of cold deformation on structure-property relationship in phase reversion-induced stainless steels,"The present study aims to investigate the impact of cold deformation on structure-property relationship in phase reversion-induced stainless steels. The commercial 18Cr-8Ni stainless steel was cold rolled at room temperature to 30%, 60% and 90% thickness reduction, respectively and subsequently annealed at 900 degrees C for 1-100 min. Evolution of phases in selected samples was identified and quantified by X-ray diffraction together with the corresponding microstructural characterization through optical, scanning and transmission electron microscopy, and electron backscatter diffraction. Mechanical properties of selected samples were determined by the tensile test. The results indicated that parts of metastable austenite transformed into strain-induced martensite during cold rolling process, and the volume fraction of martensite increased with increase in cold rolling reduction. The kinetics of reversion transformation from martensite to austenite was fastest in 90% cold-rolled sample during annealing treatment. The austenite grain size for the 90% cold-rolled sample after annealing was smallest and most uniform, which induced highest yield strength and elongation combination.","Tensile properties for 18Cr-8Ni stainless steel and 30% CR, 60% CR and 90% CR samples after annealing for various time.",30%,"Mean tensile strength, MPa",1015,MPa,"Mean yield strength, MPa",845,MPa,"Mean elongation, MPa",27,%,0,0,0.04,0.048,0,0,0,0,0,0.34,0,0,0,0,0,0,18.06,1.15,0,0,8.33,0,0,0,0,0,0,0.051,0,0,0,0,0,0,0,0,"The experimental material used in this study was commercial 18Cr-8Ni cold-rolled stainless steel strips of ~3 mm thickness and the chemical composition (weight percent) of this steel is listed in Table 1 . The strips were cold rolled in a pilot plant to 30% reduction in thickness at room temperature. The objective of changing cold rolling reduction was to obtain microstructures with different content of strain-induced martensite and deformed untransformed austenite in samples. Next, the strips were isothermally annealed at a temperature of 900 °C for 2 min in a tubular resistance furnace under argon atmosphere, and then subsequently quenched in ice-water."
