Repository: MGEdata/SteelScientist

# SteelScientist

## 📝Cite  


**Paper link:**[Steel design based on a large language model](https://doi.org/10.1016/j.actamat.2024.120663)  

@article{tian2025steel,  
&nbsp;&nbsp;&nbsp;&nbsp;&nbsp;&nbsp;&nbsp;&nbsp;title={Steel design based on a large language model},  
&nbsp;&nbsp;&nbsp;&nbsp;&nbsp;&nbsp;&nbsp;&nbsp;author={Tian, Shaohan and Jiang, Xue and Wang, Weiren and Jing, Zhihua and Zhang, Chi and Zhang, Cheng and Lookman, Turab and Su, Yanjing},  
&nbsp;&nbsp;&nbsp;&nbsp;&nbsp;&nbsp;&nbsp;&nbsp;journal={Acta Materialia},  
&nbsp;&nbsp;&nbsp;&nbsp;&nbsp;&nbsp;&nbsp;&nbsp;volume={285},    
&nbsp;&nbsp;&nbsp;&nbsp;&nbsp;&nbsp;&nbsp;&nbsp;pages={120663},

File: datasets/train_data.csv (part 27 of 46)
DOIs,title,abstract,Table_topic,Material,Tensile_name,Tensile_value,Tensile_unit,Yield_name,Yield_value,Yield_unit,Elongation_name,Elongation_value,Elongation_unit,H,B,C,N,O,F,Na,Mg,Al,Si,P,S,Cl,Ca,Ti,V,Cr,Mn,Fe,Co,Ni,Cu,Zn,As,Y,Zr,Nb,Mo,Sn,Sb,La,Ce,Ta,W,Pb,Bi,Text
10.1016/j.matchar.2018.08.056,The significant impact of cold deformation on structure-property relationship in phase reversion-induced stainless steels,"The present study aims to investigate the impact of cold deformation on structure-property relationship in phase reversion-induced stainless steels. The commercial 18Cr-8Ni stainless steel was cold rolled at room temperature to 30%, 60% and 90% thickness reduction, respectively and subsequently annealed at 900 degrees C for 1-100 min. Evolution of phases in selected samples was identified and quantified by X-ray diffraction together with the corresponding microstructural characterization through optical, scanning and transmission electron microscopy, and electron backscatter diffraction. Mechanical properties of selected samples were determined by the tensile test. The results indicated that parts of metastable austenite transformed into strain-induced martensite during cold rolling process, and the volume fraction of martensite increased with increase in cold rolling reduction. The kinetics of reversion transformation from martensite to austenite was fastest in 90% cold-rolled sample during annealing treatment. The austenite grain size for the 90% cold-rolled sample after annealing was smallest and most uniform, which induced highest yield strength and elongation combination.","Tensile properties for 18Cr-8Ni stainless steel and 30% CR, 60% CR and 90% CR samples after annealing for various time.",30%,"Mean tensile strength, MPa",813,MPa,"Mean yield strength, MPa",380,MPa,"Mean elongation, MPa",57,%,0,0,0.04,0.048,0,0,0,0,0,0.34,0,0,0,0,0,0,18.06,1.15,0,0,8.33,0,0,0,0,0,0,0.051,0,0,0,0,0,0,0,0,"The experimental material used in this study was commercial 18Cr-8Ni cold-rolled stainless steel strips of ~3 mm thickness and the chemical composition (weight percent) of this steel is listed in Table 1 . The strips were cold rolled in a pilot plant to 30% reduction in thickness at room temperature. The objective of changing cold rolling reduction was to obtain microstructures with different content of strain-induced martensite and deformed untransformed austenite in samples. Next, the strips were isothermally annealed at a temperature of 900 °C for 3 min in a tubular resistance furnace under argon atmosphere, and then subsequently quenched in ice-water."
10.1016/j.matchar.2018.08.056,The significant impact of cold deformation on structure-property relationship in phase reversion-induced stainless steels,"The present study aims to investigate the impact of cold deformation on structure-property relationship in phase reversion-induced stainless steels. The commercial 18Cr-8Ni stainless steel was cold rolled at room temperature to 30%, 60% and 90% thickness reduction, respectively and subsequently annealed at 900 degrees C for 1-100 min. Evolution of phases in selected samples was identified and quantified by X-ray diffraction together with the corresponding microstructural characterization through optical, scanning and transmission electron microscopy, and electron backscatter diffraction. Mechanical properties of selected samples were determined by the tensile test. The results indicated that parts of metastable austenite transformed into strain-induced martensite during cold rolling process, and the volume fraction of martensite increased with increase in cold rolling reduction. The kinetics of reversion transformation from martensite to austenite was fastest in 90% cold-rolled sample during annealing treatment. The austenite grain size for the 90% cold-rolled sample after annealing was smallest and most uniform, which induced highest yield strength and elongation combination.","Tensile properties for 18Cr-8Ni stainless steel and 30% CR, 60% CR and 90% CR samples after annealing for various time.",30%,"Mean tensile strength, MPa",811,MPa,"Mean yield strength, MPa",290,MPa,"Mean elongation, MPa",60,%,0,0,0.04,0.048,0,0,0,0,0,0.34,0,0,0,0,0,0,18.06,1.15,0,0,8.33,0,0,0,0,0,0,0.051,0,0,0,0,0,0,0,0,"The experimental material used in this study was commercial 18Cr-8Ni cold-rolled stainless steel strips of ~3 mm thickness and the chemical composition (weight percent) of this steel is listed in Table 1 . The strips were cold rolled in a pilot plant to 30% reduction in thickness at room temperature. The objective of changing cold rolling reduction was to obtain microstructures with different content of strain-induced martensite and deformed untransformed austenite in samples. Next, the strips were isothermally annealed at a temperature of 900 °C for 5 min in a tubular resistance furnace under argon atmosphere, and then subsequently quenched in ice-water."
10.1016/j.matchar.2018.08.056,The significant impact of cold deformation on structure-property relationship in phase reversion-induced stainless steels,"The present study aims to investigate the impact of cold deformation on structure-property relationship in phase reversion-induced stainless steels. The commercial 18Cr-8Ni stainless steel was cold rolled at room temperature to 30%, 60% and 90% thickness reduction, respectively and subsequently annealed at 900 degrees C for 1-100 min. Evolution of phases in selected samples was identified and quantified by X-ray diffraction together with the corresponding microstructural characterization through optical, scanning and transmission electron microscopy, and electron backscatter diffraction. Mechanical properties of selected samples were determined by the tensile test. The results indicated that parts of metastable austenite transformed into strain-induced martensite during cold rolling process, and the volume fraction of martensite increased with increase in cold rolling reduction. The kinetics of reversion transformation from martensite to austenite was fastest in 90% cold-rolled sample during annealing treatment. The austenite grain size for the 90% cold-rolled sample after annealing was smallest and most uniform, which induced highest yield strength and elongation combination.","Tensile properties for 18Cr-8Ni stainless steel and 30% CR, 60% CR and 90% CR samples after annealing for various time.",30%,"Mean tensile strength, MPa",814,MPa,"Mean yield strength, MPa",280,MPa,"Mean elongation, MPa",62,%,0,0,0.04,0.048,0,0,0,0,0,0.34,0,0,0,0,0,0,18.06,1.15,0,0,8.33,0,0,0,0,0,0,0.051,0,0,0,0,0,0,0,0,"The experimental material used in this study was commercial 18Cr-8Ni cold-rolled stainless steel strips of ~3 mm thickness and the chemical composition (weight percent) of this steel is listed in Table 1 . The strips were cold rolled in a pilot plant to 30% reduction in thickness at room temperature. The objective of changing cold rolling reduction was to obtain microstructures with different content of strain-induced martensite and deformed untransformed austenite in samples. Next, the strips were isothermally annealed at a temperature of 900 °C for 10 min in a tubular resistance furnace under argon atmosphere, and then subsequently quenched in ice-water."
10.1016/j.matchar.2018.08.056,The significant impact of cold deformation on structure-property relationship in phase reversion-induced stainless steels,"The present study aims to investigate the impact of cold deformation on structure-property relationship in phase reversion-induced stainless steels. The commercial 18Cr-8Ni stainless steel was cold rolled at room temperature to 30%, 60% and 90% thickness reduction, respectively and subsequently annealed at 900 degrees C for 1-100 min. Evolution of phases in selected samples was identified and quantified by X-ray diffraction together with the corresponding microstructural characterization through optical, scanning and transmission electron microscopy, and electron backscatter diffraction. Mechanical properties of selected samples were determined by the tensile test. The results indicated that parts of metastable austenite transformed into strain-induced martensite during cold rolling process, and the volume fraction of martensite increased with increase in cold rolling reduction. The kinetics of reversion transformation from martensite to austenite was fastest in 90% cold-rolled sample during annealing treatment. The austenite grain size for the 90% cold-rolled sample after annealing was smallest and most uniform, which induced highest yield strength and elongation combination.","Tensile properties for 18Cr-8Ni stainless steel and 30% CR, 60% CR and 90% CR samples after annealing for various time.",30%,"Mean tensile strength, MPa",748,MPa,"Mean yield strength, MPa",261,MPa,"Mean elongation, MPa",66,%,0,0,0.04,0.048,0,0,0,0,0,0.34,0,0,0,0,0,0,18.06,1.15,0,0,8.33,0,0,0,0,0,0,0.051,0,0,0,0,0,0,0,0,"The experimental material used in this study was commercial 18Cr-8Ni cold-rolled stainless steel strips of ~3 mm thickness and the chemical composition (weight percent) of this steel is listed in Table 1 . The strips were cold rolled in a pilot plant to 30% reduction in thickness at room temperature. The objective of changing cold rolling reduction was to obtain microstructures with different content of strain-induced martensite and deformed untransformed austenite in samples. Next, the strips were isothermally annealed at a temperature of 900 °C for 50 min in a tubular resistance furnace under argon atmosphere, and then subsequently quenched in ice-water."
10.1016/j.matchar.2018.08.056,The significant impact of cold deformation on structure-property relationship in phase reversion-induced stainless steels,"The present study aims to investigate the impact of cold deformation on structure-property relationship in phase reversion-induced stainless steels. The commercial 18Cr-8Ni stainless steel was cold rolled at room temperature to 30%, 60% and 90% thickness reduction, respectively and subsequently annealed at 900 degrees C for 1-100 min. Evolution of phases in selected samples was identified and quantified by X-ray diffraction together with the corresponding microstructural characterization through optical, scanning and transmission electron microscopy, and electron backscatter diffraction. Mechanical properties of selected samples were determined by the tensile test. The results indicated that parts of metastable austenite transformed into strain-induced martensite during cold rolling process, and the volume fraction of martensite increased with increase in cold rolling reduction. The kinetics of reversion transformation from martensite to austenite was fastest in 90% cold-rolled sample during annealing treatment. The austenite grain size for the 90% cold-rolled sample after annealing was smallest and most uniform, which induced highest yield strength and elongation combination.","Tensile properties for 18Cr-8Ni stainless steel and 30% CR, 60% CR and 90% CR samples after annealing for various time.",30%,"Mean tensile strength, MPa",753,MPa,"Mean yield strength, MPa",250,MPa,"Mean elongation, MPa",68,%,0,0,0.04,0.048,0,0,0,0,0,0.34,0,0,0,0,0,0,18.06,1.15,0,0,8.33,0,0,0,0,0,0,0.051,0,0,0,0,0,0,0,0,"The experimental material used in this study was commercial 18Cr-8Ni cold-rolled stainless steel strips of ~3 mm thickness and the chemical composition (weight percent) of this steel is listed in Table 1 . The strips were cold rolled in a pilot plant to 30% reduction in thickness at room temperature. The objective of changing cold rolling reduction was to obtain microstructures with different content of strain-induced martensite and deformed untransformed austenite in samples. Next, the strips were isothermally annealed at a temperature of 900 °C for 100 min in a tubular resistance furnace under argon atmosphere, and then subsequently quenched in ice-water."
10.1016/j.matchar.2018.08.056,The significant impact of cold deformation on structure-property relationship in phase reversion-induced stainless steels,"The present study aims to investigate the impact of cold deformation on structure-property relationship in phase reversion-induced stainless steels. The commercial 18Cr-8Ni stainless steel was cold rolled at room temperature to 30%, 60% and 90% thickness reduction, respectively and subsequently annealed at 900 degrees C for 1-100 min. Evolution of phases in selected samples was identified and quantified by X-ray diffraction together with the corresponding microstructural characterization through optical, scanning and transmission electron microscopy, and electron backscatter diffraction. Mechanical properties of selected samples were determined by the tensile test. The results indicated that parts of metastable austenite transformed into strain-induced martensite during cold rolling process, and the volume fraction of martensite increased with increase in cold rolling reduction. The kinetics of reversion transformation from martensite to austenite was fastest in 90% cold-rolled sample during annealing treatment. The austenite grain size for the 90% cold-rolled sample after annealing was smallest and most uniform, which induced highest yield strength and elongation combination.","Tensile properties for 18Cr-8Ni stainless steel and 30% CR, 60% CR and 90% CR samples after annealing for various time.",60%,"Mean tensile strength, MPa",1861,MPa,"Mean yield strength, MPa",1858,MPa,"Mean elongation, MPa",3.4,%,0,0,0.04,0.048,0,0,0,0,0,0.34,0,0,0,0,0,0,18.06,1.15,0,0,8.33,0,0,0,0,0,0,0.051,0,0,0,0,0,0,0,0,"The experimental material used in this study was commercial 18Cr-8Ni cold-rolled stainless steel strips of ~3 mm thickness and the chemical composition (weight percent) of this steel is listed in Table 1 . The strips were cold rolled in a pilot plant to 60% reduction in thickness at room temperature. The objective of changing cold rolling reduction was to obtain microstructures with different content of strain-induced martensite and deformed untransformed austenite in samples. Next, the strips were isothermally annealed at a temperature of 900 °C for 1 min in a tubular resistance furnace under argon atmosphere, and then subsequently quenched in ice-water."
10.1016/j.matchar.2018.08.056,The significant impact of cold deformation on structure-property relationship in phase reversion-induced stainless steels,"The present study aims to investigate the impact of cold deformation on structure-property relationship in phase reversion-induced stainless steels. The commercial 18Cr-8Ni stainless steel was cold rolled at room temperature to 30%, 60% and 90% thickness reduction, respectively and subsequently annealed at 900 degrees C for 1-100 min. Evolution of phases in selected samples was identified and quantified by X-ray diffraction together with the corresponding microstructural characterization through optical, scanning and transmission electron microscopy, and electron backscatter diffraction. Mechanical properties of selected samples were determined by the tensile test. The results indicated that parts of metastable austenite transformed into strain-induced martensite during cold rolling process, and the volume fraction of martensite increased with increase in cold rolling reduction. The kinetics of reversion transformation from martensite to austenite was fastest in 90% cold-rolled sample during annealing treatment. The austenite grain size for the 90% cold-rolled sample after annealing was smallest and most uniform, which induced highest yield strength and elongation combination.","Tensile properties for 18Cr-8Ni stainless steel and 30% CR, 60% CR and 90% CR samples after annealing for various time.",60%,"Mean tensile strength, MPa",1827,MPa,"Mean yield strength, MPa",1822,MPa,"Mean elongation, MPa",6.5,%,0,0,0.04,0.048,0,0,0,0,0,0.34,0,0,0,0,0,0,18.06,1.15,0,0,8.33,0,0,0,0,0,0,0.051,0,0,0,0,0,0,0,0,"The experimental material used in this study was commercial 18Cr-8Ni cold-rolled stainless steel strips of ~3 mm thickness and the chemical composition (weight percent) of this steel is listed in Table 1 . The strips were cold rolled in a pilot plant to 60% reduction in thickness at room temperature. The objective of changing cold rolling reduction was to obtain microstructures with different content of strain-induced martensite and deformed untransformed austenite in samples. Next, the strips were isothermally annealed at a temperature of 900 °C for 1.5 min in a tubular resistance furnace under argon atmosphere, and then subsequently quenched in ice-water."
10.1016/j.matchar.2018.08.056,The significant impact of cold deformation on structure-property relationship in phase reversion-induced stainless steels,"The present study aims to investigate the impact of cold deformation on structure-property relationship in phase reversion-induced stainless steels. The commercial 18Cr-8Ni stainless steel was cold rolled at room temperature to 30%, 60% and 90% thickness reduction, respectively and subsequently annealed at 900 degrees C for 1-100 min. Evolution of phases in selected samples was identified and quantified by X-ray diffraction together with the corresponding microstructural characterization through optical, scanning and transmission electron microscopy, and electron backscatter diffraction. Mechanical properties of selected samples were determined by the tensile test. The results indicated that parts of metastable austenite transformed into strain-induced martensite during cold rolling process, and the volume fraction of martensite increased with increase in cold rolling reduction. The kinetics of reversion transformation from martensite to austenite was fastest in 90% cold-rolled sample during annealing treatment. The austenite grain size for the 90% cold-rolled sample after annealing was smallest and most uniform, which induced highest yield strength and elongation combination.","Tensile properties for 18Cr-8Ni stainless steel and 30% CR, 60% CR and 90% CR samples after annealing for various time.",60%,"Mean tensile strength, MPa",1155,MPa,"Mean yield strength, MPa",1016,MPa,"Mean elongation, MPa",10,%,0,0,0.04,0.048,0,0,0,0,0,0.34,0,0,0,0,0,0,18.06,1.15,0,0,8.33,0,0,0,0,0,0,0.051,0,0,0,0,0,0,0,0,"The experimental material used in this study was commercial 18Cr-8Ni cold-rolled stainless steel strips of ~3 mm thickness and the chemical composition (weight percent) of this steel is listed in Table 1 . The strips were cold rolled in a pilot plant to 60% reduction in thickness at room temperature. The objective of changing cold rolling reduction was to obtain microstructures with different content of strain-induced martensite and deformed untransformed austenite in samples. Next, the strips were isothermally annealed at a temperature of 900 °C for 2 min in a tubular resistance furnace under argon atmosphere, and then subsequently quenched in ice-water."
10.1016/j.matchar.2018.08.056,The significant impact of cold deformation on structure-property relationship in phase reversion-induced stainless steels,"The present study aims to investigate the impact of cold deformation on structure-property relationship in phase reversion-induced stainless steels. The commercial 18Cr-8Ni stainless steel was cold rolled at room temperature to 30%, 60% and 90% thickness reduction, respectively and subsequently annealed at 900 degrees C for 1-100 min. Evolution of phases in selected samples was identified and quantified by X-ray diffraction together with the corresponding microstructural characterization through optical, scanning and transmission electron microscopy, and electron backscatter diffraction. Mechanical properties of selected samples were determined by the tensile test. The results indicated that parts of metastable austenite transformed into strain-induced martensite during cold rolling process, and the volume fraction of martensite increased with increase in cold rolling reduction. The kinetics of reversion transformation from martensite to austenite was fastest in 90% cold-rolled sample during annealing treatment. The austenite grain size for the 90% cold-rolled sample after annealing was smallest and most uniform, which induced highest yield strength and elongation combination.","Tensile properties for 18Cr-8Ni stainless steel and 30% CR, 60% CR and 90% CR samples after annealing for various time.",60%,"Mean tensile strength, MPa",799,MPa,"Mean yield strength, MPa",396,MPa,"Mean elongation, MPa",55,%,0,0,0.04,0.048,0,0,0,0,0,0.34,0,0,0,0,0,0,18.06,1.15,0,0,8.33,0,0,0,0,0,0,0.051,0,0,0,0,0,0,0,0,"The experimental material used in this study was commercial 18Cr-8Ni cold-rolled stainless steel strips of ~3 mm thickness and the chemical composition (weight percent) of this steel is listed in Table 1 . The strips were cold rolled in a pilot plant to 60% reduction in thickness at room temperature. The objective of changing cold rolling reduction was to obtain microstructures with different content of strain-induced martensite and deformed untransformed austenite in samples. Next, the strips were isothermally annealed at a temperature of 900 °C for 3 min in a tubular resistance furnace under argon atmosphere, and then subsequently quenched in ice-water."
10.1016/j.matchar.2018.08.056,The significant impact of cold deformation on structure-property relationship in phase reversion-induced stainless steels,"The present study aims to investigate the impact of cold deformation on structure-property relationship in phase reversion-induced stainless steels. The commercial 18Cr-8Ni stainless steel was cold rolled at room temperature to 30%, 60% and 90% thickness reduction, respectively and subsequently annealed at 900 degrees C for 1-100 min. Evolution of phases in selected samples was identified and quantified by X-ray diffraction together with the corresponding microstructural characterization through optical, scanning and transmission electron microscopy, and electron backscatter diffraction. Mechanical properties of selected samples were determined by the tensile test. The results indicated that parts of metastable austenite transformed into strain-induced martensite during cold rolling process, and the volume fraction of martensite increased with increase in cold rolling reduction. The kinetics of reversion transformation from martensite to austenite was fastest in 90% cold-rolled sample during annealing treatment. The austenite grain size for the 90% cold-rolled sample after annealing was smallest and most uniform, which induced highest yield strength and elongation combination.","Tensile properties for 18Cr-8Ni stainless steel and 30% CR, 60% CR and 90% CR samples after annealing for various time.",60%,"Mean tensile strength, MPa",785,MPa,"Mean yield strength, MPa",376,MPa,"Mean elongation, MPa",57,%,0,0,0.04,0.048,0,0,0,0,0,0.34,0,0,0,0,0,0,18.06,1.15,0,0,8.33,0,0,0,0,0,0,0.051,0,0,0,0,0,0,0,0,"The experimental material used in this study was commercial 18Cr-8Ni cold-rolled stainless steel strips of ~3 mm thickness and the chemical composition (weight percent) of this steel is listed in Table 1 . The strips were cold rolled in a pilot plant to 60% reduction in thickness at room temperature. The objective of changing cold rolling reduction was to obtain microstructures with different content of strain-induced martensite and deformed untransformed austenite in samples. Next, the strips were isothermally annealed at a temperature of 900 °C for 5 min in a tubular resistance furnace under argon atmosphere, and then subsequently quenched in ice-water."
10.1016/j.matchar.2018.08.056,The significant impact of cold deformation on structure-property relationship in phase reversion-induced stainless steels,"The present study aims to investigate the impact of cold deformation on structure-property relationship in phase reversion-induced stainless steels. The commercial 18Cr-8Ni stainless steel was cold rolled at room temperature to 30%, 60% and 90% thickness reduction, respectively and subsequently annealed at 900 degrees C for 1-100 min. Evolution of phases in selected samples was identified and quantified by X-ray diffraction together with the corresponding microstructural characterization through optical, scanning and transmission electron microscopy, and electron backscatter diffraction. Mechanical properties of selected samples were determined by the tensile test. The results indicated that parts of metastable austenite transformed into strain-induced martensite during cold rolling process, and the volume fraction of martensite increased with increase in cold rolling reduction. The kinetics of reversion transformation from martensite to austenite was fastest in 90% cold-rolled sample during annealing treatment. The austenite grain size for the 90% cold-rolled sample after annealing was smallest and most uniform, which induced highest yield strength and elongation combination.","Tensile properties for 18Cr-8Ni stainless steel and 30% CR, 60% CR and 90% CR samples after annealing for various time.",60%,"Mean tensile strength, MPa",779,MPa,"Mean yield strength, MPa",334,MPa,"Mean elongation, MPa",60,%,0,0,0.04,0.048,0,0,0,0,0,0.34,0,0,0,0,0,0,18.06,1.15,0,0,8.33,0,0,0,0,0,0,0.051,0,0,0,0,0,0,0,0,"The experimental material used in this study was commercial 18Cr-8Ni cold-rolled stainless steel strips of ~3 mm thickness and the chemical composition (weight percent) of this steel is listed in Table 1 . The strips were cold rolled in a pilot plant to 60% reduction in thickness at room temperature. The objective of changing cold rolling reduction was to obtain microstructures with different content of strain-induced martensite and deformed untransformed austenite in samples. Next, the strips were isothermally annealed at a temperature of 900 °C for 10 min in a tubular resistance furnace under argon atmosphere, and then subsequently quenched in ice-water."
10.1016/j.matchar.2018.08.056,The significant impact of cold deformation on structure-property relationship in phase reversion-induced stainless steels,"The present study aims to investigate the impact of cold deformation on structure-property relationship in phase reversion-induced stainless steels. The commercial 18Cr-8Ni stainless steel was cold rolled at room temperature to 30%, 60% and 90% thickness reduction, respectively and subsequently annealed at 900 degrees C for 1-100 min. Evolution of phases in selected samples was identified and quantified by X-ray diffraction together with the corresponding microstructural characterization through optical, scanning and transmission electron microscopy, and electron backscatter diffraction. Mechanical properties of selected samples were determined by the tensile test. The results indicated that parts of metastable austenite transformed into strain-induced martensite during cold rolling process, and the volume fraction of martensite increased with increase in cold rolling reduction. The kinetics of reversion transformation from martensite to austenite was fastest in 90% cold-rolled sample during annealing treatment. The austenite grain size for the 90% cold-rolled sample after annealing was smallest and most uniform, which induced highest yield strength and elongation combination.","Tensile properties for 18Cr-8Ni stainless steel and 30% CR, 60% CR and 90% CR samples after annealing for various time.",60%,"Mean tensile strength, MPa",788,MPa,"Mean yield strength, MPa",300,MPa,"Mean elongation, MPa",65,%,0,0,0.04,0.048,0,0,0,0,0,0.34,0,0,0,0,0,0,18.06,1.15,0,0,8.33,0,0,0,0,0,0,0.051,0,0,0,0,0,0,0,0,"The experimental material used in this study was commercial 18Cr-8Ni cold-rolled stainless steel strips of ~3 mm thickness and the chemical composition (weight percent) of this steel is listed in Table 1 . The strips were cold rolled in a pilot plant to 60% reduction in thickness at room temperature. The objective of changing cold rolling reduction was to obtain microstructures with different content of strain-induced martensite and deformed untransformed austenite in samples. Next, the strips were isothermally annealed at a temperature of 900 °C for 50 min in a tubular resistance furnace under argon atmosphere, and then subsequently quenched in ice-water."
10.1016/j.matchar.2018.08.056,The significant impact of cold deformation on structure-property relationship in phase reversion-induced stainless steels,"The present study aims to investigate the impact of cold deformation on structure-property relationship in phase reversion-induced stainless steels. The commercial 18Cr-8Ni stainless steel was cold rolled at room temperature to 30%, 60% and 90% thickness reduction, respectively and subsequently annealed at 900 degrees C for 1-100 min. Evolution of phases in selected samples was identified and quantified by X-ray diffraction together with the corresponding microstructural characterization through optical, scanning and transmission electron microscopy, and electron backscatter diffraction. Mechanical properties of selected samples were determined by the tensile test. The results indicated that parts of metastable austenite transformed into strain-induced martensite during cold rolling process, and the volume fraction of martensite increased with increase in cold rolling reduction. The kinetics of reversion transformation from martensite to austenite was fastest in 90% cold-rolled sample during annealing treatment. The austenite grain size for the 90% cold-rolled sample after annealing was smallest and most uniform, which induced highest yield strength and elongation combination.","Tensile properties for 18Cr-8Ni stainless steel and 30% CR, 60% CR and 90% CR samples after annealing for various time.",60%,"Mean tensile strength, MPa",773,MPa,"Mean yield strength, MPa",280,MPa,"Mean elongation, MPa",66,%,0,0,0.04,0.048,0,0,0,0,0,0.34,0,0,0,0,0,0,18.06,1.15,0,0,8.33,0,0,0,0,0,0,0.051,0,0,0,0,0,0,0,0,"The experimental material used in this study was commercial 18Cr-8Ni cold-rolled stainless steel strips of ~3 mm thickness and the chemical composition (weight percent) of this steel is listed in Table 1 . The strips were cold rolled in a pilot plant to 60% reduction in thickness at room temperature. The objective of changing cold rolling reduction was to obtain microstructures with different content of strain-induced martensite and deformed untransformed austenite in samples. Next, the strips were isothermally annealed at a temperature of 900 °C for 100 min in a tubular resistance furnace under argon atmosphere, and then subsequently quenched in ice-water."
10.1016/j.matchar.2018.08.056,The significant impact of cold deformation on structure-property relationship in phase reversion-induced stainless steels,"The present study aims to investigate the impact of cold deformation on structure-property relationship in phase reversion-induced stainless steels. The commercial 18Cr-8Ni stainless steel was cold rolled at room temperature to 30%, 60% and 90% thickness reduction, respectively and subsequently annealed at 900 degrees C for 1-100 min. Evolution of phases in selected samples was identified and quantified by X-ray diffraction together with the corresponding microstructural characterization through optical, scanning and transmission electron microscopy, and electron backscatter diffraction. Mechanical properties of selected samples were determined by the tensile test. The results indicated that parts of metastable austenite transformed into strain-induced martensite during cold rolling process, and the volume fraction of martensite increased with increase in cold rolling reduction. The kinetics of reversion transformation from martensite to austenite was fastest in 90% cold-rolled sample during annealing treatment. The austenite grain size for the 90% cold-rolled sample after annealing was smallest and most uniform, which induced highest yield strength and elongation combination.","Tensile properties for 18Cr-8Ni stainless steel and 30% CR, 60% CR and 90% CR samples after annealing for various time.",90%,"Mean tensile strength, MPa",2160,MPa,"Mean yield strength, MPa",2155,MPa,"Mean elongation, MPa",1.4,%,0,0,0.04,0.048,0,0,0,0,0,0.34,0,0,0,0,0,0,18.06,1.15,0,0,8.33,0,0,0,0,0,0,0.051,0,0,0,0,0,0,0,0,"The experimental material used in this study was commercial 18Cr-8Ni cold-rolled stainless steel strips of ~3 mm thickness and the chemical composition (weight percent) of this steel is listed in Table 1 . The strips were cold rolled in a pilot plant to 90% reduction in thickness at room temperature. The objective of changing cold rolling reduction was to obtain microstructures with different content of strain-induced martensite and deformed untransformed austenite in samples. Next, the strips were isothermally annealed at a temperature of 900 °C for 1 min in a tubular resistance furnace under argon atmosphere, and then subsequently quenched in ice-water."
10.1016/j.matchar.2018.08.056,The significant impact of cold deformation on structure-property relationship in phase reversion-induced stainless steels,"The present study aims to investigate the impact of cold deformation on structure-property relationship in phase reversion-induced stainless steels. The commercial 18Cr-8Ni stainless steel was cold rolled at room temperature to 30%, 60% and 90% thickness reduction, respectively and subsequently annealed at 900 degrees C for 1-100 min. Evolution of phases in selected samples was identified and quantified by X-ray diffraction together with the corresponding microstructural characterization through optical, scanning and transmission electron microscopy, and electron backscatter diffraction. Mechanical properties of selected samples were determined by the tensile test. The results indicated that parts of metastable austenite transformed into strain-induced martensite during cold rolling process, and the volume fraction of martensite increased with increase in cold rolling reduction. The kinetics of reversion transformation from martensite to austenite was fastest in 90% cold-rolled sample during annealing treatment. The austenite grain size for the 90% cold-rolled sample after annealing was smallest and most uniform, which induced highest yield strength and elongation combination.","Tensile properties for 18Cr-8Ni stainless steel and 30% CR, 60% CR and 90% CR samples after annealing for various time.",90%,"Mean tensile strength, MPa",1803,MPa,"Mean yield strength, MPa",1665,MPa,"Mean elongation, MPa",3.8,%,0,0,0.04,0.048,0,0,0,0,0,0.34,0,0,0,0,0,0,18.06,1.15,0,0,8.33,0,0,0,0,0,0,0.051,0,0,0,0,0,0,0,0,"The experimental material used in this study was commercial 18Cr-8Ni cold-rolled stainless steel strips of ~3 mm thickness and the chemical composition (weight percent) of this steel is listed in Table 1 . The strips were cold rolled in a pilot plant to 90% reduction in thickness at room temperature. The objective of changing cold rolling reduction was to obtain microstructures with different content of strain-induced martensite and deformed untransformed austenite in samples. Next, the strips were isothermally annealed at a temperature of 900 °C for 1.5 min in a tubular resistance furnace under argon atmosphere, and then subsequently quenched in ice-water."
10.1016/j.matchar.2018.08.056,The significant impact of cold deformation on structure-property relationship in phase reversion-induced stainless steels,"The present study aims to investigate the impact of cold deformation on structure-property relationship in phase reversion-induced stainless steels. The commercial 18Cr-8Ni stainless steel was cold rolled at room temperature to 30%, 60% and 90% thickness reduction, respectively and subsequently annealed at 900 degrees C for 1-100 min. Evolution of phases in selected samples was identified and quantified by X-ray diffraction together with the corresponding microstructural characterization through optical, scanning and transmission electron microscopy, and electron backscatter diffraction. Mechanical properties of selected samples were determined by the tensile test. The results indicated that parts of metastable austenite transformed into strain-induced martensite during cold rolling process, and the volume fraction of martensite increased with increase in cold rolling reduction. The kinetics of reversion transformation from martensite to austenite was fastest in 90% cold-rolled sample during annealing treatment. The austenite grain size for the 90% cold-rolled sample after annealing was smallest and most uniform, which induced highest yield strength and elongation combination.","Tensile properties for 18Cr-8Ni stainless steel and 30% CR, 60% CR and 90% CR samples after annealing for various time.",90%,"Mean tensile strength, MPa",1160,MPa,"Mean yield strength, MPa",994,MPa,"Mean elongation, MPa",40,%,0,0,0.04,0.048,0,0,0,0,0,0.34,0,0,0,0,0,0,18.06,1.15,0,0,8.33,0,0,0,0,0,0,0.051,0,0,0,0,0,0,0,0,"The experimental material used in this study was commercial 18Cr-8Ni cold-rolled stainless steel strips of ~3 mm thickness and the chemical composition (weight percent) of this steel is listed in Table 1 . The strips were cold rolled in a pilot plant to 90% reduction in thickness at room temperature. The objective of changing cold rolling reduction was to obtain microstructures with different content of strain-induced martensite and deformed untransformed austenite in samples. Next, the strips were isothermally annealed at a temperature of 900 °C for 2 min in a tubular resistance furnace under argon atmosphere, and then subsequently quenched in ice-water."
10.1016/j.matchar.2018.08.056,The significant impact of cold deformation on structure-property relationship in phase reversion-induced stainless steels,"The present study aims to investigate the impact of cold deformation on structure-property relationship in phase reversion-induced stainless steels. The commercial 18Cr-8Ni stainless steel was cold rolled at room temperature to 30%, 60% and 90% thickness reduction, respectively and subsequently annealed at 900 degrees C for 1-100 min. Evolution of phases in selected samples was identified and quantified by X-ray diffraction together with the corresponding microstructural characterization through optical, scanning and transmission electron microscopy, and electron backscatter diffraction. Mechanical properties of selected samples were determined by the tensile test. The results indicated that parts of metastable austenite transformed into strain-induced martensite during cold rolling process, and the volume fraction of martensite increased with increase in cold rolling reduction. The kinetics of reversion transformation from martensite to austenite was fastest in 90% cold-rolled sample during annealing treatment. The austenite grain size for the 90% cold-rolled sample after annealing was smallest and most uniform, which induced highest yield strength and elongation combination.","Tensile properties for 18Cr-8Ni stainless steel and 30% CR, 60% CR and 90% CR samples after annealing for various time.",90%,"Mean tensile strength, MPa",1019,MPa,"Mean yield strength, MPa",558,MPa,"Mean elongation, MPa",55,%,0,0,0.04,0.048,0,0,0,0,0,0.34,0,0,0,0,0,0,18.06,1.15,0,0,8.33,0,0,0,0,0,0,0.051,0,0,0,0,0,0,0,0,"The experimental material used in this study was commercial 18Cr-8Ni cold-rolled stainless steel strips of ~3 mm thickness and the chemical composition (weight percent) of this steel is listed in Table 1 . The strips were cold rolled in a pilot plant to 90% reduction in thickness at room temperature. The objective of changing cold rolling reduction was to obtain microstructures with different content of strain-induced martensite and deformed untransformed austenite in samples. Next, the strips were isothermally annealed at a temperature of 900 °C for 3 min in a tubular resistance furnace under argon atmosphere, and then subsequently quenched in ice-water."
