Repository: MGEdata/SteelScientist

# SteelScientist

## 📝Cite  


**Paper link:**[Steel design based on a large language model](https://doi.org/10.1016/j.actamat.2024.120663)  

@article{tian2025steel,  
&nbsp;&nbsp;&nbsp;&nbsp;&nbsp;&nbsp;&nbsp;&nbsp;title={Steel design based on a large language model},  
&nbsp;&nbsp;&nbsp;&nbsp;&nbsp;&nbsp;&nbsp;&nbsp;author={Tian, Shaohan and Jiang, Xue and Wang, Weiren and Jing, Zhihua and Zhang, Chi and Zhang, Cheng and Lookman, Turab and Su, Yanjing},  
&nbsp;&nbsp;&nbsp;&nbsp;&nbsp;&nbsp;&nbsp;&nbsp;journal={Acta Materialia},  
&nbsp;&nbsp;&nbsp;&nbsp;&nbsp;&nbsp;&nbsp;&nbsp;volume={285},    
&nbsp;&nbsp;&nbsp;&nbsp;&nbsp;&nbsp;&nbsp;&nbsp;pages={120663},

File: datasets/train_data.csv (part 28 of 46)
DOIs,title,abstract,Table_topic,Material,Tensile_name,Tensile_value,Tensile_unit,Yield_name,Yield_value,Yield_unit,Elongation_name,Elongation_value,Elongation_unit,H,B,C,N,O,F,Na,Mg,Al,Si,P,S,Cl,Ca,Ti,V,Cr,Mn,Fe,Co,Ni,Cu,Zn,As,Y,Zr,Nb,Mo,Sn,Sb,La,Ce,Ta,W,Pb,Bi,Text
10.1016/j.matchar.2018.08.056,The significant impact of cold deformation on structure-property relationship in phase reversion-induced stainless steels,"The present study aims to investigate the impact of cold deformation on structure-property relationship in phase reversion-induced stainless steels. The commercial 18Cr-8Ni stainless steel was cold rolled at room temperature to 30%, 60% and 90% thickness reduction, respectively and subsequently annealed at 900 degrees C for 1-100 min. Evolution of phases in selected samples was identified and quantified by X-ray diffraction together with the corresponding microstructural characterization through optical, scanning and transmission electron microscopy, and electron backscatter diffraction. Mechanical properties of selected samples were determined by the tensile test. The results indicated that parts of metastable austenite transformed into strain-induced martensite during cold rolling process, and the volume fraction of martensite increased with increase in cold rolling reduction. The kinetics of reversion transformation from martensite to austenite was fastest in 90% cold-rolled sample during annealing treatment. The austenite grain size for the 90% cold-rolled sample after annealing was smallest and most uniform, which induced highest yield strength and elongation combination.","Tensile properties for 18Cr-8Ni stainless steel and 30% CR, 60% CR and 90% CR samples after annealing for various time.",90%,"Mean tensile strength, MPa",1011,MPa,"Mean yield strength, MPa",488,MPa,"Mean elongation, MPa",57,%,0,0,0.04,0.048,0,0,0,0,0,0.34,0,0,0,0,0,0,18.06,1.15,0,0,8.33,0,0,0,0,0,0,0.051,0,0,0,0,0,0,0,0,"The experimental material used in this study was commercial 18Cr-8Ni cold-rolled stainless steel strips of ~3 mm thickness and the chemical composition (weight percent) of this steel is listed in Table 1 . The strips were cold rolled in a pilot plant to 90% reduction in thickness at room temperature. The objective of changing cold rolling reduction was to obtain microstructures with different content of strain-induced martensite and deformed untransformed austenite in samples. Next, the strips were isothermally annealed at a temperature of 900 °C for 5 min in a tubular resistance furnace under argon atmosphere, and then subsequently quenched in ice-water."
10.1016/j.matchar.2018.08.056,The significant impact of cold deformation on structure-property relationship in phase reversion-induced stainless steels,"The present study aims to investigate the impact of cold deformation on structure-property relationship in phase reversion-induced stainless steels. The commercial 18Cr-8Ni stainless steel was cold rolled at room temperature to 30%, 60% and 90% thickness reduction, respectively and subsequently annealed at 900 degrees C for 1-100 min. Evolution of phases in selected samples was identified and quantified by X-ray diffraction together with the corresponding microstructural characterization through optical, scanning and transmission electron microscopy, and electron backscatter diffraction. Mechanical properties of selected samples were determined by the tensile test. The results indicated that parts of metastable austenite transformed into strain-induced martensite during cold rolling process, and the volume fraction of martensite increased with increase in cold rolling reduction. The kinetics of reversion transformation from martensite to austenite was fastest in 90% cold-rolled sample during annealing treatment. The austenite grain size for the 90% cold-rolled sample after annealing was smallest and most uniform, which induced highest yield strength and elongation combination.","Tensile properties for 18Cr-8Ni stainless steel and 30% CR, 60% CR and 90% CR samples after annealing for various time.",90%,"Mean tensile strength, MPa",988,MPa,"Mean yield strength, MPa",441,MPa,"Mean elongation, MPa",59,%,0,0,0.04,0.048,0,0,0,0,0,0.34,0,0,0,0,0,0,18.06,1.15,0,0,8.33,0,0,0,0,0,0,0.051,0,0,0,0,0,0,0,0,"The experimental material used in this study was commercial 18Cr-8Ni cold-rolled stainless steel strips of ~3 mm thickness and the chemical composition (weight percent) of this steel is listed in Table 1 . The strips were cold rolled in a pilot plant to 90% reduction in thickness at room temperature. The objective of changing cold rolling reduction was to obtain microstructures with different content of strain-induced martensite and deformed untransformed austenite in samples. Next, the strips were isothermally annealed at a temperature of 900 °C for 10 min in a tubular resistance furnace under argon atmosphere, and then subsequently quenched in ice-water."
10.1016/j.matchar.2018.08.056,The significant impact of cold deformation on structure-property relationship in phase reversion-induced stainless steels,"The present study aims to investigate the impact of cold deformation on structure-property relationship in phase reversion-induced stainless steels. The commercial 18Cr-8Ni stainless steel was cold rolled at room temperature to 30%, 60% and 90% thickness reduction, respectively and subsequently annealed at 900 degrees C for 1-100 min. Evolution of phases in selected samples was identified and quantified by X-ray diffraction together with the corresponding microstructural characterization through optical, scanning and transmission electron microscopy, and electron backscatter diffraction. Mechanical properties of selected samples were determined by the tensile test. The results indicated that parts of metastable austenite transformed into strain-induced martensite during cold rolling process, and the volume fraction of martensite increased with increase in cold rolling reduction. The kinetics of reversion transformation from martensite to austenite was fastest in 90% cold-rolled sample during annealing treatment. The austenite grain size for the 90% cold-rolled sample after annealing was smallest and most uniform, which induced highest yield strength and elongation combination.","Tensile properties for 18Cr-8Ni stainless steel and 30% CR, 60% CR and 90% CR samples after annealing for various time.",90%,"Mean tensile strength, MPa",966,MPa,"Mean yield strength, MPa",375,MPa,"Mean elongation, MPa",61,%,0,0,0.04,0.048,0,0,0,0,0,0.34,0,0,0,0,0,0,18.06,1.15,0,0,8.33,0,0,0,0,0,0,0.051,0,0,0,0,0,0,0,0,"The experimental material used in this study was commercial 18Cr-8Ni cold-rolled stainless steel strips of ~3 mm thickness and the chemical composition (weight percent) of this steel is listed in Table 1 . The strips were cold rolled in a pilot plant to 90% reduction in thickness at room temperature. The objective of changing cold rolling reduction was to obtain microstructures with different content of strain-induced martensite and deformed untransformed austenite in samples. Next, the strips were isothermally annealed at a temperature of 900 °C for 50 min in a tubular resistance furnace under argon atmosphere, and then subsequently quenched in ice-water."
10.1016/j.matchar.2018.08.056,The significant impact of cold deformation on structure-property relationship in phase reversion-induced stainless steels,"The present study aims to investigate the impact of cold deformation on structure-property relationship in phase reversion-induced stainless steels. The commercial 18Cr-8Ni stainless steel was cold rolled at room temperature to 30%, 60% and 90% thickness reduction, respectively and subsequently annealed at 900 degrees C for 1-100 min. Evolution of phases in selected samples was identified and quantified by X-ray diffraction together with the corresponding microstructural characterization through optical, scanning and transmission electron microscopy, and electron backscatter diffraction. Mechanical properties of selected samples were determined by the tensile test. The results indicated that parts of metastable austenite transformed into strain-induced martensite during cold rolling process, and the volume fraction of martensite increased with increase in cold rolling reduction. The kinetics of reversion transformation from martensite to austenite was fastest in 90% cold-rolled sample during annealing treatment. The austenite grain size for the 90% cold-rolled sample after annealing was smallest and most uniform, which induced highest yield strength and elongation combination.","Tensile properties for 18Cr-8Ni stainless steel and 30% CR, 60% CR and 90% CR samples after annealing for various time.",90%,"Mean tensile strength, MPa",924,MPa,"Mean yield strength, MPa",346,MPa,"Mean elongation, MPa",63,%,0,0,0.04,0.048,0,0,0,0,0,0.34,0,0,0,0,0,0,18.06,1.15,0,0,8.33,0,0,0,0,0,0,0.051,0,0,0,0,0,0,0,0,"The experimental material used in this study was commercial 18Cr-8Ni cold-rolled stainless steel strips of ~3 mm thickness and the chemical composition (weight percent) of this steel is listed in Table 1 . The strips were cold rolled in a pilot plant to 90% reduction in thickness at room temperature. The objective of changing cold rolling reduction was to obtain microstructures with different content of strain-induced martensite and deformed untransformed austenite in samples. Next, the strips were isothermally annealed at a temperature of 900 °C for 100 min in a tubular resistance furnace under argon atmosphere, and then subsequently quenched in ice-water."
10.1016/j.actamat.2013.06.040,Synergistic effects of Cu and Ni on nanoscale precipitation and mechanical properties of high-strength steels,"There is an increasing demand for ultrahigh-strength terrific steels strengthened by nanoprecipitates. Improvement of the precipitation strengthening response requires an understanding of the nanoscale precipitation mechanisms. In this study, the synergistic effects of Cu and Ni on nanoscale precipitation and mechanical properties of ferritic steels were thoroughly investigated, and new steels with ultra-high strength and high ductility have been developed. Our results indicate that Ni effectively increases the number density of Cu-rich nanoprecipitates by more than an order of magnitude, leading to a substantial increase in yield strength. It appears that Ni decreases both the strain energy for nucleation and the interfacial energy between the nucleus and the matrix, thereby decreasing the critical energy for nucleation of Cu-rich nanoprecipitates. Cu and Ni are also found to be beneficial to grain-size refinement, resulting from lowering the austenite-to-ferrite transformation temperature, as determined from thermodynamic calculations. In addition, the strengthening mechanisms of Cu and Ni were quantitatively evaluated in terms of precipitation strengthening, grain refinement strengthening and solid-solution strengthening. The current findings shed light on the composition-microstructure-property relationships in nanoprecipitate-strengthened ferritic steels. (C) 2013 Acta Materialia Inc. Published by Elsevier Ltd. All rights reserved.","The yield strength (YS), ultimate tensile strength (UTS), elongation (EL) and reduction in area (RA) for the five steels.",Base steel,UTS (MPa),586,MPa,YS (MPa),345,MPa,EL (%),22.1,%,0,0.01,0.08,0,0,0,0,0,0.3,0.3,0,0,0,0,0.07,0.25,2.25,0.75,0,0,0,0,0,0,0,0,0,1,0,0,0,0,0,0,0,0,The as-cast ingots were cold rolled for multiple passes for a total reduction of ~66%.
10.1016/j.actamat.2013.06.040,Synergistic effects of Cu and Ni on nanoscale precipitation and mechanical properties of high-strength steels,"There is an increasing demand for ultrahigh-strength terrific steels strengthened by nanoprecipitates. Improvement of the precipitation strengthening response requires an understanding of the nanoscale precipitation mechanisms. In this study, the synergistic effects of Cu and Ni on nanoscale precipitation and mechanical properties of ferritic steels were thoroughly investigated, and new steels with ultra-high strength and high ductility have been developed. Our results indicate that Ni effectively increases the number density of Cu-rich nanoprecipitates by more than an order of magnitude, leading to a substantial increase in yield strength. It appears that Ni decreases both the strain energy for nucleation and the interfacial energy between the nucleus and the matrix, thereby decreasing the critical energy for nucleation of Cu-rich nanoprecipitates. Cu and Ni are also found to be beneficial to grain-size refinement, resulting from lowering the austenite-to-ferrite transformation temperature, as determined from thermodynamic calculations. In addition, the strengthening mechanisms of Cu and Ni were quantitatively evaluated in terms of precipitation strengthening, grain refinement strengthening and solid-solution strengthening. The current findings shed light on the composition-microstructure-property relationships in nanoprecipitate-strengthened ferritic steels. (C) 2013 Acta Materialia Inc. Published by Elsevier Ltd. All rights reserved.","The yield strength (YS), ultimate tensile strength (UTS), elongation (EL) and reduction in area (RA) for the five steels.",Cu-steel,UTS (MPa),768,MPa,YS (MPa),484,MPa,EL (%),17.9,%,0,0.01,0.08,0,0,0,0,0,0.3,0.3,0,0,0,0,0.07,0.25,2.25,0.75,0,0,0,2,0,0,0,0,0,1,0,0,0,0,0,0,0,0,"The as-cast ingots were cold rolled for multiple passes for a total reduction of ~66%.  The tensile specimens of the four steels were solutionized for 30min at 900°C and aged for 2h at 550°C, corresponding to the peak precipitation strengthening in the Cu- and Cu/Ni-steels."
10.1016/j.actamat.2013.06.040,Synergistic effects of Cu and Ni on nanoscale precipitation and mechanical properties of high-strength steels,"There is an increasing demand for ultrahigh-strength terrific steels strengthened by nanoprecipitates. Improvement of the precipitation strengthening response requires an understanding of the nanoscale precipitation mechanisms. In this study, the synergistic effects of Cu and Ni on nanoscale precipitation and mechanical properties of ferritic steels were thoroughly investigated, and new steels with ultra-high strength and high ductility have been developed. Our results indicate that Ni effectively increases the number density of Cu-rich nanoprecipitates by more than an order of magnitude, leading to a substantial increase in yield strength. It appears that Ni decreases both the strain energy for nucleation and the interfacial energy between the nucleus and the matrix, thereby decreasing the critical energy for nucleation of Cu-rich nanoprecipitates. Cu and Ni are also found to be beneficial to grain-size refinement, resulting from lowering the austenite-to-ferrite transformation temperature, as determined from thermodynamic calculations. In addition, the strengthening mechanisms of Cu and Ni were quantitatively evaluated in terms of precipitation strengthening, grain refinement strengthening and solid-solution strengthening. The current findings shed light on the composition-microstructure-property relationships in nanoprecipitate-strengthened ferritic steels. (C) 2013 Acta Materialia Inc. Published by Elsevier Ltd. All rights reserved.","The yield strength (YS), ultimate tensile strength (UTS), elongation (EL) and reduction in area (RA) for the five steels.",Ni-steel,UTS (MPa),854,MPa,YS (MPa),701,MPa,EL (%),16.3,%,0,0.01,0.08,0,0,0,0,0,0.3,0.3,0,0,0,0,0.07,0.25,2.25,0.75,0,0,0.75,0,0,0,0,0,0,1,0,0,0,0,0,0,0,0,"The as-cast ingots were cold rolled for multiple passes for a total reduction of ~66%.  The tensile specimens of the four steels were solutionized for 30min at 900°C and aged for 2h at 550°C, corresponding to the peak precipitation strengthening in the Cu- and Cu/Ni-steels."
10.1016/j.actamat.2013.06.040,Synergistic effects of Cu and Ni on nanoscale precipitation and mechanical properties of high-strength steels,"There is an increasing demand for ultrahigh-strength terrific steels strengthened by nanoprecipitates. Improvement of the precipitation strengthening response requires an understanding of the nanoscale precipitation mechanisms. In this study, the synergistic effects of Cu and Ni on nanoscale precipitation and mechanical properties of ferritic steels were thoroughly investigated, and new steels with ultra-high strength and high ductility have been developed. Our results indicate that Ni effectively increases the number density of Cu-rich nanoprecipitates by more than an order of magnitude, leading to a substantial increase in yield strength. It appears that Ni decreases both the strain energy for nucleation and the interfacial energy between the nucleus and the matrix, thereby decreasing the critical energy for nucleation of Cu-rich nanoprecipitates. Cu and Ni are also found to be beneficial to grain-size refinement, resulting from lowering the austenite-to-ferrite transformation temperature, as determined from thermodynamic calculations. In addition, the strengthening mechanisms of Cu and Ni were quantitatively evaluated in terms of precipitation strengthening, grain refinement strengthening and solid-solution strengthening. The current findings shed light on the composition-microstructure-property relationships in nanoprecipitate-strengthened ferritic steels. (C) 2013 Acta Materialia Inc. Published by Elsevier Ltd. All rights reserved.","The yield strength (YS), ultimate tensile strength (UTS), elongation (EL) and reduction in area (RA) for the five steels.",Cu/Ni-steel,UTS (MPa),1260,MPa,YS (MPa),1042,MPa,EL (%),13,%,0,0.01,0.08,0,0,0,0,0,0.3,0.3,0,0,0,0,0.07,0.25,2.25,0.75,0,0,0.75,2,0,0,0,0,0,1,0,0,0,0,0,0,0,0,"The as-cast ingots were cold rolled for multiple passes for a total reduction of ~66%.  The tensile specimens of the four steels were solutionized for 30min at 900°C and aged for 2h at 550°C, corresponding to the peak precipitation strengthening in the Cu- and Cu/Ni-steels."
10.1016/j.actamat.2013.06.040,Synergistic effects of Cu and Ni on nanoscale precipitation and mechanical properties of high-strength steels,"There is an increasing demand for ultrahigh-strength terrific steels strengthened by nanoprecipitates. Improvement of the precipitation strengthening response requires an understanding of the nanoscale precipitation mechanisms. In this study, the synergistic effects of Cu and Ni on nanoscale precipitation and mechanical properties of ferritic steels were thoroughly investigated, and new steels with ultra-high strength and high ductility have been developed. Our results indicate that Ni effectively increases the number density of Cu-rich nanoprecipitates by more than an order of magnitude, leading to a substantial increase in yield strength. It appears that Ni decreases both the strain energy for nucleation and the interfacial energy between the nucleus and the matrix, thereby decreasing the critical energy for nucleation of Cu-rich nanoprecipitates. Cu and Ni are also found to be beneficial to grain-size refinement, resulting from lowering the austenite-to-ferrite transformation temperature, as determined from thermodynamic calculations. In addition, the strengthening mechanisms of Cu and Ni were quantitatively evaluated in terms of precipitation strengthening, grain refinement strengthening and solid-solution strengthening. The current findings shed light on the composition-microstructure-property relationships in nanoprecipitate-strengthened ferritic steels. (C) 2013 Acta Materialia Inc. Published by Elsevier Ltd. All rights reserved.","The yield strength (YS), ultimate tensile strength (UTS), elongation (EL) and reduction in area (RA) for the five steels.",Al-free steel,UTS (MPa),1278,MPa,YS (MPa),1050,MPa,EL (%),12.4,%,0,0.01,0.08,0,0,0,0,0,0,0.3,0,0,0,0,0.07,0.25,2.25,0.75,0,0,0.75,2,0,0,0,0,0,1,0,0,0,0,0,0,0,0,"The as-cast ingots were cold rolled for multiple passes for a total reduction of ~66%.  The tensile specimens of the four steels were solutionized for 30min at 900°C and aged for 2h at 550°C, corresponding to the peak precipitation strengthening in the Cu- and Cu/Ni-steels."
10.1016/j.jallcom.2016.11.046,Interplay between reversed austenite and plastic deformation in a directly quenched and intercritically annealed 0.04C-5Mn low-Al steel,"We have elucidated here the interplay between reversed austenite and plastic deformation in a directly quenched and intercritically annealed medium-manganese low-Al steel in terms of microstructural evolution and mechanical properties. The ultra-low carbon 5Mn steel was subjected to controlled rolling and direct quenching, followed by intercritical annealing at 630 degrees C and 650 degrees C for 30 min, respectively. The directly quenched steel consisted of thin lath-martensite of similar to 0.2-0.9 mm thickness and similar to 1.7-2.0% retained austenite with similar to 50 nm thickness. Intercritical annealing led to a microstructure consisting of alternate sub-micron laminated structure of tempered martensite and reversed austenite. With increase in annealing temperature from 630 degrees C to 650 degrees C, the volume fraction of austenite was increased from 12.6% to 19.1% at 1/4 thickness (t/4), and from 8.4% to 12.7% at 1/2 thickness (t/2). The yield strength, tensile strength, and elongation of 728 MPa, 826 MPa, and 25.5%, were obtained at t/4 of the plate, and 714 MPa, 814 MPa, and 24.2% at t/2, on annealing at 630 degrees C. The impact energy obtained at similar to 60 degrees C was greater than 80 J. When the annealing temperature was increased to 650 degrees C, strength was marginally decreased, but toughness was significantly increased to more than 110 J. Extremely small variation in microstructure and mechanical properties at t/4 and t/2 plate thickness were observed. Energy dispersive x-ray spectroscopy (EDS) confirmed similar to 7.2-10.1 wt% Mn enrichment in reversed austenite during annealing, which is of significance in stabilization of reversed austenite. Work hardening behavior and tensile experiments were conducted to study the effect of reversed austenite during plastic deformation. With increased annealing temperature, the stability of reversed austenite was decreased because of less enrichment of C and Mn in reversed austenite and grain growth. At 0.05 tensile strain, reversed austenite transformed to twin-type martensite, implying occurrence of transformation induced plasticity (TRIP) effect. (C) 2016 Elsevier B.V. All rights reserved.",Tensile properties of experimental steels.,t/4 annealed at 630 degC,Tensile strength/MPa,826,MPa,Yield strength/MPa,728,MPa,Elongation/%,25.5,%,0,0,0.04,0,0,0,0,0,0.03,0.2,0.005,0.002,0,0,0,0,0.4,5,0,0,0.3,0.3,0,0,0,0,0,0.2,0,0,0,0,0,0,0,0,"The ultra-low carbon and medium-manganese steels were prepared in a high frequency induction furnace in a vacuum atmosphere. 150 kg ingot was forged into rectangular billet of thickness ~140 mm. Hot rolling and heat treatment process is illustrated in Fig. 1 . The 140 mm thick slab was heated to 1200 °C for 2 h and then hot rolled to 100 mm with start and finish temperature of 980 °C and 935 °C, respectively, involving 5 passes. Total rolling reduction ratio (initial thickness/finial thickness) was 1.4 and is lower than the conventional ultra-heavy plate that exceeds 3.0, because deformation was introduced into the core of plate to refine the prior austenite grain size . Subsequently, the heavy plate was directly water-quenched to room temperature, using an accelerated cooling system to obtain martensitic microstructure. The cooling rates at t/4 during direct quenching process was ~1.5 °C/s and was measured by thermocouple. After water quenching, the heavy plates were intercritically annealed for 30 min at 630 °C, between the two phase region (α+γ). Finally, the heavy plates were air cooled to room temperature."
10.1016/j.jallcom.2016.11.046,Interplay between reversed austenite and plastic deformation in a directly quenched and intercritically annealed 0.04C-5Mn low-Al steel,"We have elucidated here the interplay between reversed austenite and plastic deformation in a directly quenched and intercritically annealed medium-manganese low-Al steel in terms of microstructural evolution and mechanical properties. The ultra-low carbon 5Mn steel was subjected to controlled rolling and direct quenching, followed by intercritical annealing at 630 degrees C and 650 degrees C for 30 min, respectively. The directly quenched steel consisted of thin lath-martensite of similar to 0.2-0.9 mm thickness and similar to 1.7-2.0% retained austenite with similar to 50 nm thickness. Intercritical annealing led to a microstructure consisting of alternate sub-micron laminated structure of tempered martensite and reversed austenite. With increase in annealing temperature from 630 degrees C to 650 degrees C, the volume fraction of austenite was increased from 12.6% to 19.1% at 1/4 thickness (t/4), and from 8.4% to 12.7% at 1/2 thickness (t/2). The yield strength, tensile strength, and elongation of 728 MPa, 826 MPa, and 25.5%, were obtained at t/4 of the plate, and 714 MPa, 814 MPa, and 24.2% at t/2, on annealing at 630 degrees C. The impact energy obtained at similar to 60 degrees C was greater than 80 J. When the annealing temperature was increased to 650 degrees C, strength was marginally decreased, but toughness was significantly increased to more than 110 J. Extremely small variation in microstructure and mechanical properties at t/4 and t/2 plate thickness were observed. Energy dispersive x-ray spectroscopy (EDS) confirmed similar to 7.2-10.1 wt% Mn enrichment in reversed austenite during annealing, which is of significance in stabilization of reversed austenite. Work hardening behavior and tensile experiments were conducted to study the effect of reversed austenite during plastic deformation. With increased annealing temperature, the stability of reversed austenite was decreased because of less enrichment of C and Mn in reversed austenite and grain growth. At 0.05 tensile strain, reversed austenite transformed to twin-type martensite, implying occurrence of transformation induced plasticity (TRIP) effect. (C) 2016 Elsevier B.V. All rights reserved.",Tensile properties of experimental steels.,t/2 annealed at 630 degC,Tensile strength/MPa,814,MPa,Yield strength/MPa,714,MPa,Elongation/%,24.2,%,0,0,0.04,0,0,0,0,0,0.03,0.2,0.005,0.002,0,0,0,0,0.4,5,0,0,0.3,0.3,0,0,0,0,0,0.2,0,0,0,0,0,0,0,0,"The ultra-low carbon and medium-manganese steels were prepared in a high frequency induction furnace in a vacuum atmosphere. 150 kg ingot was forged into rectangular billet of thickness ~140 mm. Hot rolling and heat treatment process is illustrated in Fig. 1 . The 140 mm thick slab was heated to 1200 °C for 2 h and then hot rolled to 100 mm with start and finish temperature of 980 °C and 935 °C, respectively, involving 5 passes. Total rolling reduction ratio (initial thickness/finial thickness) was 1.4 and is lower than the conventional ultra-heavy plate that exceeds 3.0, because deformation was introduced into the core of plate to refine the prior austenite grain size . Subsequently, the heavy plate was directly water-quenched to room temperature, using an accelerated cooling system to obtain martensitic microstructure. The cooling rates at t/2 during direct quenching process was ~0.84 °C/s and was measured by thermocouple. After water quenching, the heavy plates were intercritically annealed for 30 min at 630  °C, between the two phase region (α+γ). Finally, the heavy plates were air cooled to room temperature."
10.1016/j.jallcom.2016.11.046,Interplay between reversed austenite and plastic deformation in a directly quenched and intercritically annealed 0.04C-5Mn low-Al steel,"We have elucidated here the interplay between reversed austenite and plastic deformation in a directly quenched and intercritically annealed medium-manganese low-Al steel in terms of microstructural evolution and mechanical properties. The ultra-low carbon 5Mn steel was subjected to controlled rolling and direct quenching, followed by intercritical annealing at 630 degrees C and 650 degrees C for 30 min, respectively. The directly quenched steel consisted of thin lath-martensite of similar to 0.2-0.9 mm thickness and similar to 1.7-2.0% retained austenite with similar to 50 nm thickness. Intercritical annealing led to a microstructure consisting of alternate sub-micron laminated structure of tempered martensite and reversed austenite. With increase in annealing temperature from 630 degrees C to 650 degrees C, the volume fraction of austenite was increased from 12.6% to 19.1% at 1/4 thickness (t/4), and from 8.4% to 12.7% at 1/2 thickness (t/2). The yield strength, tensile strength, and elongation of 728 MPa, 826 MPa, and 25.5%, were obtained at t/4 of the plate, and 714 MPa, 814 MPa, and 24.2% at t/2, on annealing at 630 degrees C. The impact energy obtained at similar to 60 degrees C was greater than 80 J. When the annealing temperature was increased to 650 degrees C, strength was marginally decreased, but toughness was significantly increased to more than 110 J. Extremely small variation in microstructure and mechanical properties at t/4 and t/2 plate thickness were observed. Energy dispersive x-ray spectroscopy (EDS) confirmed similar to 7.2-10.1 wt% Mn enrichment in reversed austenite during annealing, which is of significance in stabilization of reversed austenite. Work hardening behavior and tensile experiments were conducted to study the effect of reversed austenite during plastic deformation. With increased annealing temperature, the stability of reversed austenite was decreased because of less enrichment of C and Mn in reversed austenite and grain growth. At 0.05 tensile strain, reversed austenite transformed to twin-type martensite, implying occurrence of transformation induced plasticity (TRIP) effect. (C) 2016 Elsevier B.V. All rights reserved.",Tensile properties of experimental steels.,t/4 annealed at 650 degC,Tensile strength/MPa,825,MPa,Yield strength/MPa,670,MPa,Elongation/%,34.1,%,0,0,0.04,0,0,0,0,0,0.03,0.2,0.005,0.002,0,0,0,0,0.4,5,0,0,0.3,0.3,0,0,0,0,0,0.2,0,0,0,0,0,0,0,0,"The ultra-low carbon and medium-manganese steels were prepared in a high frequency induction furnace in a vacuum atmosphere. 150 kg ingot was forged into rectangular billet of thickness ~140 mm. Hot rolling and heat treatment process is illustrated in Fig. 1 . The 140 mm thick slab was heated to 1200 °C for 2 h and then hot rolled to 100 mm with start and finish temperature of 980 °C and 935 °C, respectively, involving 5 passes. Total rolling reduction ratio (initial thickness/finial thickness) was 1.4 and is lower than the conventional ultra-heavy plate that exceeds 3.0, because deformation was introduced into the core of plate to refine the prior austenite grain size . Subsequently, the heavy plate was directly water-quenched to room temperature, using an accelerated cooling system to obtain martensitic microstructure. The cooling rates at t/4 during direct quenching process was ~1.5 °C/s and was measured by thermocouple. After water quenching, the heavy plates were intercritically annealed for 30 min at 650 °C, between the two phase region (α+γ). Finally, the heavy plates were air cooled to room temperature."
10.1016/j.jallcom.2016.11.046,Interplay between reversed austenite and plastic deformation in a directly quenched and intercritically annealed 0.04C-5Mn low-Al steel,"We have elucidated here the interplay between reversed austenite and plastic deformation in a directly quenched and intercritically annealed medium-manganese low-Al steel in terms of microstructural evolution and mechanical properties. The ultra-low carbon 5Mn steel was subjected to controlled rolling and direct quenching, followed by intercritical annealing at 630 degrees C and 650 degrees C for 30 min, respectively. The directly quenched steel consisted of thin lath-martensite of similar to 0.2-0.9 mm thickness and similar to 1.7-2.0% retained austenite with similar to 50 nm thickness. Intercritical annealing led to a microstructure consisting of alternate sub-micron laminated structure of tempered martensite and reversed austenite. With increase in annealing temperature from 630 degrees C to 650 degrees C, the volume fraction of austenite was increased from 12.6% to 19.1% at 1/4 thickness (t/4), and from 8.4% to 12.7% at 1/2 thickness (t/2). The yield strength, tensile strength, and elongation of 728 MPa, 826 MPa, and 25.5%, were obtained at t/4 of the plate, and 714 MPa, 814 MPa, and 24.2% at t/2, on annealing at 630 degrees C. The impact energy obtained at similar to 60 degrees C was greater than 80 J. When the annealing temperature was increased to 650 degrees C, strength was marginally decreased, but toughness was significantly increased to more than 110 J. Extremely small variation in microstructure and mechanical properties at t/4 and t/2 plate thickness were observed. Energy dispersive x-ray spectroscopy (EDS) confirmed similar to 7.2-10.1 wt% Mn enrichment in reversed austenite during annealing, which is of significance in stabilization of reversed austenite. Work hardening behavior and tensile experiments were conducted to study the effect of reversed austenite during plastic deformation. With increased annealing temperature, the stability of reversed austenite was decreased because of less enrichment of C and Mn in reversed austenite and grain growth. At 0.05 tensile strain, reversed austenite transformed to twin-type martensite, implying occurrence of transformation induced plasticity (TRIP) effect. (C) 2016 Elsevier B.V. All rights reserved.",Tensile properties of experimental steels.,t/2 annealed at 650 degC,Tensile strength/MPa,805,MPa,Yield strength/MPa,638,MPa,Elongation/%,32.7,%,0,0,0.04,0,0,0,0,0,0.03,0.2,0.005,0.002,0,0,0,0,0.4,5,0,0,0.3,0.3,0,0,0,0,0,0.2,0,0,0,0,0,0,0,0,"The ultra-low carbon and medium-manganese steels were prepared in a high frequency induction furnace in a vacuum atmosphere. 150 kg ingot was forged into rectangular billet of thickness ~140 mm. Hot rolling and heat treatment process is illustrated in Fig. 1 . The 140 mm thick slab was heated to 1200 °C for 2 h and then hot rolled to 100 mm with start and finish temperature of 980 °C and 935 °C, respectively, involving 5 passes. Total rolling reduction ratio (initial thickness/finial thickness) was 1.4 and is lower than the conventional ultra-heavy plate that exceeds 3.0, because deformation was introduced into the core of plate to refine the prior austenite grain size . Subsequently, the heavy plate was directly water-quenched to room temperature, using an accelerated cooling system to obtain martensitic microstructure. The cooling rates at t/2 during direct quenching process was ~0.84 °C/s and was measured by thermocouple. After water quenching, the heavy plates were intercritically annealed for 30 min at 650  °C, between the two phase region (α+γ). Finally, the heavy plates were air cooled to room temperature."
10.1016/j.matchar.2021.111133,"Effects of Nb or (Nb plus Mo) alloying on Charpy impact, bending, and delayed fracture properties in 1.9-GPa-grade press hardening steels","In this study, effects of Nb or (Nb + Mo) alloying into a 1.9-GPa-grade 32MnB5 press hardening steel on Charpy impact, bending, and delayed fracture properties were investigated. All the properties were enhanced in the Nbor (Nb + Mo)-alloyed steels, especially in the (Nb + Mo)-alloyed steel. The Nb alloying worked for the precipitation of nano-sized complex carbides, thereby leading to the refinement of prior austenite grains by a Zener pinning effect. Mo also contributed to the grain refinement, while Mo affected it mostly in a solid-solution state by a solute drag effect. This grain refinement resulted in the more deviated crack propagation path and consequently in the more improved Charpy impact energy. The size reduction of Ti(C,N) inclusion due to the attachment of a small amount of Nb and Mo also improved the impact toughness. As well as microstructural effects, the lower residual stress due to the lower peak bending load by the Nb or (Nb + Mo) alloying contributed to the increase in H-induced delayed cracking time. Therefore, this study suggests that synergic interactions of Nb and Mo alloying would provide promising solutions for improving various properties, which should be more importantly considered under actually using environments such as mechanically forming and crashing for press hardening components, while satisfying the 1.9-GPa-strength 32MnB5 specification.","Room-temperature tensile, Charpy impact, bending, and HCl-immersed U-bending test results of the Base, HN, and HNM press hardening steels.",Base,Tensile strength (MPa),2070,MPa,Yield strength (MPa),1459,MPa,Elongation (%),8.7,%,0,0.0025,0.32,0,0,0,0,0,0.04,0.25,0,0,0,0,0.03,0,0.12,1.2,0,0,0,0,0,0,0,0,0,0,0,0,0,0,0,0,0,0,"45 mm-thick plates were homogenization at 1250 °C for 1 h, rolled at 1100-900 °C, furnace-cooled and held at 550 °C for 1 h (for the coiling simulation), air-cooled to room temperature, and then cold-rolled to produce 1.5 mm-thick sheets. The cold-rolled sheets were annealed at 900 °C for 6 min and water-quenched."
10.1016/j.matchar.2021.111133,"Effects of Nb or (Nb plus Mo) alloying on Charpy impact, bending, and delayed fracture properties in 1.9-GPa-grade press hardening steels","In this study, effects of Nb or (Nb + Mo) alloying into a 1.9-GPa-grade 32MnB5 press hardening steel on Charpy impact, bending, and delayed fracture properties were investigated. All the properties were enhanced in the Nbor (Nb + Mo)-alloyed steels, especially in the (Nb + Mo)-alloyed steel. The Nb alloying worked for the precipitation of nano-sized complex carbides, thereby leading to the refinement of prior austenite grains by a Zener pinning effect. Mo also contributed to the grain refinement, while Mo affected it mostly in a solid-solution state by a solute drag effect. This grain refinement resulted in the more deviated crack propagation path and consequently in the more improved Charpy impact energy. The size reduction of Ti(C,N) inclusion due to the attachment of a small amount of Nb and Mo also improved the impact toughness. As well as microstructural effects, the lower residual stress due to the lower peak bending load by the Nb or (Nb + Mo) alloying contributed to the increase in H-induced delayed cracking time. Therefore, this study suggests that synergic interactions of Nb and Mo alloying would provide promising solutions for improving various properties, which should be more importantly considered under actually using environments such as mechanically forming and crashing for press hardening components, while satisfying the 1.9-GPa-strength 32MnB5 specification.","Room-temperature tensile, Charpy impact, bending, and HCl-immersed U-bending test results of the Base, HN, and HNM press hardening steels.",HN,Tensile strength (MPa),1904,MPa,Yield strength (MPa),1390,MPa,Elongation (%),8.1,%,0,0.0025,0.32,0,0,0,0,0,0.04,0.25,0,0,0,0,0.03,0,0.12,1.2,0,0,0,0,0,0,0,0,0.05,0,0,0,0,0,0,0,0,0,"45 mm-thick plates were homogenization at 1250 °C for 1 h, rolled at 1100-900 °C, furnace-cooled and held at 550 °C for 1 h (for the coiling simulation), air-cooled to room temperature, and then cold-rolled to produce 1.5 mm-thick sheets. The cold-rolled sheets were annealed at 900 °C for 6 min and water-quenched."
