Repository: MGEdata/SteelScientist

# SteelScientist

## 📝Cite  


**Paper link:**[Steel design based on a large language model](https://doi.org/10.1016/j.actamat.2024.120663)  

@article{tian2025steel,  
&nbsp;&nbsp;&nbsp;&nbsp;&nbsp;&nbsp;&nbsp;&nbsp;title={Steel design based on a large language model},  
&nbsp;&nbsp;&nbsp;&nbsp;&nbsp;&nbsp;&nbsp;&nbsp;author={Tian, Shaohan and Jiang, Xue and Wang, Weiren and Jing, Zhihua and Zhang, Chi and Zhang, Cheng and Lookman, Turab and Su, Yanjing},  
&nbsp;&nbsp;&nbsp;&nbsp;&nbsp;&nbsp;&nbsp;&nbsp;journal={Acta Materialia},  
&nbsp;&nbsp;&nbsp;&nbsp;&nbsp;&nbsp;&nbsp;&nbsp;volume={285},    
&nbsp;&nbsp;&nbsp;&nbsp;&nbsp;&nbsp;&nbsp;&nbsp;pages={120663},

File: datasets/train_data.csv (part 29 of 46)
DOIs,title,abstract,Table_topic,Material,Tensile_name,Tensile_value,Tensile_unit,Yield_name,Yield_value,Yield_unit,Elongation_name,Elongation_value,Elongation_unit,H,B,C,N,O,F,Na,Mg,Al,Si,P,S,Cl,Ca,Ti,V,Cr,Mn,Fe,Co,Ni,Cu,Zn,As,Y,Zr,Nb,Mo,Sn,Sb,La,Ce,Ta,W,Pb,Bi,Text
10.1016/j.matchar.2021.111133,"Effects of Nb or (Nb plus Mo) alloying on Charpy impact, bending, and delayed fracture properties in 1.9-GPa-grade press hardening steels","In this study, effects of Nb or (Nb + Mo) alloying into a 1.9-GPa-grade 32MnB5 press hardening steel on Charpy impact, bending, and delayed fracture properties were investigated. All the properties were enhanced in the Nbor (Nb + Mo)-alloyed steels, especially in the (Nb + Mo)-alloyed steel. The Nb alloying worked for the precipitation of nano-sized complex carbides, thereby leading to the refinement of prior austenite grains by a Zener pinning effect. Mo also contributed to the grain refinement, while Mo affected it mostly in a solid-solution state by a solute drag effect. This grain refinement resulted in the more deviated crack propagation path and consequently in the more improved Charpy impact energy. The size reduction of Ti(C,N) inclusion due to the attachment of a small amount of Nb and Mo also improved the impact toughness. As well as microstructural effects, the lower residual stress due to the lower peak bending load by the Nb or (Nb + Mo) alloying contributed to the increase in H-induced delayed cracking time. Therefore, this study suggests that synergic interactions of Nb and Mo alloying would provide promising solutions for improving various properties, which should be more importantly considered under actually using environments such as mechanically forming and crashing for press hardening components, while satisfying the 1.9-GPa-strength 32MnB5 specification.","Room-temperature tensile, Charpy impact, bending, and HCl-immersed U-bending test results of the Base, HN, and HNM press hardening steels.",HNM,Tensile strength (MPa),1924,MPa,Yield strength (MPa),1389,MPa,Elongation (%),7.7,%,0,0.0025,0.32,0,0,0,0,0,0.04,0.25,0,0,0,0,0.03,0,0.12,1.2,0,0,0,0,0,0,0,0,0.05,0.1,0,0,0,0,0,0,0,0,"45 mm-thick plates were homogenization at 1250 °C for 1 h, rolled at 1100-900 °C, furnace-cooled and held at 550 °C for 1 h (for the coiling simulation), air-cooled to room temperature, and then cold-rolled to produce 1.5 mm-thick sheets. The cold-rolled sheets were annealed at 900 °C for 6 min and water-quenched."
10.1016/j.msea.2021.142244,Effect of a two-step annealing process on deformation-induced transformation mechanisms in cold-rolled medium manganese steel,"In this work, the relationship between the mechanical properties and deformation-induced transformation mechanisms in transformation-induced plasticity (TRIP) medium manganese steel subjected to a two-step annealing process is comprehensively examined. Two-step annealed samples have bimodal microstructures, which are reversely transformed from partially recrystallized thermal martensite into lath-and globular-shaped grains of austenite (gamma)-ferrite (alpha). This process widens the distribution of austenite stability, increasing the product of strength and elongation (PSE) from 35.5 GPa% to 46.9 GPa% at 600 degrees C annealing. When the annealing temperature is further increased to 640 degrees C, the difference of partitioning Mn content in austenite transforms the strain-induced TRIP effect into the stress-assisted TRIP effect. The yield strength and PSE are significantly reduced to 596 MPa and 30.5 GPa%, respectively. In addition, different degrees of stability in austenite occur in different martensite transformations (i.e., gamma ->epsilon martensite, gamma ->epsilon martensite -> alpha' martensite) at the same deformation stage, and the deformation mechanism of gamma is generally based on the cooperation of the TRIP effect and twinning. For the coarse metastable austenite grains annealed at 640 degrees C, the alpha' martensite transformation is assisted by the applied stress. An intergranular fracture occurs because of a high stress con-centration mismatch between the deformed martensite and ferrite, leading to premature fracture.",Mechanical properties of 7Mn-annealed samples.,As-received,UTS (MPa),1630,MPa,YS (MPa),1434,MPa,TEL (%),21.8,%,0,0,0.18,0,0,0,0,0,0.029,0,0,0,0,0,0,0.12,0,7.35,0,0,0,0,0,0,0,0,0,0,0,0,0,0,0,0,0,0,The experimental material was a cold-rolled plate of medium Mn steel provided by Baosteel that had been continuously annealed at 700 °C for 3 min and was used as ‘as-received'. The actual chemical composition is listed in Table 1 .
10.1016/j.msea.2021.142244,Effect of a two-step annealing process on deformation-induced transformation mechanisms in cold-rolled medium manganese steel,"In this work, the relationship between the mechanical properties and deformation-induced transformation mechanisms in transformation-induced plasticity (TRIP) medium manganese steel subjected to a two-step annealing process is comprehensively examined. Two-step annealed samples have bimodal microstructures, which are reversely transformed from partially recrystallized thermal martensite into lath-and globular-shaped grains of austenite (gamma)-ferrite (alpha). This process widens the distribution of austenite stability, increasing the product of strength and elongation (PSE) from 35.5 GPa% to 46.9 GPa% at 600 degrees C annealing. When the annealing temperature is further increased to 640 degrees C, the difference of partitioning Mn content in austenite transforms the strain-induced TRIP effect into the stress-assisted TRIP effect. The yield strength and PSE are significantly reduced to 596 MPa and 30.5 GPa%, respectively. In addition, different degrees of stability in austenite occur in different martensite transformations (i.e., gamma ->epsilon martensite, gamma ->epsilon martensite -> alpha' martensite) at the same deformation stage, and the deformation mechanism of gamma is generally based on the cooperation of the TRIP effect and twinning. For the coarse metastable austenite grains annealed at 640 degrees C, the alpha' martensite transformation is assisted by the applied stress. An intergranular fracture occurs because of a high stress con-centration mismatch between the deformed martensite and ferrite, leading to premature fracture.",Mechanical properties of 7Mn-annealed samples.,IA600,UTS (MPa),1286,MPa,YS (MPa),922,MPa,TEL (%),36.5,%,0,0,0.18,0,0,0,0,0,0.029,0,0,0,0,0,0,0.12,0,7.35,0,0,0,0,0,0,0,0,0,0,0,0,0,0,0,0,0,0,The experimental material was a cold-rolled plate of medium Mn steel provided by Baosteel that had been continuously annealed at 700 °C for 3 min and was used as ‘as-received'. The actual chemical composition is listed in Table 1 . Fig. 1c shows that the as-received samples are heated to 600 °C for 30 min and then water quenched to room temperature (RT).
10.1016/j.msea.2021.142244,Effect of a two-step annealing process on deformation-induced transformation mechanisms in cold-rolled medium manganese steel,"In this work, the relationship between the mechanical properties and deformation-induced transformation mechanisms in transformation-induced plasticity (TRIP) medium manganese steel subjected to a two-step annealing process is comprehensively examined. Two-step annealed samples have bimodal microstructures, which are reversely transformed from partially recrystallized thermal martensite into lath-and globular-shaped grains of austenite (gamma)-ferrite (alpha). This process widens the distribution of austenite stability, increasing the product of strength and elongation (PSE) from 35.5 GPa% to 46.9 GPa% at 600 degrees C annealing. When the annealing temperature is further increased to 640 degrees C, the difference of partitioning Mn content in austenite transforms the strain-induced TRIP effect into the stress-assisted TRIP effect. The yield strength and PSE are significantly reduced to 596 MPa and 30.5 GPa%, respectively. In addition, different degrees of stability in austenite occur in different martensite transformations (i.e., gamma ->epsilon martensite, gamma ->epsilon martensite -> alpha' martensite) at the same deformation stage, and the deformation mechanism of gamma is generally based on the cooperation of the TRIP effect and twinning. For the coarse metastable austenite grains annealed at 640 degrees C, the alpha' martensite transformation is assisted by the applied stress. An intergranular fracture occurs because of a high stress con-centration mismatch between the deformed martensite and ferrite, leading to premature fracture.",Mechanical properties of 7Mn-annealed samples.,IA640,UTS (MPa),1355,MPa,YS (MPa),596,MPa,TEL (%),22.5,%,0,0,0.18,0,0,0,0,0,0.029,0,0,0,0,0,0,0.12,0,7.35,0,0,0,0,0,0,0,0,0,0,0,0,0,0,0,0,0,0,The experimental material was a cold-rolled plate of medium Mn steel provided by Baosteel that had been continuously annealed at 700 °C for 3 min and was used as ‘as-received'. The actual chemical composition is listed in Table 1 . Fig. 1c shows that the as-received samples are heated to 640 °C for 30 min and then water quenched to room temperature (RT).
10.1016/j.msea.2013.05.016,Microstructural evolution and mechanical properties of high strength microalloyed steels: Ultra Fast Cooling (UFC) versus Accelerated Cooling (ACC),"We describe here the microstructural evolution and mechanical properties of high strength microalloyed steels processed using different cooling trajectory. Pilot-scale studies demonstrated that high strength of similar to 700 MPa can be obtained in a microalloyed steel using ultra fast cooling (UFC) positioned at the exit of hot rolling mill, while the yield strength obtained via the conventional thermo-mechanical controlled processing (TMCP) with accelerated cooling (ACC) is similar to 100 MPa less. The underlying reason is that ultra fast cooling positioned immediately after hot rolling enhances strengthening associated with precipitation and grain refinement. Theoretical calculations and experiments indicated that grain refinement and precipitation in TMCP with in-front UFC led to strength increment of similar to 49 and 54 MPa, respectively over the conventional TMCP with ACC process. Furthermore, the microstructural characterization indicated that the density of high angle grain boundaries was increased and the average size of precipitates was reduced from similar to 34 nm to similar to 10 nm, when the cooling pattern is changed from ACC to UFC. The theoretical estimate also indicated that when the cooling profile is changed from the conventional ACC to UFC+ACC, and to UFC, a higher degree of precipitation is responsible for increase in strength in UFC processed hot rolled microalloyed steels. (C) 2013 Elsevier B.V. All rights reserved.",Mechanical properties of microalloyed steel processed using different cooling path.,ACC,"Tensile strength, (MPa)",682,MPa,"Yield strength, (MPa)",619,MPa,"Elongation, (%)",17.8,%,0,0,0.075,0.0041,0,0,0,0,0.03,0.28,0.0026,0.0023,0,0,0.06,0,0,1.78,0,0,0,0,0,0,0,0,0.055,0.079,0,0,0,0,0,0,0,0,"Ingots of the experimental steel were forged to 100mm in length, 90mm in width and 90mm in thickness. After austenitizing at 1200°C for 2h, hot rolling was carried out on a φ450mm experimental hot mill, with the finish rolling temperature of 900°C. The complete continuous laminar cooling (ACC) and continuous ultra-fast cooling (UFC) route was a labeled as 1# , with a cooling rate ~12°C/s. Steels were finish rolled at (T f ) 900°C, cooled to the coiling temperature of 615°C by either of the three routes (1#, 2#, 3#), and subsequently cooled in the furnace to simulate the coiling process with a cooling rate of ~0.014°C/s."
10.1016/j.msea.2013.05.016,Microstructural evolution and mechanical properties of high strength microalloyed steels: Ultra Fast Cooling (UFC) versus Accelerated Cooling (ACC),"We describe here the microstructural evolution and mechanical properties of high strength microalloyed steels processed using different cooling trajectory. Pilot-scale studies demonstrated that high strength of similar to 700 MPa can be obtained in a microalloyed steel using ultra fast cooling (UFC) positioned at the exit of hot rolling mill, while the yield strength obtained via the conventional thermo-mechanical controlled processing (TMCP) with accelerated cooling (ACC) is similar to 100 MPa less. The underlying reason is that ultra fast cooling positioned immediately after hot rolling enhances strengthening associated with precipitation and grain refinement. Theoretical calculations and experiments indicated that grain refinement and precipitation in TMCP with in-front UFC led to strength increment of similar to 49 and 54 MPa, respectively over the conventional TMCP with ACC process. Furthermore, the microstructural characterization indicated that the density of high angle grain boundaries was increased and the average size of precipitates was reduced from similar to 34 nm to similar to 10 nm, when the cooling pattern is changed from ACC to UFC. The theoretical estimate also indicated that when the cooling profile is changed from the conventional ACC to UFC+ACC, and to UFC, a higher degree of precipitation is responsible for increase in strength in UFC processed hot rolled microalloyed steels. (C) 2013 Elsevier B.V. All rights reserved.",Mechanical properties of microalloyed steel processed using different cooling path.,UFC+ACC,"Tensile strength, (MPa)",731,MPa,"Yield strength, (MPa)",665,MPa,"Elongation, (%)",18.9,%,0,0,0.075,0.0041,0,0,0,0,0.03,0.28,0.0026,0.0023,0,0,0.06,0,0,1.78,0,0,0,0,0,0,0,0,0.055,0.079,0,0,0,0,0,0,0,0,"Ingots of the experimental steel were forged to 100mm in length, 90mm in width and 90mm in thickness. After austenitizing at 1200°C for 2h, hot rolling was carried out on a φ450mm experimental hot mill, with the finish rolling temperature of 900°C. Here, the steel is cooled by UFC to T stop (ultra fast cooling stop temperature) of 750°C and cooled to T coil (coiling temperature) with a cooling rate of ~12°C/s. Steels were finish rolled at (T f ) 900°C, cooled to the coiling temperature of 615°C by either of the three routes (1#, 2#, 3#), and subsequently cooled in the furnace to simulate the coiling process with a cooling rate of ~0.014°C/s."
10.1016/j.msea.2013.05.016,Microstructural evolution and mechanical properties of high strength microalloyed steels: Ultra Fast Cooling (UFC) versus Accelerated Cooling (ACC),"We describe here the microstructural evolution and mechanical properties of high strength microalloyed steels processed using different cooling trajectory. Pilot-scale studies demonstrated that high strength of similar to 700 MPa can be obtained in a microalloyed steel using ultra fast cooling (UFC) positioned at the exit of hot rolling mill, while the yield strength obtained via the conventional thermo-mechanical controlled processing (TMCP) with accelerated cooling (ACC) is similar to 100 MPa less. The underlying reason is that ultra fast cooling positioned immediately after hot rolling enhances strengthening associated with precipitation and grain refinement. Theoretical calculations and experiments indicated that grain refinement and precipitation in TMCP with in-front UFC led to strength increment of similar to 49 and 54 MPa, respectively over the conventional TMCP with ACC process. Furthermore, the microstructural characterization indicated that the density of high angle grain boundaries was increased and the average size of precipitates was reduced from similar to 34 nm to similar to 10 nm, when the cooling pattern is changed from ACC to UFC. The theoretical estimate also indicated that when the cooling profile is changed from the conventional ACC to UFC+ACC, and to UFC, a higher degree of precipitation is responsible for increase in strength in UFC processed hot rolled microalloyed steels. (C) 2013 Elsevier B.V. All rights reserved.",Mechanical properties of microalloyed steel processed using different cooling path.,UFC,"Tensile strength, (MPa)",764,MPa,"Yield strength, (MPa)",731,MPa,"Elongation, (%)",17.1,%,0,0,0.075,0.0041,0,0,0,0,0.03,0.28,0.0026,0.0023,0,0,0.06,0,0,1.78,0,0,0,0,0,0,0,0,0.055,0.079,0,0,0,0,0,0,0,0,"Ingots of the experimental steel were forged to 100mm in length, 90mm in width and 90mm in thickness. After austenitizing at 1200°C for 2h, hot rolling was carried out on a φ450mm experimental hot mill, with the finish rolling temperature of 900°C. The complete continuous laminar cooling (ACC) and continuous ultra-fast cooling (UFC) route was a labeled as 3# , with a cooling rate 65°C/s. Steels were finish rolled at (T f ) 900°C, cooled to the coiling temperature of 615°C by either of the three routes (1#, 2#, 3#), and subsequently cooled in the furnace to simulate the coiling process with a cooling rate of ~0.014°C/s."
10.1016/j.matdes.2014.02.009,Microalloying effects on microstructure and mechanical properties of 18Cr-2Mo ferritic stainless steel heavy plates,"The microstructure, including grain size and precipitation, tensile strength and Charpy impact toughness of (Nb + V) 18Cr-2Mo ferritic stainless steel heavy plates with/without Ti were investigated by means of optical microscopy, scanning electron microscopy, transmission electron microscopy, X-ray diffraction and standard tensile strength and Charpy impact toughness testing. It was found that for 18Cr-2Mo heavy plate, a good combination of Nb-V stabilized method without Ti induces refinement of grain sizes due to the precipitation of amounts of fine Nb carbonitrides and V nitrides. Meanwhile, the mechanical testing results indicate that optimal transformation of grain size, precipitation that Nb-V composition system brings to 18Cr-2Mo heavy plate is beneficial to improvement of strength and impact toughness. (C) 2014 Elsevier Ltd. All rights reserved.",Tensile properties of the studied 18Cr-2Mo steels.,FSS-1#,UTS (MPa),470,MPa,YS (MPa),337.5,MPa,Elongation (%),32,%,0,0,0.0047,0.0105,0,0,0,0,0,0.093,0,0,0,0,0,0.14,17.83,0.09,0,0,0,0,0,0,0,0,0.15,1.81,0,0,0,0,0,0,0,0,"The 18Cr-2Mo FSSs used in this study were melted in a 50kg vacuum induction furnace. The casting ingots with a diameter of 120mm were hot forged into the size of 30mm×250mm×200mm (thickness×width×length), hot rolled into 6mm plate, and annealed at 950°C for 30min, followed by cooling in the air. The chemical compositions of the 18Cr-2Mo steels measured are listed in Table 1 ."
10.1016/j.matdes.2014.02.009,Microalloying effects on microstructure and mechanical properties of 18Cr-2Mo ferritic stainless steel heavy plates,"The microstructure, including grain size and precipitation, tensile strength and Charpy impact toughness of (Nb + V) 18Cr-2Mo ferritic stainless steel heavy plates with/without Ti were investigated by means of optical microscopy, scanning electron microscopy, transmission electron microscopy, X-ray diffraction and standard tensile strength and Charpy impact toughness testing. It was found that for 18Cr-2Mo heavy plate, a good combination of Nb-V stabilized method without Ti induces refinement of grain sizes due to the precipitation of amounts of fine Nb carbonitrides and V nitrides. Meanwhile, the mechanical testing results indicate that optimal transformation of grain size, precipitation that Nb-V composition system brings to 18Cr-2Mo heavy plate is beneficial to improvement of strength and impact toughness. (C) 2014 Elsevier Ltd. All rights reserved.",Tensile properties of the studied 18Cr-2Mo steels.,FSS-2#,UTS (MPa),442.5,MPa,YS (MPa),302.5,MPa,Elongation (%),33,%,0,0,0.0046,0.0101,0,0,0,0,0,0.08,0,0,0,0,0.05,0.11,17.95,0.081,0,0,0,0,0,0,0,0,0.15,1.78,0,0,0,0,0,0,0,0,"The 18Cr-2Mo FSSs used in this study were melted in a 50kg vacuum induction furnace. The casting ingots with a diameter of 120mm were hot forged into the size of 30mm×250mm×200mm (thickness×width×length), hot rolled into 6mm plate, and annealed at 950°C for 30min, followed by cooling in the air. The chemical compositions of the 18Cr-2Mo steels measured are listed in Table 1 ."
10.1016/j.msea.2015.01.076,Effect of deformation temperature on the ductile-brittle transition behavior of a modified 9Cr-1Mo steel,"A modified 9Cr-1Mo steel received in normalized and tempered condition has been subjected to four different hot-rolling treatments at different rolling temperatures (1050 degrees C, 1000 degrees C, 950 degrees C and 875 degrees C) applying a constant true strain of similar to 0.7. The rolled plates were tempered and tested for tensile and Charpy impact properties following standard procedures. Hot-rolling increased the strength by more than 100 MPa, but reduced the ductility of the steel by more than 10%. The ductile-to-brittle transition temperature (DBTT) was found to increase by more than 25 degrees C after hot-rolling as compared to As-received steel. Among the rolled samples, the plates rolled at 950 degrees C and 1050 degrees C showed higher upper shelf energy (comparable to As-received steel), whilst the plate rolled at 1050 degrees C showed the lowest DBTT. In terms of superior strength-toughness combination rolling at 1050 degrees C can be considered to be optimum. The results have been analyzed considering the effect of rolling on parameters related to the microstructure and crystallographic texture of the steel, such as, effective grain size, ferrite fraction, fraction of low-angle boundaries, fraction of cleavage planes on the main fracture plane and the fraction of slip planes along the 45 to the main fracture plane. (C) 2015 Elsevier B.V. All rights reserved.",Tensile properties of the investigated samples.,As-received,UTS (MPa),747,MPa,YS (MPa),609,MPa,Total elongation (%),28,%,0,0,0.1,0.05,0,0,0,0,0.01,0.21,0.016,0.005,0,0,0.003,0.2,8.94,0.41,0,0,0.2,0.06,0,0,0,0,0.08,0.86,0,0,0,0,0,0,0,0,"A small block (20mm×15mm×10mm) was cut from an ‘As-received' plate and was subjected to 15 pass deformation schedule in plane-strain compression mode inside Gleeble 3500® simulator with true strain of 0.1 per pass starting from 1125°C down to 775°C with an interval of 25°C at the cooling rate of 1°C/s, Fig. 1(a). Blocks of 200mm×125mm×25mm size taken out from the As-received plates were subjected to soaking treatment (1130°C for 1h) . "
10.1016/j.msea.2015.01.076,Effect of deformation temperature on the ductile-brittle transition behavior of a modified 9Cr-1Mo steel,"A modified 9Cr-1Mo steel received in normalized and tempered condition has been subjected to four different hot-rolling treatments at different rolling temperatures (1050 degrees C, 1000 degrees C, 950 degrees C and 875 degrees C) applying a constant true strain of similar to 0.7. The rolled plates were tempered and tested for tensile and Charpy impact properties following standard procedures. Hot-rolling increased the strength by more than 100 MPa, but reduced the ductility of the steel by more than 10%. The ductile-to-brittle transition temperature (DBTT) was found to increase by more than 25 degrees C after hot-rolling as compared to As-received steel. Among the rolled samples, the plates rolled at 950 degrees C and 1050 degrees C showed higher upper shelf energy (comparable to As-received steel), whilst the plate rolled at 1050 degrees C showed the lowest DBTT. In terms of superior strength-toughness combination rolling at 1050 degrees C can be considered to be optimum. The results have been analyzed considering the effect of rolling on parameters related to the microstructure and crystallographic texture of the steel, such as, effective grain size, ferrite fraction, fraction of low-angle boundaries, fraction of cleavage planes on the main fracture plane and the fraction of slip planes along the 45 to the main fracture plane. (C) 2015 Elsevier B.V. All rights reserved.",Tensile properties of the investigated samples.,1050-HR,UTS (MPa),893.4,MPa,YS (MPa),797.1,MPa,Total elongation (%),15.4,%,0,0,0.1,0.05,0,0,0,0,0.01,0.21,0.016,0.005,0,0,0.003,0.2,8.94,0.41,0,0,0.2,0.06,0,0,0,0,0.08,0.86,0,0,0,0,0,0,0,0,"A small block (20mm×15mm×10mm) was cut from an ‘As-received' plate and was subjected to 15 pass deformation schedule in plane-strain compression mode inside Gleeble 3500® simulator with true strain of 0.1 per pass starting from 1125°C down to 775°C with an interval of 25°C at the cooling rate of 1°C/s, Fig. 1(a). Blocks of 200mm×125mm×25mm size taken out from the As-received plates were subjected to soaking treatment (1130°C for 1h) followed by hot-rolling at four different deformation temperatures: 1050°C, Fig. 2. The deformation was applied in single rolling pass using ~50% strain (true strain of ~0.7), reducing 25mm As-received plate to 12.5mm thick rolled plates, over a temperature range (~30°C) and the finish rolling temperatures are reported above."
10.1016/j.msea.2015.01.076,Effect of deformation temperature on the ductile-brittle transition behavior of a modified 9Cr-1Mo steel,"A modified 9Cr-1Mo steel received in normalized and tempered condition has been subjected to four different hot-rolling treatments at different rolling temperatures (1050 degrees C, 1000 degrees C, 950 degrees C and 875 degrees C) applying a constant true strain of similar to 0.7. The rolled plates were tempered and tested for tensile and Charpy impact properties following standard procedures. Hot-rolling increased the strength by more than 100 MPa, but reduced the ductility of the steel by more than 10%. The ductile-to-brittle transition temperature (DBTT) was found to increase by more than 25 degrees C after hot-rolling as compared to As-received steel. Among the rolled samples, the plates rolled at 950 degrees C and 1050 degrees C showed higher upper shelf energy (comparable to As-received steel), whilst the plate rolled at 1050 degrees C showed the lowest DBTT. In terms of superior strength-toughness combination rolling at 1050 degrees C can be considered to be optimum. The results have been analyzed considering the effect of rolling on parameters related to the microstructure and crystallographic texture of the steel, such as, effective grain size, ferrite fraction, fraction of low-angle boundaries, fraction of cleavage planes on the main fracture plane and the fraction of slip planes along the 45 to the main fracture plane. (C) 2015 Elsevier B.V. All rights reserved.",Tensile properties of the investigated samples.,1000-HR,UTS (MPa),859.2,MPa,YS (MPa),764.2,MPa,Total elongation (%),15.7,%,0,0,0.1,0.05,0,0,0,0,0.01,0.21,0.016,0.005,0,0,0.003,0.2,8.94,0.41,0,0,0.2,0.06,0,0,0,0,0.08,0.86,0,0,0,0,0,0,0,0,"A small block (20mm×15mm×10mm) was cut from an ‘As-received' plate and was subjected to 15 pass deformation schedule in plane-strain compression mode inside Gleeble 3500® simulator with true strain of 0.1 per pass starting from 1125°C down to 775°C with an interval of 25°C at the cooling rate of 1°C/s, Fig. 1(a). Blocks of 200mm×125mm×25mm size taken out from the As-received plates were subjected to soaking treatment (1130°C for 1h) followed by hot-rolling at four different deformation temperatures: 1000°C (both above T NR), Fig. 2. The deformation was applied in single rolling pass using ~50% strain (true strain of ~0.7), reducing 25mm As-received plate to 12.5mm thick rolled plates, over a temperature range (~30°C) and the finish rolling temperatures are reported above."
10.1016/j.msea.2015.01.076,Effect of deformation temperature on the ductile-brittle transition behavior of a modified 9Cr-1Mo steel,"A modified 9Cr-1Mo steel received in normalized and tempered condition has been subjected to four different hot-rolling treatments at different rolling temperatures (1050 degrees C, 1000 degrees C, 950 degrees C and 875 degrees C) applying a constant true strain of similar to 0.7. The rolled plates were tempered and tested for tensile and Charpy impact properties following standard procedures. Hot-rolling increased the strength by more than 100 MPa, but reduced the ductility of the steel by more than 10%. The ductile-to-brittle transition temperature (DBTT) was found to increase by more than 25 degrees C after hot-rolling as compared to As-received steel. Among the rolled samples, the plates rolled at 950 degrees C and 1050 degrees C showed higher upper shelf energy (comparable to As-received steel), whilst the plate rolled at 1050 degrees C showed the lowest DBTT. In terms of superior strength-toughness combination rolling at 1050 degrees C can be considered to be optimum. The results have been analyzed considering the effect of rolling on parameters related to the microstructure and crystallographic texture of the steel, such as, effective grain size, ferrite fraction, fraction of low-angle boundaries, fraction of cleavage planes on the main fracture plane and the fraction of slip planes along the 45 to the main fracture plane. (C) 2015 Elsevier B.V. All rights reserved.",Tensile properties of the investigated samples.,950-HR,UTS (MPa),966.7,MPa,YS (MPa),811.6,MPa,Total elongation (%),11.5,%,0,0,0.1,0.05,0,0,0,0,0.01,0.21,0.016,0.005,0,0,0.003,0.2,8.94,0.41,0,0,0.2,0.06,0,0,0,0,0.08,0.86,0,0,0,0,0,0,0,0,"A small block (20mm×15mm×10mm) was cut from an ‘As-received' plate and was subjected to 15 pass deformation schedule in plane-strain compression mode inside Gleeble 3500® simulator with true strain of 0.1 per pass starting from 1125°C down to 775°C with an interval of 25°C at the cooling rate of 1°C/s, Fig. 1(a). Blocks of 200mm×125mm×25mm size taken out from the As-received plates were subjected to soaking treatment (1130°C for 1h) followed by hot-rolling at four different deformation temperatures: 950°C (around T NR), Fig. 2. The deformation was applied in single rolling pass using ~50% strain (true strain of ~0.7), reducing 25mm As-received plate to 12.5mm thick rolled plates, over a temperature range (~30°C) and the finish rolling temperatures are reported above."
10.1016/j.msea.2015.01.076,Effect of deformation temperature on the ductile-brittle transition behavior of a modified 9Cr-1Mo steel,"A modified 9Cr-1Mo steel received in normalized and tempered condition has been subjected to four different hot-rolling treatments at different rolling temperatures (1050 degrees C, 1000 degrees C, 950 degrees C and 875 degrees C) applying a constant true strain of similar to 0.7. The rolled plates were tempered and tested for tensile and Charpy impact properties following standard procedures. Hot-rolling increased the strength by more than 100 MPa, but reduced the ductility of the steel by more than 10%. The ductile-to-brittle transition temperature (DBTT) was found to increase by more than 25 degrees C after hot-rolling as compared to As-received steel. Among the rolled samples, the plates rolled at 950 degrees C and 1050 degrees C showed higher upper shelf energy (comparable to As-received steel), whilst the plate rolled at 1050 degrees C showed the lowest DBTT. In terms of superior strength-toughness combination rolling at 1050 degrees C can be considered to be optimum. The results have been analyzed considering the effect of rolling on parameters related to the microstructure and crystallographic texture of the steel, such as, effective grain size, ferrite fraction, fraction of low-angle boundaries, fraction of cleavage planes on the main fracture plane and the fraction of slip planes along the 45 to the main fracture plane. (C) 2015 Elsevier B.V. All rights reserved.",Tensile properties of the investigated samples.,875-HR,UTS (MPa),800.6,MPa,YS (MPa),686.3,MPa,Total elongation (%),14,%,0,0,0.1,0.05,0,0,0,0,0.01,0.21,0.016,0.005,0,0,0.003,0.2,8.94,0.41,0,0,0.2,0.06,0,0,0,0,0.08,0.86,0,0,0,0,0,0,0,0,"A small block (20mm×15mm×10mm) was cut from an ‘As-received' plate and was subjected to 15 pass deformation schedule in plane-strain compression mode inside Gleeble 3500® simulator with true strain of 0.1 per pass starting from 1125°C down to 775°C with an interval of 25°C at the cooling rate of 1°C/s, Fig. 1(a). Blocks of 200mm×125mm×25mm size taken out from the As-received plates were subjected to soaking treatment (1130°C for 1h) followed by hot-rolling at four different deformation temperatures: 875°C (below T NR), Fig. 2. The deformation was applied in single rolling pass using ~50% strain (true strain of ~0.7), reducing 25mm As-received plate to 12.5mm thick rolled plates, over a temperature range (~30°C) and the finish rolling temperatures are reported above."
10.1016/j.jmst.2019.05.009,Microstructure evolution of in-situ nanoparticles and its comprehensive effect on high strength steel,"A novel steel strengthened by nanoparticles was investigated in this study. A Fe-based high-strength steel was developed by the trace-element regional supply method during deoxidization to generate in situ nanoparticles with a high number density in the matrix. The results show that the endogenous nanoparticles are aluminum oxide (Al2O3) and titanium oxide (Ti3O5) formed in the liquid melt. Al2O3 functioned as a heterogeneous nucleation site for MnS during solidification; the size of the resultant complex inclusions was approximately 1-2 mu m. Furthermore. 13 nm Nb(C,N) precipitates grew with the Ti3O5 during the tempering process. These in situ nanoparticles strongly affected refining of the grain and inclusions. The investigated steel was strengthened more than 200 MPa by precipitation strengthening and more than 265 MPa by grain refinement strengthening according to the Ashby-Orowan mechanism and the Hall-Petch relationship, respectively. (C) 2019 Published by Elsevier Ltd on behalf of The editorial office of Journal of Materials Science & Technology.",Mechanical properties of the steel used in this study and the HSLA-100 reported in Ref. [2].,This study,Ultimate tensile strength (MPa),1047,MPa,"Yield strength, (MPa)",1008,MPa,Elongation (%),18,%,0,0,0.05,0,0,0,0,0,0.05,0.3,0.007,0.0015,0,0,0.05,0.03,0.53,1.1,0,0,3.5,0,0,0,0,0,0.05,0.5,0,0,0,0,0,0,0,0,"As shown in Table 1 , the investigated steel in this study was prepared with alloy compositions based on those of HSLA-100 steel . The steel was melted in a vacuum melting furnace. The as-cast ingot was austenitized at 1100 °C for 2 h and then hot-rolled into 30-mm-thick plates in 11 passes, followed by slow cooling in a burial pit. The hot-rolled plate was subsequently cut from several locations into blocks 110 mm long (rolling direction), 30 mm wide, and 15 mm thick. These blocks were maintained at 860 °C for 1 h, immediately water quenched, maintained at 760 °C for 1 h, secondarily water quenched, and then finally tempered at 480 °C for 1 h."
10.1016/j.msea.2021.142115,Austenite transformation and deformation behavior of a cold-rolled medium-Mn steel under different annealing temperatures,"In this study, the austenite transformation in a cold-rolled medium-Mn steel (MMnS; 7 wt% Mn) was adjusted by inter-critical annealing (IA) at 680 degrees C (above the Ac1 temperature) and by partition annealing (PA) at 650 degrees C (below the Ac1 temperature). The deformation behavior associated with the microstructural evolution, and crystallographic changes were investigated using in situ synchrotron X-ray diffraction during tensile deformation. Electron backscatter diffraction was used to characterize the microstructure. A considerable amount of austenite (approximately 30 and 20 vol%) was promoted by reversion transformation during the IA and PA treatments, respectively. The difference in deformation behaviors between the IA and PA specimens was attributed to the different mechanical stabilities of the reverted austenite. The relatively low mechanical stability of retained austenite (RA), due to less Mn enrichment during IA, led to a pronounced activation of the transformation induced plasticity effect, which improved the strain hardening capacity, the ultimate tensile strength, and total elongation. However, the low recovered/recrystallized fraction of the ferrite phase resulting from PA contributed to a significant increase in the yield strength. The current understanding of the characteristics and mechanical stability of RA induced by annealing at different temperatures below and above the Ac1 temperature will help in further optimizing annealing parameters to achieve better mechanical properties for MMnS.",Tensile properties of the IA and PA specimens.,IA,Ultimate tensile strength (UTS)(Rm)/MPa,1076,MPa,Yield strength/MPa,945,MPa,Total Elongation (TE)(A5)/%,8.3,%,0,0,0.052,0.011,0,0,0,0,1.39,1.4,0.012,0.015,0,0,0,0,0,7.12,0,0,1.42,1.57,0,0,0,0,0,0.5,0,0,0,0,0,0,0,0,"The forged 100 × 100 mm2 billets were first hot-rolled into 2 mm-thick sheets and then cold rolled to a final thickness of 1 mm. The thickness of the cold-rolled plates was reduced from 2 to 1 mm in seven rolling passes, with a thickness reduction of 10-15% per pass. No inter-deformation annealing was performed. The specimens required for further investigation were wire-cut from the cold-rolled sheets along the rolling direction (RD). Based on the dilatometry measurements, two different annealing heat treatments were conducted, namely IA at 680 °C (within the IA temperature range) for 30 min in a muffle furnace."
10.1016/j.msea.2021.142115,Austenite transformation and deformation behavior of a cold-rolled medium-Mn steel under different annealing temperatures,"In this study, the austenite transformation in a cold-rolled medium-Mn steel (MMnS; 7 wt% Mn) was adjusted by inter-critical annealing (IA) at 680 degrees C (above the Ac1 temperature) and by partition annealing (PA) at 650 degrees C (below the Ac1 temperature). The deformation behavior associated with the microstructural evolution, and crystallographic changes were investigated using in situ synchrotron X-ray diffraction during tensile deformation. Electron backscatter diffraction was used to characterize the microstructure. A considerable amount of austenite (approximately 30 and 20 vol%) was promoted by reversion transformation during the IA and PA treatments, respectively. The difference in deformation behaviors between the IA and PA specimens was attributed to the different mechanical stabilities of the reverted austenite. The relatively low mechanical stability of retained austenite (RA), due to less Mn enrichment during IA, led to a pronounced activation of the transformation induced plasticity effect, which improved the strain hardening capacity, the ultimate tensile strength, and total elongation. However, the low recovered/recrystallized fraction of the ferrite phase resulting from PA contributed to a significant increase in the yield strength. The current understanding of the characteristics and mechanical stability of RA induced by annealing at different temperatures below and above the Ac1 temperature will help in further optimizing annealing parameters to achieve better mechanical properties for MMnS.",Tensile properties of the IA and PA specimens.,IA-repeat test,Ultimate tensile strength (UTS)(Rm)/MPa,1071,MPa,Yield strength/MPa,955,MPa,Total Elongation (TE)(A5)/%,7.8,%,0,0,0.052,0.011,0,0,0,0,1.39,1.4,0.012,0.015,0,0,0,0,0,7.12,0,0,1.42,1.57,0,0,0,0,0,0.5,0,0,0,0,0,0,0,0,"The forged 100 × 100 mm2 billets were first hot-rolled into 2 mm-thick sheets and then cold rolled to a final thickness of 1 mm. The thickness of the cold-rolled plates was reduced from 2 to 1 mm in seven rolling passes, with a thickness reduction of 10-15% per pass. No inter-deformation annealing was performed. The specimens required for further investigation were wire-cut from the cold-rolled sheets along the rolling direction (RD). Based on the dilatometry measurements, two different annealing heat treatments were conducted, namely IA at 680 °C (within the IA temperature range) for 30 min in a muffle furnace."
