Repository: MGEdata/SteelScientist

# SteelScientist

## 📝Cite  


**Paper link:**[Steel design based on a large language model](https://doi.org/10.1016/j.actamat.2024.120663)  

@article{tian2025steel,  
&nbsp;&nbsp;&nbsp;&nbsp;&nbsp;&nbsp;&nbsp;&nbsp;title={Steel design based on a large language model},  
&nbsp;&nbsp;&nbsp;&nbsp;&nbsp;&nbsp;&nbsp;&nbsp;author={Tian, Shaohan and Jiang, Xue and Wang, Weiren and Jing, Zhihua and Zhang, Chi and Zhang, Cheng and Lookman, Turab and Su, Yanjing},  
&nbsp;&nbsp;&nbsp;&nbsp;&nbsp;&nbsp;&nbsp;&nbsp;journal={Acta Materialia},  
&nbsp;&nbsp;&nbsp;&nbsp;&nbsp;&nbsp;&nbsp;&nbsp;volume={285},    
&nbsp;&nbsp;&nbsp;&nbsp;&nbsp;&nbsp;&nbsp;&nbsp;pages={120663},

File: datasets/train_data.csv (part 30 of 46)
DOIs,title,abstract,Table_topic,Material,Tensile_name,Tensile_value,Tensile_unit,Yield_name,Yield_value,Yield_unit,Elongation_name,Elongation_value,Elongation_unit,H,B,C,N,O,F,Na,Mg,Al,Si,P,S,Cl,Ca,Ti,V,Cr,Mn,Fe,Co,Ni,Cu,Zn,As,Y,Zr,Nb,Mo,Sn,Sb,La,Ce,Ta,W,Pb,Bi,Text
10.1016/j.msea.2021.142115,Austenite transformation and deformation behavior of a cold-rolled medium-Mn steel under different annealing temperatures,"In this study, the austenite transformation in a cold-rolled medium-Mn steel (MMnS; 7 wt% Mn) was adjusted by inter-critical annealing (IA) at 680 degrees C (above the Ac1 temperature) and by partition annealing (PA) at 650 degrees C (below the Ac1 temperature). The deformation behavior associated with the microstructural evolution, and crystallographic changes were investigated using in situ synchrotron X-ray diffraction during tensile deformation. Electron backscatter diffraction was used to characterize the microstructure. A considerable amount of austenite (approximately 30 and 20 vol%) was promoted by reversion transformation during the IA and PA treatments, respectively. The difference in deformation behaviors between the IA and PA specimens was attributed to the different mechanical stabilities of the reverted austenite. The relatively low mechanical stability of retained austenite (RA), due to less Mn enrichment during IA, led to a pronounced activation of the transformation induced plasticity effect, which improved the strain hardening capacity, the ultimate tensile strength, and total elongation. However, the low recovered/recrystallized fraction of the ferrite phase resulting from PA contributed to a significant increase in the yield strength. The current understanding of the characteristics and mechanical stability of RA induced by annealing at different temperatures below and above the Ac1 temperature will help in further optimizing annealing parameters to achieve better mechanical properties for MMnS.",Tensile properties of the IA and PA specimens.,PA,Ultimate tensile strength (UTS)(Rm)/MPa,1037,MPa,Yield strength/MPa,1032,MPa,Total Elongation (TE)(A5)/%,4.9,%,0,0,0.052,0.011,0,0,0,0,1.39,1.4,0.012,0.015,0,0,0,0,0,7.12,0,0,1.42,1.57,0,0,0,0,0,0.5,0,0,0,0,0,0,0,0,"The forged 100 × 100 mm2 billets were first hot-rolled into 2 mm-thick sheets and then cold rolled to a final thickness of 1 mm. The thickness of the cold-rolled plates was reduced from 2 to 1 mm in seven rolling passes, with a thickness reduction of 10-15% per pass. No inter-deformation annealing was performed. The specimens required for further investigation were wire-cut from the cold-rolled sheets along the rolling direction (RD). Based on the dilatometry measurements, two different annealing heat treatments were conducted, namely PA at 650 °C (below the Ac1 temperature) for 30 min in a muffle furnace."
10.1016/j.msea.2021.142115,Austenite transformation and deformation behavior of a cold-rolled medium-Mn steel under different annealing temperatures,"In this study, the austenite transformation in a cold-rolled medium-Mn steel (MMnS; 7 wt% Mn) was adjusted by inter-critical annealing (IA) at 680 degrees C (above the Ac1 temperature) and by partition annealing (PA) at 650 degrees C (below the Ac1 temperature). The deformation behavior associated with the microstructural evolution, and crystallographic changes were investigated using in situ synchrotron X-ray diffraction during tensile deformation. Electron backscatter diffraction was used to characterize the microstructure. A considerable amount of austenite (approximately 30 and 20 vol%) was promoted by reversion transformation during the IA and PA treatments, respectively. The difference in deformation behaviors between the IA and PA specimens was attributed to the different mechanical stabilities of the reverted austenite. The relatively low mechanical stability of retained austenite (RA), due to less Mn enrichment during IA, led to a pronounced activation of the transformation induced plasticity effect, which improved the strain hardening capacity, the ultimate tensile strength, and total elongation. However, the low recovered/recrystallized fraction of the ferrite phase resulting from PA contributed to a significant increase in the yield strength. The current understanding of the characteristics and mechanical stability of RA induced by annealing at different temperatures below and above the Ac1 temperature will help in further optimizing annealing parameters to achieve better mechanical properties for MMnS.",Tensile properties of the IA and PA specimens.,PA-repeat test,Ultimate tensile strength (UTS)(Rm)/MPa,1027,MPa,Yield strength/MPa,1024,MPa,Total Elongation (TE)(A5)/%,4.3,%,0,0,0.052,0.011,0,0,0,0,1.39,1.4,0.012,0.015,0,0,0,0,0,7.12,0,0,1.42,1.57,0,0,0,0,0,0.5,0,0,0,0,0,0,0,0,"The forged 100 × 100 mm2 billets were first hot-rolled into 2 mm-thick sheets and then cold rolled to a final thickness of 1 mm. The thickness of the cold-rolled plates was reduced from 2 to 1 mm in seven rolling passes, with a thickness reduction of 10-15% per pass. No inter-deformation annealing was performed. The specimens required for further investigation were wire-cut from the cold-rolled sheets along the rolling direction (RD). Based on the dilatometry measurements, two different annealing heat treatments were conducted, namely PA at 650 °C (below the Ac1 temperature) for 30 min in a muffle furnace."
10.1016/j.matdes.2009.03.026,"Relation among rolling parameters, microstructures and mechanical properties in an acicular ferrite pipeline steel","The correlation among thermo-mechanical controlled processing (TMCP) parameters, microstructures and mechanical properties of an acicular ferrite (AF) pipeline steel was investigated in this study. The steel was hot rolled by four different kinds of TMCP to obtain different AF microstructures, and the corresponding mechanical properties were analyzed. Electron backscatter diffraction (EBSD) analysis was conducted to determine the effective grain size (EGS) in the steel. It was found that the EGS in the steel reduced obviously with decrease of the finish rolling temperature (FRT), but little changed with the cooling rate (CR) and the simulated coiling temperature (SCT). Additionally, the fraction of low angle grain boundaries (LAGBs) increased with increasing CR in the experimental range. It was shown that yield strength of the steel was enhanced by the increased CR and SCT, and reduced FRT, which were corresponding with the increases of LAGB fraction and precipitated carbonitrides as well as the decrease of EGS, respectively. Charpy impact results showed that the low temperature toughness of the steel with FRT about 40 degrees C above Ar-3 tended to be the best, which was in good accordance with the highest fraction of high angle grain boundaries (HAGBs), but seemed not to be related with the EGS. (C) 2009 Elsevier Ltd. All rights reserved.",Tensile properties of the experimental steels.,A,Tensile strength (MPa),627,MPa,Yield strength (MPa),545,MPa,Elongation (Pct),23.9,no mentioned,0,0,0.025,0,0,0,0,0,0,0.24,0,0,0,0,0,0.019,0,1.56,0,0,0,0,0,0,0,0,0.039,0.32,0,0,0,0,0,0,0,0,"The materials, 70×78×80mm in size, for hot rolling were cut from the forged slabs. The hot rolling was carried out on a pilot rolling mill with 370mm diameter twin rolls. According to the previous work, the continuous cooling transformation (CCT) diagrams of the experimental steel measured by Formastor-F and Gleeble-3500 , the parameters for TMCP were designed as designated in Fig. 1 and measured as listed in Table 2 . The materials were heated at 1056°C for 50min and hot rolled from 70mm to 7mm thick plates by seven steps. The finish rolling temperature (FRT) was chosen as 854°C. In order to obtain AF microstructure, the cooling rate (CR) was chosen to be about 21°C/s. The simulated coiling temperature (SCT) was 600 °C."
10.1016/j.matdes.2009.03.026,"Relation among rolling parameters, microstructures and mechanical properties in an acicular ferrite pipeline steel","The correlation among thermo-mechanical controlled processing (TMCP) parameters, microstructures and mechanical properties of an acicular ferrite (AF) pipeline steel was investigated in this study. The steel was hot rolled by four different kinds of TMCP to obtain different AF microstructures, and the corresponding mechanical properties were analyzed. Electron backscatter diffraction (EBSD) analysis was conducted to determine the effective grain size (EGS) in the steel. It was found that the EGS in the steel reduced obviously with decrease of the finish rolling temperature (FRT), but little changed with the cooling rate (CR) and the simulated coiling temperature (SCT). Additionally, the fraction of low angle grain boundaries (LAGBs) increased with increasing CR in the experimental range. It was shown that yield strength of the steel was enhanced by the increased CR and SCT, and reduced FRT, which were corresponding with the increases of LAGB fraction and precipitated carbonitrides as well as the decrease of EGS, respectively. Charpy impact results showed that the low temperature toughness of the steel with FRT about 40 degrees C above Ar-3 tended to be the best, which was in good accordance with the highest fraction of high angle grain boundaries (HAGBs), but seemed not to be related with the EGS. (C) 2009 Elsevier Ltd. All rights reserved.",Tensile properties of the experimental steels.,B,Tensile strength (MPa),630,MPa,Yield strength (MPa),572,MPa,Elongation (Pct),23.6,no mentioned,0,0,0.025,0,0,0,0,0,0,0.24,0,0,0,0,0,0.019,0,1.56,0,0,0,0,0,0,0,0,0.039,0.32,0,0,0,0,0,0,0,0,"The materials, 70×78×80mm in size, for hot rolling were cut from the forged slabs. The hot rolling was carried out on a pilot rolling mill with 370mm diameter twin rolls. According to the previous work, the continuous cooling transformation (CCT) diagrams of the experimental steel measured by Formastor-F and Gleeble-3500 , the parameters for TMCP were designed as designated in Fig. 1 and measured as listed in Table 2 . The materials were heated at 1060°C for 50min and hot rolled from 70mm to 7mm thick plates by seven steps. The finish rolling temperature (FRT) was chosen as 800°C. In order to obtain AF microstructure, the cooling rate (CR) was chosen to be about 18°C/s. The simulated coiling temperature (SCT) was 500 °C."
10.1016/j.matdes.2009.03.026,"Relation among rolling parameters, microstructures and mechanical properties in an acicular ferrite pipeline steel","The correlation among thermo-mechanical controlled processing (TMCP) parameters, microstructures and mechanical properties of an acicular ferrite (AF) pipeline steel was investigated in this study. The steel was hot rolled by four different kinds of TMCP to obtain different AF microstructures, and the corresponding mechanical properties were analyzed. Electron backscatter diffraction (EBSD) analysis was conducted to determine the effective grain size (EGS) in the steel. It was found that the EGS in the steel reduced obviously with decrease of the finish rolling temperature (FRT), but little changed with the cooling rate (CR) and the simulated coiling temperature (SCT). Additionally, the fraction of low angle grain boundaries (LAGBs) increased with increasing CR in the experimental range. It was shown that yield strength of the steel was enhanced by the increased CR and SCT, and reduced FRT, which were corresponding with the increases of LAGB fraction and precipitated carbonitrides as well as the decrease of EGS, respectively. Charpy impact results showed that the low temperature toughness of the steel with FRT about 40 degrees C above Ar-3 tended to be the best, which was in good accordance with the highest fraction of high angle grain boundaries (HAGBs), but seemed not to be related with the EGS. (C) 2009 Elsevier Ltd. All rights reserved.",Tensile properties of the experimental steels.,C,Tensile strength (MPa),644,MPa,Yield strength (MPa),594,MPa,Elongation (Pct),24.3,no mentioned,0,0,0.025,0,0,0,0,0,0,0.24,0,0,0,0,0,0.019,0,1.56,0,0,0,0,0,0,0,0,0.039,0.32,0,0,0,0,0,0,0,0,"The materials, 70×78×80mm in size, for hot rolling were cut from the forged slabs. The hot rolling was carried out on a pilot rolling mill with 370mm diameter twin rolls. According to the previous work, the continuous cooling transformation (CCT) diagrams of the experimental steel measured by Formastor-F and Gleeble-3500 , the parameters for TMCP were designed as designated in Fig. 1 and measured as listed in Table 2 . The materials were heated at 1054°C for 50min and hot rolled from 70mm to 7mm thick plates by seven steps. The finish rolling temperature (FRT) was chosen as 750°C. In order to obtain AF microstructure, the cooling rate (CR) was chosen to be about 16°C/s. The simulated coiling temperature (SCT) was 500 °C."
10.1016/j.matdes.2009.03.026,"Relation among rolling parameters, microstructures and mechanical properties in an acicular ferrite pipeline steel","The correlation among thermo-mechanical controlled processing (TMCP) parameters, microstructures and mechanical properties of an acicular ferrite (AF) pipeline steel was investigated in this study. The steel was hot rolled by four different kinds of TMCP to obtain different AF microstructures, and the corresponding mechanical properties were analyzed. Electron backscatter diffraction (EBSD) analysis was conducted to determine the effective grain size (EGS) in the steel. It was found that the EGS in the steel reduced obviously with decrease of the finish rolling temperature (FRT), but little changed with the cooling rate (CR) and the simulated coiling temperature (SCT). Additionally, the fraction of low angle grain boundaries (LAGBs) increased with increasing CR in the experimental range. It was shown that yield strength of the steel was enhanced by the increased CR and SCT, and reduced FRT, which were corresponding with the increases of LAGB fraction and precipitated carbonitrides as well as the decrease of EGS, respectively. Charpy impact results showed that the low temperature toughness of the steel with FRT about 40 degrees C above Ar-3 tended to be the best, which was in good accordance with the highest fraction of high angle grain boundaries (HAGBs), but seemed not to be related with the EGS. (C) 2009 Elsevier Ltd. All rights reserved.",Tensile properties of the experimental steels.,D,Tensile strength (MPa),716,MPa,Yield strength (MPa),626,MPa,Elongation (Pct),23.1,no mentioned,0,0,0.025,0,0,0,0,0,0,0.24,0,0,0,0,0,0.019,0,1.56,0,0,0,0,0,0,0,0,0.039,0.32,0,0,0,0,0,0,0,0,"The materials, 70×78×80mm in size, for hot rolling were cut from the forged slabs. The hot rolling was carried out on a pilot rolling mill with 370mm diameter twin rolls. According to the previous work, the continuous cooling transformation (CCT) diagrams of the experimental steel measured by Formastor-F and Gleeble-3500 , the parameters for TMCP were designed as designated in Fig. 1 and measured as listed in Table 2 . The materials were heated at 1052°C for 50min and hot rolled from 70mm to 7mm thick plates by seven steps. The finish rolling temperature (FRT) was chosen as 750°C. In order to obtain AF microstructure, the cooling rate (CR) was chosen to be about 23°C/s. The simulated coiling temperature (SCT) was 600 °C."
10.1007/s11661-009-9884-3,"Effects of Mo, Cr, and V Additions on Tensile and Charpy Impact Properties of API X80 Pipeline Steels","In this study, four API X80 pipeline steels were fabricated by varying Mo, Cr, and V additions, and their microstructures and crystallographic orientations were analyzed to investigate the effects of their alloying compositions on tensile properties and Charpy impact properties. Because additions of Mo and V promoted the formation of fine acicular ferrite (AF) and granular bainite (GB) while prohibiting the formation of coarse GB, they increased the strength and upper-shelf energy (USE) and decreased the energy transition temperature (ETT). The addition of Cr promoted the formation of coarse GB and hard secondary phases, thereby leading to an increased effective grain size, ETT, and strength, and a decreased USE. The addition of V resulted in a higher strength, a higher USE, a smaller effective grain size, and a lower ETT, because it promoted the formation of fine and homogeneous of AF and GB. The steel that contains 0.3 wt pct Mo and 0.06 wt pct V without Cr had the highest USE and the lowest ETT, because its microstructure was composed of fine AF and GB while its maintained excellent tensile properties.",Table III Room-Temperature Tensile Properties of the Steels,3MCV,Tensile Strength (MPa),924,MPa,Yield Strength (MPa),635,MPa,Elongation (Pct),20,no mentioned,0,0,0.08,0,0,0,0,0,0,0.24,0.011,0.003,0,0,0,0.06,0.3,1.9,0,0,0,0,0,0,0,0,0,0.3,0,0,0,0,0,0,0,0,"An overall grain refinement effect was expected by rolling with a high rolling reduction ratio (over 80 pct) in the nonrecrystallized region of austenite, after austenitization at 1150 °C.[3,4] This high rolling reduction ratio leads to an increase in dislocation density and subsequent grain refinement, because dislocations act as ferrite initiation sites during cooling. The rolling of all of the four steels was finished at the temperature of the austenite single-phase region above Ar3. After the finish rolling, the steels were rapidly cooled from 790 °C to the finish cooling temperatures of 550 °C to ~650 °C at a cooling rate of 10 °C/s to ~15 °C/s. The final plate thickness was 15 mm."
10.1007/s11661-009-9884-3,"Effects of Mo, Cr, and V Additions on Tensile and Charpy Impact Properties of API X80 Pipeline Steels","In this study, four API X80 pipeline steels were fabricated by varying Mo, Cr, and V additions, and their microstructures and crystallographic orientations were analyzed to investigate the effects of their alloying compositions on tensile properties and Charpy impact properties. Because additions of Mo and V promoted the formation of fine acicular ferrite (AF) and granular bainite (GB) while prohibiting the formation of coarse GB, they increased the strength and upper-shelf energy (USE) and decreased the energy transition temperature (ETT). The addition of Cr promoted the formation of coarse GB and hard secondary phases, thereby leading to an increased effective grain size, ETT, and strength, and a decreased USE. The addition of V resulted in a higher strength, a higher USE, a smaller effective grain size, and a lower ETT, because it promoted the formation of fine and homogeneous of AF and GB. The steel that contains 0.3 wt pct Mo and 0.06 wt pct V without Cr had the highest USE and the lowest ETT, because its microstructure was composed of fine AF and GB while its maintained excellent tensile properties.",Table III Room-Temperature Tensile Properties of the Steels,1MCV,Tensile Strength (MPa),802,MPa,Yield Strength (MPa),637,MPa,Elongation (Pct),21,no mentioned,0,0,0.08,0,0,0,0,0,0,0.24,0.011,0.003,0,0,0,0.06,0.3,1.9,0,0,0,0,0,0,0,0,0,0.1,0,0,0,0,0,0,0,0,"An overall grain refinement effect was expected by rolling with a high rolling reduction ratio (over 80 pct) in the nonrecrystallized region of austenite, after austenitization at 1150 °C.[3,4] This high rolling reduction ratio leads to an increase in dislocation density and subsequent grain refinement, because dislocations act as ferrite initiation sites during cooling. The rolling of all of the four steels was finished at the temperature of the austenite single-phase region above Ar3. After the finish rolling, the steels were rapidly cooled from 790 °C to the finish cooling temperatures of 550 °C to ~650 °C at a cooling rate of 10 °C/s to ~15 °C/s. The final plate thickness was 15 mm."
10.1007/s11661-009-9884-3,"Effects of Mo, Cr, and V Additions on Tensile and Charpy Impact Properties of API X80 Pipeline Steels","In this study, four API X80 pipeline steels were fabricated by varying Mo, Cr, and V additions, and their microstructures and crystallographic orientations were analyzed to investigate the effects of their alloying compositions on tensile properties and Charpy impact properties. Because additions of Mo and V promoted the formation of fine acicular ferrite (AF) and granular bainite (GB) while prohibiting the formation of coarse GB, they increased the strength and upper-shelf energy (USE) and decreased the energy transition temperature (ETT). The addition of Cr promoted the formation of coarse GB and hard secondary phases, thereby leading to an increased effective grain size, ETT, and strength, and a decreased USE. The addition of V resulted in a higher strength, a higher USE, a smaller effective grain size, and a lower ETT, because it promoted the formation of fine and homogeneous of AF and GB. The steel that contains 0.3 wt pct Mo and 0.06 wt pct V without Cr had the highest USE and the lowest ETT, because its microstructure was composed of fine AF and GB while its maintained excellent tensile properties.",Table III Room-Temperature Tensile Properties of the Steels,3MV,Tensile Strength (MPa),853,MPa,Yield Strength (MPa),669,MPa,Elongation (Pct),22,no mentioned,0,0,0.08,0,0,0,0,0,0,0.24,0.011,0.003,0,0,0,0.06,0,1.9,0,0,0,0,0,0,0,0,0,0.3,0,0,0,0,0,0,0,0,"An overall grain refinement effect was expected by rolling with a high rolling reduction ratio (over 80 pct) in the nonrecrystallized region of austenite, after austenitization at 1150 °C.[3,4] This high rolling reduction ratio leads to an increase in dislocation density and subsequent grain refinement, because dislocations act as ferrite initiation sites during cooling. The rolling of all of the four steels was finished at the temperature of the austenite single-phase region above Ar3. After the finish rolling, the steels were rapidly cooled from 790 °C to the finish cooling temperatures of 550 °C to ~650 °C at a cooling rate of 10 °C/s to ~15 °C/s. The final plate thickness was 15 mm."
10.1007/s11661-009-9884-3,"Effects of Mo, Cr, and V Additions on Tensile and Charpy Impact Properties of API X80 Pipeline Steels","In this study, four API X80 pipeline steels were fabricated by varying Mo, Cr, and V additions, and their microstructures and crystallographic orientations were analyzed to investigate the effects of their alloying compositions on tensile properties and Charpy impact properties. Because additions of Mo and V promoted the formation of fine acicular ferrite (AF) and granular bainite (GB) while prohibiting the formation of coarse GB, they increased the strength and upper-shelf energy (USE) and decreased the energy transition temperature (ETT). The addition of Cr promoted the formation of coarse GB and hard secondary phases, thereby leading to an increased effective grain size, ETT, and strength, and a decreased USE. The addition of V resulted in a higher strength, a higher USE, a smaller effective grain size, and a lower ETT, because it promoted the formation of fine and homogeneous of AF and GB. The steel that contains 0.3 wt pct Mo and 0.06 wt pct V without Cr had the highest USE and the lowest ETT, because its microstructure was composed of fine AF and GB while its maintained excellent tensile properties.",Table III Room-Temperature Tensile Properties of the Steels,3MC,Tensile Strength (MPa),913,MPa,Yield Strength (MPa),609,MPa,Elongation (Pct),20,no mentioned,0,0,0.08,0,0,0,0,0,0,0.24,0.011,0.003,0,0,0,0,0.3,1.9,0,0,0,0,0,0,0,0,0,0.3,0,0,0,0,0,0,0,0,"An overall grain refinement effect was expected by rolling with a high rolling reduction ratio (over 80 pct) in the nonrecrystallized region of austenite, after austenitization at 1150 °C.[3,4] This high rolling reduction ratio leads to an increase in dislocation density and subsequent grain refinement, because dislocations act as ferrite initiation sites during cooling. The rolling of all of the four steels was finished at the temperature of the austenite single-phase region above Ar3. After the finish rolling, the steels were rapidly cooled from 790 °C to the finish cooling temperatures of 550 °C to ~650 °C at a cooling rate of 10 °C/s to ~15 °C/s. The final plate thickness was 15 mm."
10.1016/j.msea.2017.07.092,Microstructural evolution and mechanical properties of dual phase steel produced by strip casting,"In the present study, an as-cast strip of dual phase steel (Fe-0.16C-0.3Si-0.81Mn-0.03Ti wt%) was successfully produced by twin-roll strip casting (TRSC) process. The as-cast strip was subjected to two different processing routes. The microstructure of the as-cast strip, cold-rolled sheet and annealed sheet was studied and related to mechanical properties of the annealed sheet. It was observed that the as-cast strip microstructure consisted of grain boundary ferrite, Widmanstatten ferrite, pearlite and intragranular ferrite, and the solidification structure was characterized by dendritic structure without the equiaxed center zone. The microstructure consisted of ferrite, martensite and non-recrystallization (N-R) region was obtained in the annealed sheet when the as-cast strip was directly cold rolled and annealed at 740-780 degrees C for 3 min. However, a typical dual phase microstructure of ferrite-martensite was obtained in the annealed sheet when the martensitic structure in the as-cast strip was subjected to cold rolling and annealing at 740-780 degrees C for 3 min. The dual phase microstructure in the annealed sheet having martensite fraction of similar to 51-77% was obtained, leading to tensile strength of similar to 851-914 MPa and corresponding total elongation of similar to 16-11%. Tempering treatment reduced martensite hardness, leading to lower tensile strength (similar to 702-518 MPa) and corresponding higher total elongation (similar to 19.8-30%) compared to non-tempered steel.",Mechanical properties of studied steels.,HA78,Tensile strength (MPa),914,MPa,Yield strength (MPa),621,MPa,Total elongation (%),11.03,%,0,0,0.16,0,0,0,0,0,0,0.3,0,0,0,0,0.03,0,0,0.81,0,0,0,0,0,0,0,0,0,0,0,0,0,0,0,0,0,0,"The as-cast strip was produced by a twin-roll strip caster (vertical type) available at the State Key Laboratory of Rolling and Automation (RAL). The roller width and diameter of cast rollers were 110mm and 500mm, respectively. The liquid steel was poured into a pre-heated tundish (1180°C) and subsequently allowed to flow into cast rollers forming a molten pool. Next, the liquid steel was solidified and deformed by cast rollers (roller gap 2.2mm, casting speed 30m/min). Lastly, the as-cast strip was firstly cooled to 950°C by water and then was cooled to room temperature in air. The thickness of the as-cast strip was ~ 2.2mm. Subsequently, two different processing routes were adopted to process the as-cast strip: (II) To obtain a martensitic structure, the as-cast strip was heat treated at 1050°C for 10min, followed by quenching.  the as-cast strip was directly cold rolled to 0.8mm with 64% reduction and then annealed at 780°C for 3min (heating rate of ~ 15°C/s), followed by water quenching."
10.1016/j.msea.2017.07.092,Microstructural evolution and mechanical properties of dual phase steel produced by strip casting,"In the present study, an as-cast strip of dual phase steel (Fe-0.16C-0.3Si-0.81Mn-0.03Ti wt%) was successfully produced by twin-roll strip casting (TRSC) process. The as-cast strip was subjected to two different processing routes. The microstructure of the as-cast strip, cold-rolled sheet and annealed sheet was studied and related to mechanical properties of the annealed sheet. It was observed that the as-cast strip microstructure consisted of grain boundary ferrite, Widmanstatten ferrite, pearlite and intragranular ferrite, and the solidification structure was characterized by dendritic structure without the equiaxed center zone. The microstructure consisted of ferrite, martensite and non-recrystallization (N-R) region was obtained in the annealed sheet when the as-cast strip was directly cold rolled and annealed at 740-780 degrees C for 3 min. However, a typical dual phase microstructure of ferrite-martensite was obtained in the annealed sheet when the martensitic structure in the as-cast strip was subjected to cold rolling and annealing at 740-780 degrees C for 3 min. The dual phase microstructure in the annealed sheet having martensite fraction of similar to 51-77% was obtained, leading to tensile strength of similar to 851-914 MPa and corresponding total elongation of similar to 16-11%. Tempering treatment reduced martensite hardness, leading to lower tensile strength (similar to 702-518 MPa) and corresponding higher total elongation (similar to 19.8-30%) compared to non-tempered steel.",Mechanical properties of studied steels.,HA76,Tensile strength (MPa),885,MPa,Yield strength (MPa),602,MPa,Total elongation (%),13.01,%,0,0,0.16,0,0,0,0,0,0,0.3,0,0,0,0,0.03,0,0,0.81,0,0,0,0,0,0,0,0,0,0,0,0,0,0,0,0,0,0,"The as-cast strip was produced by a twin-roll strip caster (vertical type) available at the State Key Laboratory of Rolling and Automation (RAL). The roller width and diameter of cast rollers were 110mm and 500mm, respectively. The liquid steel was poured into a pre-heated tundish (1180°C) and subsequently allowed to flow into cast rollers forming a molten pool. Next, the liquid steel was solidified and deformed by cast rollers (roller gap 2.2mm, casting speed 30m/min). Lastly, the as-cast strip was firstly cooled to 950°C by water and then was cooled to room temperature in air. The thickness of the as-cast strip was ~ 2.2mm. Subsequently, two different processing routes were adopted to process the as-cast strip: (II) To obtain a martensitic structure, the as-cast strip was heat treated at 1050°C for 10min, followed by quenching.  the as-cast strip was directly cold rolled to 0.8mm with 64% reduction and then annealed at 760°C for 3min (heating rate of ~ 15°C/s), followed by water quenching."
10.1016/j.msea.2017.07.092,Microstructural evolution and mechanical properties of dual phase steel produced by strip casting,"In the present study, an as-cast strip of dual phase steel (Fe-0.16C-0.3Si-0.81Mn-0.03Ti wt%) was successfully produced by twin-roll strip casting (TRSC) process. The as-cast strip was subjected to two different processing routes. The microstructure of the as-cast strip, cold-rolled sheet and annealed sheet was studied and related to mechanical properties of the annealed sheet. It was observed that the as-cast strip microstructure consisted of grain boundary ferrite, Widmanstatten ferrite, pearlite and intragranular ferrite, and the solidification structure was characterized by dendritic structure without the equiaxed center zone. The microstructure consisted of ferrite, martensite and non-recrystallization (N-R) region was obtained in the annealed sheet when the as-cast strip was directly cold rolled and annealed at 740-780 degrees C for 3 min. However, a typical dual phase microstructure of ferrite-martensite was obtained in the annealed sheet when the martensitic structure in the as-cast strip was subjected to cold rolling and annealing at 740-780 degrees C for 3 min. The dual phase microstructure in the annealed sheet having martensite fraction of similar to 51-77% was obtained, leading to tensile strength of similar to 851-914 MPa and corresponding total elongation of similar to 16-11%. Tempering treatment reduced martensite hardness, leading to lower tensile strength (similar to 702-518 MPa) and corresponding higher total elongation (similar to 19.8-30%) compared to non-tempered steel.",Mechanical properties of studied steels.,HA74,Tensile strength (MPa),851,MPa,Yield strength (MPa),574,MPa,Total elongation (%),15.98,%,0,0,0.16,0,0,0,0,0,0,0.3,0,0,0,0,0.03,0,0,0.81,0,0,0,0,0,0,0,0,0,0,0,0,0,0,0,0,0,0,"The as-cast strip was produced by a twin-roll strip caster (vertical type) available at the State Key Laboratory of Rolling and Automation (RAL). The roller width and diameter of cast rollers were 110mm and 500mm, respectively. The liquid steel was poured into a pre-heated tundish (1180°C) and subsequently allowed to flow into cast rollers forming a molten pool. Next, the liquid steel was solidified and deformed by cast rollers (roller gap 2.2mm, casting speed 30m/min). Lastly, the as-cast strip was firstly cooled to 950°C by water and then was cooled to room temperature in air. The thickness of the as-cast strip was ~ 2.2mm. Subsequently, two different processing routes were adopted to process the as-cast strip: (II) To obtain a martensitic structure, the as-cast strip was heat treated at 1050°C for 10min, followed by quenching.  the as-cast strip was directly cold rolled to 0.8mm with 64% reduction and then annealed at 740°C for 3min (heating rate of ~ 15°C/s), followed by water quenching."
10.1016/j.msea.2017.07.092,Microstructural evolution and mechanical properties of dual phase steel produced by strip casting,"In the present study, an as-cast strip of dual phase steel (Fe-0.16C-0.3Si-0.81Mn-0.03Ti wt%) was successfully produced by twin-roll strip casting (TRSC) process. The as-cast strip was subjected to two different processing routes. The microstructure of the as-cast strip, cold-rolled sheet and annealed sheet was studied and related to mechanical properties of the annealed sheet. It was observed that the as-cast strip microstructure consisted of grain boundary ferrite, Widmanstatten ferrite, pearlite and intragranular ferrite, and the solidification structure was characterized by dendritic structure without the equiaxed center zone. The microstructure consisted of ferrite, martensite and non-recrystallization (N-R) region was obtained in the annealed sheet when the as-cast strip was directly cold rolled and annealed at 740-780 degrees C for 3 min. However, a typical dual phase microstructure of ferrite-martensite was obtained in the annealed sheet when the martensitic structure in the as-cast strip was subjected to cold rolling and annealing at 740-780 degrees C for 3 min. The dual phase microstructure in the annealed sheet having martensite fraction of similar to 51-77% was obtained, leading to tensile strength of similar to 851-914 MPa and corresponding total elongation of similar to 16-11%. Tempering treatment reduced martensite hardness, leading to lower tensile strength (similar to 702-518 MPa) and corresponding higher total elongation (similar to 19.8-30%) compared to non-tempered steel.",Mechanical properties of studied steels.,T200,Tensile strength (MPa),702,MPa,Yield strength (MPa),530,MPa,Total elongation (%),19.78,%,0,0,0.16,0,0,0,0,0,0,0.3,0,0,0,0,0.03,0,0,0.81,0,0,0,0,0,0,0,0,0,0,0,0,0,0,0,0,0,0,"The as-cast strip was produced by a twin-roll strip caster (vertical type) available at the State Key Laboratory of Rolling and Automation (RAL). The roller width and diameter of cast rollers were 110mm and 500mm, respectively. The liquid steel was poured into a pre-heated tundish (1180°C) and subsequently allowed to flow into cast rollers forming a molten pool. Next, the liquid steel was solidified and deformed by cast rollers (roller gap 2.2mm, casting speed 30m/min). Lastly, the as-cast strip was firstly cooled to 950°C by water and then was cooled to room temperature in air. The thickness of the as-cast strip was ~ 2.2mm. Subsequently, two different processing routes were adopted to process the as-cast strip: (II) To obtain a martensitic structure, the as-cast strip was heat treated at 1050°C for 10min, followed by quenching.  the as-cast strip was directly cold rolled to 0.8mm with 64% reduction and then annealed at 740°C for 3min (heating rate of ~ 15°C/s), followed by water quenching. Moreover, HA74 steel was tempered at 200 °C for 20min."
10.1016/j.msea.2017.07.092,Microstructural evolution and mechanical properties of dual phase steel produced by strip casting,"In the present study, an as-cast strip of dual phase steel (Fe-0.16C-0.3Si-0.81Mn-0.03Ti wt%) was successfully produced by twin-roll strip casting (TRSC) process. The as-cast strip was subjected to two different processing routes. The microstructure of the as-cast strip, cold-rolled sheet and annealed sheet was studied and related to mechanical properties of the annealed sheet. It was observed that the as-cast strip microstructure consisted of grain boundary ferrite, Widmanstatten ferrite, pearlite and intragranular ferrite, and the solidification structure was characterized by dendritic structure without the equiaxed center zone. The microstructure consisted of ferrite, martensite and non-recrystallization (N-R) region was obtained in the annealed sheet when the as-cast strip was directly cold rolled and annealed at 740-780 degrees C for 3 min. However, a typical dual phase microstructure of ferrite-martensite was obtained in the annealed sheet when the martensitic structure in the as-cast strip was subjected to cold rolling and annealing at 740-780 degrees C for 3 min. The dual phase microstructure in the annealed sheet having martensite fraction of similar to 51-77% was obtained, leading to tensile strength of similar to 851-914 MPa and corresponding total elongation of similar to 16-11%. Tempering treatment reduced martensite hardness, leading to lower tensile strength (similar to 702-518 MPa) and corresponding higher total elongation (similar to 19.8-30%) compared to non-tempered steel.",Mechanical properties of studied steels.,T400,Tensile strength (MPa),606,MPa,Yield strength (MPa),511,MPa,Total elongation (%),25.34,%,0,0,0.16,0,0,0,0,0,0,0.3,0,0,0,0,0.03,0,0,0.81,0,0,0,0,0,0,0,0,0,0,0,0,0,0,0,0,0,0,"The as-cast strip was produced by a twin-roll strip caster (vertical type) available at the State Key Laboratory of Rolling and Automation (RAL). The roller width and diameter of cast rollers were 110mm and 500mm, respectively. The liquid steel was poured into a pre-heated tundish (1180°C) and subsequently allowed to flow into cast rollers forming a molten pool. Next, the liquid steel was solidified and deformed by cast rollers (roller gap 2.2mm, casting speed 30m/min). Lastly, the as-cast strip was firstly cooled to 950°C by water and then was cooled to room temperature in air. The thickness of the as-cast strip was ~ 2.2mm. Subsequently, two different processing routes were adopted to process the as-cast strip: (II) To obtain a martensitic structure, the as-cast strip was heat treated at 1050°C for 10min, followed by quenching.  the as-cast strip was directly cold rolled to 0.8mm with 64% reduction and then annealed at 740°C for 3min (heating rate of ~ 15°C/s), followed by water quenching. Moreover, HA74 steel was tempered at 400 °C for 20min."
