Repository: MGEdata/SteelScientist

# SteelScientist

## 📝Cite  


**Paper link:**[Steel design based on a large language model](https://doi.org/10.1016/j.actamat.2024.120663)  

@article{tian2025steel,  
&nbsp;&nbsp;&nbsp;&nbsp;&nbsp;&nbsp;&nbsp;&nbsp;title={Steel design based on a large language model},  
&nbsp;&nbsp;&nbsp;&nbsp;&nbsp;&nbsp;&nbsp;&nbsp;author={Tian, Shaohan and Jiang, Xue and Wang, Weiren and Jing, Zhihua and Zhang, Chi and Zhang, Cheng and Lookman, Turab and Su, Yanjing},  
&nbsp;&nbsp;&nbsp;&nbsp;&nbsp;&nbsp;&nbsp;&nbsp;journal={Acta Materialia},  
&nbsp;&nbsp;&nbsp;&nbsp;&nbsp;&nbsp;&nbsp;&nbsp;volume={285},    
&nbsp;&nbsp;&nbsp;&nbsp;&nbsp;&nbsp;&nbsp;&nbsp;pages={120663},

File: datasets/train_data.csv (part 31 of 46)
DOIs,title,abstract,Table_topic,Material,Tensile_name,Tensile_value,Tensile_unit,Yield_name,Yield_value,Yield_unit,Elongation_name,Elongation_value,Elongation_unit,H,B,C,N,O,F,Na,Mg,Al,Si,P,S,Cl,Ca,Ti,V,Cr,Mn,Fe,Co,Ni,Cu,Zn,As,Y,Zr,Nb,Mo,Sn,Sb,La,Ce,Ta,W,Pb,Bi,Text
10.1016/j.msea.2017.07.092,Microstructural evolution and mechanical properties of dual phase steel produced by strip casting,"In the present study, an as-cast strip of dual phase steel (Fe-0.16C-0.3Si-0.81Mn-0.03Ti wt%) was successfully produced by twin-roll strip casting (TRSC) process. The as-cast strip was subjected to two different processing routes. The microstructure of the as-cast strip, cold-rolled sheet and annealed sheet was studied and related to mechanical properties of the annealed sheet. It was observed that the as-cast strip microstructure consisted of grain boundary ferrite, Widmanstatten ferrite, pearlite and intragranular ferrite, and the solidification structure was characterized by dendritic structure without the equiaxed center zone. The microstructure consisted of ferrite, martensite and non-recrystallization (N-R) region was obtained in the annealed sheet when the as-cast strip was directly cold rolled and annealed at 740-780 degrees C for 3 min. However, a typical dual phase microstructure of ferrite-martensite was obtained in the annealed sheet when the martensitic structure in the as-cast strip was subjected to cold rolling and annealing at 740-780 degrees C for 3 min. The dual phase microstructure in the annealed sheet having martensite fraction of similar to 51-77% was obtained, leading to tensile strength of similar to 851-914 MPa and corresponding total elongation of similar to 16-11%. Tempering treatment reduced martensite hardness, leading to lower tensile strength (similar to 702-518 MPa) and corresponding higher total elongation (similar to 19.8-30%) compared to non-tempered steel.",Mechanical properties of studied steels.,T600,Tensile strength (MPa),518,MPa,Yield strength (MPa),457,MPa,Total elongation (%),29.97,%,0,0,0.16,0,0,0,0,0,0,0.3,0,0,0,0,0.03,0,0,0.81,0,0,0,0,0,0,0,0,0,0,0,0,0,0,0,0,0,0,"The as-cast strip was produced by a twin-roll strip caster (vertical type) available at the State Key Laboratory of Rolling and Automation (RAL). The roller width and diameter of cast rollers were 110mm and 500mm, respectively. The liquid steel was poured into a pre-heated tundish (1180°C) and subsequently allowed to flow into cast rollers forming a molten pool. Next, the liquid steel was solidified and deformed by cast rollers (roller gap 2.2mm, casting speed 30m/min). Lastly, the as-cast strip was firstly cooled to 950°C by water and then was cooled to room temperature in air. The thickness of the as-cast strip was ~ 2.2mm. Subsequently, two different processing routes were adopted to process the as-cast strip: (II) To obtain a martensitic structure, the as-cast strip was heat treated at 1050°C for 10min, followed by quenching.  the as-cast strip was directly cold rolled to 0.8mm with 64% reduction and then annealed at 740°C for 3min (heating rate of ~ 15°C/s), followed by water quenching. Moreover, HA74 steel was tempered at 600 °C for 20min."
10.1016/j.msea.2014.07.088,"Influence of cold rolling on microstructure, texture and mechanical properties of low carbon high Mn TWIP steel","The present study deals with the influence of cold rolling on microstructure, texture and mechanical properties of low carbon high Mn TWIP steel. It is noticed that the hardness, yield strength and tensile strength of the specimens increase whereas percentage elongation decreases as the amount of cold rolling reduction increases. The fully austenite phase with the average grain size of about 55 mu m along with annealing twins became fragmented and flattened when subjected to 10-50% cold deformation. The cold deformation results in the evolution of sub-structure, comprising dislocations, twins as well as interaction of dislocations and twins. The hot rolled and air cooled sample (0% cold deformation) reveals gamma-fibre ([111]//ND) texture, whereas cold rolled samples shows Goss texture ({110}[001]) and Brass texture ({110}[112]) components, which are expected after cold deformation of austenitic steels having lower stacking fault energy in the range of 15-40 mJ/m(2). X-ray line profile analysis through extended convolution multiple whole profile fitting method is utilised to quantify the dislocation density and planar fault (twin) probability for the cold rolled samples with different degree of reduction. Fractography shows that with the increase in cold deformation, fractures become more and more brittle in nature. (C) 2014 Elsevier B.V. All rights reserved.",Tensile test results of hot rolled-air cooled and cold deformed samples.,0% cold deformation,UTS (MPa),655,MPa,YS (MPa),275,MPa,Total elongation (%),53.85,%,0,0,0.06,0,0,0,0,0,3.56,3.11,0.008,0.009,0,0,0,0,0,21.5,0,0,0,0,0,0,0,0,0,0,0,0,0,0,0,0,0,0,"A 25kVA air induction furnace was used to manufacture the investigated steel with the chemical composition shown in Table 1. After cropping the top section of the ingot containing shrinkage/pipes, the remaining portion of 200mm×50mm×50mm size was hot forged down to 16mm thick slab. This was further soaked at 1200°C for 40min and subsequently rolled down to 8mm thick plate in three passes at the finish rolling temperature of 800°C. The hot rolled and air cooled samples were solution treated at 1040°C for 1h to remove any inhomogeneities followed by water quenching to room temperature."
10.1016/j.msea.2014.07.088,"Influence of cold rolling on microstructure, texture and mechanical properties of low carbon high Mn TWIP steel","The present study deals with the influence of cold rolling on microstructure, texture and mechanical properties of low carbon high Mn TWIP steel. It is noticed that the hardness, yield strength and tensile strength of the specimens increase whereas percentage elongation decreases as the amount of cold rolling reduction increases. The fully austenite phase with the average grain size of about 55 mu m along with annealing twins became fragmented and flattened when subjected to 10-50% cold deformation. The cold deformation results in the evolution of sub-structure, comprising dislocations, twins as well as interaction of dislocations and twins. The hot rolled and air cooled sample (0% cold deformation) reveals gamma-fibre ([111]//ND) texture, whereas cold rolled samples shows Goss texture ({110}[001]) and Brass texture ({110}[112]) components, which are expected after cold deformation of austenitic steels having lower stacking fault energy in the range of 15-40 mJ/m(2). X-ray line profile analysis through extended convolution multiple whole profile fitting method is utilised to quantify the dislocation density and planar fault (twin) probability for the cold rolled samples with different degree of reduction. Fractography shows that with the increase in cold deformation, fractures become more and more brittle in nature. (C) 2014 Elsevier B.V. All rights reserved.",Tensile test results of hot rolled-air cooled and cold deformed samples.,10% cold deformation,UTS (MPa),865,MPa,YS (MPa),744,MPa,Total elongation (%),34.17,%,0,0,0.06,0,0,0,0,0,3.56,3.11,0.008,0.009,0,0,0,0,0,21.5,0,0,0,0,0,0,0,0,0,0,0,0,0,0,0,0,0,0,"A 25kVA air induction furnace was used to manufacture the investigated steel with the chemical composition shown in Table 1. After cropping the top section of the ingot containing shrinkage/pipes, the remaining portion of 200mm×50mm×50mm size was hot forged down to 16mm thick slab. This was further soaked at 1200°C for 40min and subsequently rolled down to 8mm thick plate in three passes at the finish rolling temperature of 800°C. The hot rolled and air cooled samples were solution treated at 1040°C for 1h to remove any inhomogeneities followed by water quenching to room temperature. Subsequently, the above solution treated samples were cold rolled down to 10% reduction in thickness in several passes, using a laboratory scale rolling mill."
10.1016/j.msea.2014.07.088,"Influence of cold rolling on microstructure, texture and mechanical properties of low carbon high Mn TWIP steel","The present study deals with the influence of cold rolling on microstructure, texture and mechanical properties of low carbon high Mn TWIP steel. It is noticed that the hardness, yield strength and tensile strength of the specimens increase whereas percentage elongation decreases as the amount of cold rolling reduction increases. The fully austenite phase with the average grain size of about 55 mu m along with annealing twins became fragmented and flattened when subjected to 10-50% cold deformation. The cold deformation results in the evolution of sub-structure, comprising dislocations, twins as well as interaction of dislocations and twins. The hot rolled and air cooled sample (0% cold deformation) reveals gamma-fibre ([111]//ND) texture, whereas cold rolled samples shows Goss texture ({110}[001]) and Brass texture ({110}[112]) components, which are expected after cold deformation of austenitic steels having lower stacking fault energy in the range of 15-40 mJ/m(2). X-ray line profile analysis through extended convolution multiple whole profile fitting method is utilised to quantify the dislocation density and planar fault (twin) probability for the cold rolled samples with different degree of reduction. Fractography shows that with the increase in cold deformation, fractures become more and more brittle in nature. (C) 2014 Elsevier B.V. All rights reserved.",Tensile test results of hot rolled-air cooled and cold deformed samples.,30% cold deformation,UTS (MPa),926,MPa,YS (MPa),837,MPa,Total elongation (%),29.05,%,0,0,0.06,0,0,0,0,0,3.56,3.11,0.008,0.009,0,0,0,0,0,21.5,0,0,0,0,0,0,0,0,0,0,0,0,0,0,0,0,0,0,"A 25kVA air induction furnace was used to manufacture the investigated steel with the chemical composition shown in Table 1. After cropping the top section of the ingot containing shrinkage/pipes, the remaining portion of 200mm×50mm×50mm size was hot forged down to 16mm thick slab. This was further soaked at 1200°C for 40min and subsequently rolled down to 8mm thick plate in three passes at the finish rolling temperature of 800°C. The hot rolled and air cooled samples were solution treated at 1040°C for 1h to remove any inhomogeneities followed by water quenching to room temperature. Subsequently, the above solution treated samples were cold rolled down to 30% reduction in thickness in several passes, using a laboratory scale rolling mill."
10.1016/j.msea.2014.07.088,"Influence of cold rolling on microstructure, texture and mechanical properties of low carbon high Mn TWIP steel","The present study deals with the influence of cold rolling on microstructure, texture and mechanical properties of low carbon high Mn TWIP steel. It is noticed that the hardness, yield strength and tensile strength of the specimens increase whereas percentage elongation decreases as the amount of cold rolling reduction increases. The fully austenite phase with the average grain size of about 55 mu m along with annealing twins became fragmented and flattened when subjected to 10-50% cold deformation. The cold deformation results in the evolution of sub-structure, comprising dislocations, twins as well as interaction of dislocations and twins. The hot rolled and air cooled sample (0% cold deformation) reveals gamma-fibre ([111]//ND) texture, whereas cold rolled samples shows Goss texture ({110}[001]) and Brass texture ({110}[112]) components, which are expected after cold deformation of austenitic steels having lower stacking fault energy in the range of 15-40 mJ/m(2). X-ray line profile analysis through extended convolution multiple whole profile fitting method is utilised to quantify the dislocation density and planar fault (twin) probability for the cold rolled samples with different degree of reduction. Fractography shows that with the increase in cold deformation, fractures become more and more brittle in nature. (C) 2014 Elsevier B.V. All rights reserved.",Tensile test results of hot rolled-air cooled and cold deformed samples.,50% cold deformation,UTS (MPa),1202,MPa,YS (MPa),1058,MPa,Total elongation (%),19.93,%,0,0,0.06,0,0,0,0,0,3.56,3.11,0.008,0.009,0,0,0,0,0,21.5,0,0,0,0,0,0,0,0,0,0,0,0,0,0,0,0,0,0,"A 25kVA air induction furnace was used to manufacture the investigated steel with the chemical composition shown in Table 1. After cropping the top section of the ingot containing shrinkage/pipes, the remaining portion of 200mm×50mm×50mm size was hot forged down to 16mm thick slab. This was further soaked at 1200°C for 40min and subsequently rolled down to 8mm thick plate in three passes at the finish rolling temperature of 800°C. The hot rolled and air cooled samples were solution treated at 1040°C for 1h to remove any inhomogeneities followed by water quenching to room temperature. Subsequently, the above solution treated samples were cold rolled down to 50% reduction in thickness in several passes, using a laboratory scale rolling mill."
10.1016/j.msea.2019.06.015,Microstructure and mechanical behaviors of GPa-grade TRIP steels enabled by hot-rolling processes,"This work clarifies the effects of hot-rolling processes on microstructure and mechanical properties in Fe-0.21C-2.04Mn-1.04Si-1.10Al-0.064Nb-0.2Mo (in wt.%) alloy. Two strong and ductile transformation-induced plasticity steels with distinguishable stress-strain behaviors were developed. Nano/microstructures, strengthening mechanisms, and behaviors of transformation-induced plasticity in two steels were elucidated based on investigations of electron backscattering diffraction, transmission electron microscopy, and X-ray diffraction. The metallurgical principles can be applied to fabricate new transformation-induced plasticity steels directly by hot-rolling processes.",Summary of room-temperature tensile properties of all tested specimens.,DF-TRIP,Tensile Strength (MPa),1107,MPa,Yield Strength (MPa),677,MPa,Total Elongation (%),27.3,%,0,0,0.21,0.003,0,0,0,0,1.1,1.04,0.015,0,0,0,0.02,0,0,2.04,0,0,0,0,0,0,0,0,0.064,0.2,0,0,0,0,0,0,0,0,"Raw steels for cold rolling are actually hot-rolled strips. The chemical composition of the studied alloy is provided in Table 1 . Therefore, two different thermo-mechanical processes, as shown in Fig. 1(b), were applied to produce the final products. The alloyed steels were prepared by vacuum melting and cast into ingots with thickness of 40 mm. The ingots were first heated to 1250 °C for 2 h for full austenization and then hot-rolled to 5 mm in thickness through five passes with two different FRTs of about 840 ± 10 °C. On the other hand, the sheets subjected to a FRT of 840 °C were air-cooled to about 400 °C, followed by isothermal holding at 400 °C for 1 h and finally furnace cooling to room temperature as well."
10.1016/j.msea.2019.06.015,Microstructure and mechanical behaviors of GPa-grade TRIP steels enabled by hot-rolling processes,"This work clarifies the effects of hot-rolling processes on microstructure and mechanical properties in Fe-0.21C-2.04Mn-1.04Si-1.10Al-0.064Nb-0.2Mo (in wt.%) alloy. Two strong and ductile transformation-induced plasticity steels with distinguishable stress-strain behaviors were developed. Nano/microstructures, strengthening mechanisms, and behaviors of transformation-induced plasticity in two steels were elucidated based on investigations of electron backscattering diffraction, transmission electron microscopy, and X-ray diffraction. The metallurgical principles can be applied to fabricate new transformation-induced plasticity steels directly by hot-rolling processes.",Summary of room-temperature tensile properties of all tested specimens.,GB-TRIP,Tensile Strength (MPa),1219,MPa,Yield Strength (MPa),729,MPa,Total Elongation (%),21.3,%,0,0,0.21,0.003,0,0,0,0,1.1,1.04,0.015,0,0,0,0.02,0,0,2.04,0,0,0,0,0,0,0,0,0.064,0.2,0,0,0,0,0,0,0,0,"Raw steels for cold rolling are actually hot-rolled strips. The chemical composition of the studied alloy is provided in Table 1 . Therefore, two different thermo-mechanical processes, as shown in Fig. 1(b), were applied to produce the final products. The alloyed steels were prepared by vacuum melting and cast into ingots with thickness of 40 mm. The ingots were first heated to 1250 °C for 2 h for full austenization and then hot-rolled to 5 mm in thickness through five passes with two different FRTs of about 890 ± 10 °C . The sheets subjected to a FRT of 890 °C were directly water-quenched to about 400 °C, then isothermally treated at 400 °C for 1 h to simulate the coiling environment, and finally furnace cooled to room temperature."
10.1007/s11663-019-01701-1,Effect of Zr Microalloying on Austenite Grain Size of Low-Carbon Steels,"The effect of microalloying addition of Zr on the characteristics of inclusions and prior austenite grain sizes following a quench heat treatment has been investigated for two custom-made steels. The average size of particles in the Zr-containing steel is found to be the same as the Zr-free steel (0.49 mu m). However, the number of smaller particles in the Zr-containing steel is much higher than the Zr-free steel. The inclusions in the Zr-containing steel are composed of ZrO2-TiN-MnS, and inclusions in the Zr-free steel are consisted of TiOx-Ti(C,N). The average prior austenite grain size of the Zr-containing steel is consistently smaller than that of the Zr-free steel, due to a large number of fine oxide inclusions and Ti(C,N) precipitates, working to pin the austenite grain boundaries at temperatures up to 1673 K (1400 degrees C). The grain refinement mechanisms by inclusions through the addition of Zr are discussed via thermodynamic and kinetic calculations. (C) The Minerals, Metals & Materials Society and ASM International 2019",Table II Mechanical Properties of the Experimental Steels Following the TMCP,Zr-Free,Ultimate Tensile Strength (MPa),523,MPa,Yield Strength (MPa),423,MPa,Elongation (Pct),25,no mentioned,0,0,0.1,0.0042,0.006,0,0,0,0,0.18,0.008,0.005,0,0,0.015,0,0,1.4,0,0,0,0,0,0,0,0,0,0,0,0,0,0,0,0,0,0,"The experimental steels were fabricated in a vacuum induction melting furnace. During melting, the furnace chamber was maintained in an Ar atmosphere. The 80 mm × 100 mm × 400 mm ingots were reheated to 1473 K (1200 °C) for 2 hours and rolled into 13-mm-thick plates by thermo-mechanical control processing (TMCP) in both the recrystallized and the non-recrystallized zones in order to obtain a microstructure of ferrite and pearlite. Initially, the ingots were rolled into 45 mm at 1423 K (1150 °C) for 2 passes. After air cooling to 1143 K (870 °C), the plates were rolled into 13 mm for 5 passes, then cooled at 15 to 20 K s-1 to 893 K (620 °C) by water."
10.1007/s11661-013-1828-2,"Correlation of Microstructure, Chip-Forming Properties, and Dynamic Torsional Properties in Free-Machining Steels","Four free-machining steels were fabricated by varying volume fractions of MnS and soft metal additives of Pb and Bi, and their microstructures, tensile properties, chip-forming properties, and dynamic torsional properties were analyzed. Machining and dynamic torsional tests were conducted on the four steels to investigate chip-forming and dynamic torsional properties, respectively. In the Pb-S- and Bi-S-based steels, the chip thickness and ridge area of the 1(st) chip obtained from the machining test were smaller than in the S-based steels and were not changed much after repeated machining processes. These chip-forming properties were closely related with dynamic torsional properties. Dynamic maximum shear strains of the Pb-S- and Bi-S-based steels were higher than those of the S-based steels, while dynamic maximum shear stresses were lower, thereby leading to the relatively homogeneous dynamic shear deformation and to the better chip-forming properties and machinability. (C) The Minerals, Metals & Materials Society and ASM International 2013",Table III Room-Temperature Tensile Properties of the Four Free-Machining Steels,3S,Ultimate Tensile Strength (MPa),560,MPa,Yield Strength (MPa),549,MPa,Elongation (pct),13,no mentioned,0,0,0.09,0,0,0,0,0,0,0.01,0.09,0.35,0,0,0,0,0,1,0,0,0,0,0,0,0,0,0,0,0,0,0,0,0,0,0,0,"A bloom of 300 × 400 × 6400 mm in size made by continuous casting was homogenized at 1523 K (1250 °C) for 5 h at a furnace and was rolled to make billets of 160 × 160 mm in cross-sectional area. The billets were maintained at 1473 K (1200 °C) for 3 hours and were hot rolled and cold drawn to produce bars of 25 mm in diameter. The fabricated 25-mm-diameter bars were sectioned in parallel to the rolling direction, polished, and etched in a nital solution."
10.1007/s11661-013-1828-2,"Correlation of Microstructure, Chip-Forming Properties, and Dynamic Torsional Properties in Free-Machining Steels","Four free-machining steels were fabricated by varying volume fractions of MnS and soft metal additives of Pb and Bi, and their microstructures, tensile properties, chip-forming properties, and dynamic torsional properties were analyzed. Machining and dynamic torsional tests were conducted on the four steels to investigate chip-forming and dynamic torsional properties, respectively. In the Pb-S- and Bi-S-based steels, the chip thickness and ridge area of the 1(st) chip obtained from the machining test were smaller than in the S-based steels and were not changed much after repeated machining processes. These chip-forming properties were closely related with dynamic torsional properties. Dynamic maximum shear strains of the Pb-S- and Bi-S-based steels were higher than those of the S-based steels, while dynamic maximum shear stresses were lower, thereby leading to the relatively homogeneous dynamic shear deformation and to the better chip-forming properties and machinability. (C) The Minerals, Metals & Materials Society and ASM International 2013",Table III Room-Temperature Tensile Properties of the Four Free-Machining Steels,4S,Ultimate Tensile Strength (MPa),552,MPa,Yield Strength (MPa),526,MPa,Elongation (pct),15,no mentioned,0,0,0.09,0,0,0,0,0,0,0.01,0.09,0.45,0,0,0,0,0,1.4,0,0,0,0,0,0,0,0,0,0,0,0,0,0,0,0,0,0,"A bloom of 300 × 400 × 6400 mm in size made by continuous casting was homogenized at 1523 K (1250 °C) for 5 h at a furnace and was rolled to make billets of 160 × 160 mm in cross-sectional area. The billets were maintained at 1473 K (1200 °C) for 3 hours and were hot rolled and cold drawn to produce bars of 25 mm in diameter. The fabricated 25-mm-diameter bars were sectioned in parallel to the rolling direction, polished, and etched in a nital solution."
10.1016/j.matdes.2016.10.076,Exploiting the non-equilibrium phase transformation in a 15Cr-2Ni-2Al-11Mn resource-saving duplex stainless steel,"Though most duplex stainless steels are quenched from high temperature, at which the equilibrium phase constitution is close to the desired magnitude, this work explored the non-equilibrium phase transformation in duplex stainless steel and showed that duplex stainless steels of equilibrated primary phase content can be obtained through different thermomechanical processes and exhibit disparate microstructures and mechanical property. Specifically, we studied the effects of annealing temperature, time, cooling method and plastic deformation based on the 15Cr-2Ni-2Al-11Mn DSS and established TTT diagrams of as-cast and cold-rolled duplex stainless steels using the Avrami equation, respectively. A simplified model of diffusion-mediated phase transformation was established to explain the stretched exponent 2.5 used in the Avrami equation. And it is found that plastic deformation not only changes the rate of phase transformation and the grain size of new phase but also changes the equilibrium phase constitution. (C) 2016 Elsevier Ltd. All rights reserved.",Mechanical property of DSS samples.,CR-1000-15-A,Ultimate tensile Strength (MPa),718,MPa,Yield strength (MPa),499,MPa,Elongation (%),21,%,0,0,0.02,0,0,0,0,0,1.96,0,0,0,0,0,0,0,15.27,11.05,0,0,2.04,0,0,0,0,0,0,0,0,0,0,0,0,0,0,0,The as-cast (AC) samples were wire-cut into several straps and some of them were cold-rolled (CR) with 70% thickness reduction. The CR samples were then isothermally hold at 1000°C for 15 min and finally cooled in ambient air (A) to room temperature.
10.1016/j.matdes.2016.10.076,Exploiting the non-equilibrium phase transformation in a 15Cr-2Ni-2Al-11Mn resource-saving duplex stainless steel,"Though most duplex stainless steels are quenched from high temperature, at which the equilibrium phase constitution is close to the desired magnitude, this work explored the non-equilibrium phase transformation in duplex stainless steel and showed that duplex stainless steels of equilibrated primary phase content can be obtained through different thermomechanical processes and exhibit disparate microstructures and mechanical property. Specifically, we studied the effects of annealing temperature, time, cooling method and plastic deformation based on the 15Cr-2Ni-2Al-11Mn DSS and established TTT diagrams of as-cast and cold-rolled duplex stainless steels using the Avrami equation, respectively. A simplified model of diffusion-mediated phase transformation was established to explain the stretched exponent 2.5 used in the Avrami equation. And it is found that plastic deformation not only changes the rate of phase transformation and the grain size of new phase but also changes the equilibrium phase constitution. (C) 2016 Elsevier Ltd. All rights reserved.",Mechanical property of DSS samples.,CR-750-90-A,Ultimate tensile Strength (MPa),631,MPa,Yield strength (MPa),371,MPa,Elongation (%),37,%,0,0,0.02,0,0,0,0,0,1.96,0,0,0,0,0,0,0,15.27,11.05,0,0,2.04,0,0,0,0,0,0,0,0,0,0,0,0,0,0,0,The as-cast (AC) samples were wire-cut into several straps and some of them were cold-rolled (CR) with 70% thickness reduction. The CR samples were then isothermally hold at 750°C for 90 min and finally cooled in ambient air (A) to room temperature.
10.1016/j.matdes.2016.10.076,Exploiting the non-equilibrium phase transformation in a 15Cr-2Ni-2Al-11Mn resource-saving duplex stainless steel,"Though most duplex stainless steels are quenched from high temperature, at which the equilibrium phase constitution is close to the desired magnitude, this work explored the non-equilibrium phase transformation in duplex stainless steel and showed that duplex stainless steels of equilibrated primary phase content can be obtained through different thermomechanical processes and exhibit disparate microstructures and mechanical property. Specifically, we studied the effects of annealing temperature, time, cooling method and plastic deformation based on the 15Cr-2Ni-2Al-11Mn DSS and established TTT diagrams of as-cast and cold-rolled duplex stainless steels using the Avrami equation, respectively. A simplified model of diffusion-mediated phase transformation was established to explain the stretched exponent 2.5 used in the Avrami equation. And it is found that plastic deformation not only changes the rate of phase transformation and the grain size of new phase but also changes the equilibrium phase constitution. (C) 2016 Elsevier Ltd. All rights reserved.",Mechanical property of DSS samples.,CR-1000-30-A,Ultimate tensile Strength (MPa),596,MPa,Yield strength (MPa),349,MPa,Elongation (%),28,%,0,0,0.02,0,0,0,0,0,1.96,0,0,0,0,0,0,0,15.27,11.05,0,0,2.04,0,0,0,0,0,0,0,0,0,0,0,0,0,0,0,The as-cast (AC) samples were wire-cut into several straps and some of them were cold-rolled (CR) with 70% thickness reduction. The CR samples were then isothermally hold at 1000°C for 30 min and finally cooled in ambient air (A) to room temperature.
10.1016/j.matdes.2016.10.076,Exploiting the non-equilibrium phase transformation in a 15Cr-2Ni-2Al-11Mn resource-saving duplex stainless steel,"Though most duplex stainless steels are quenched from high temperature, at which the equilibrium phase constitution is close to the desired magnitude, this work explored the non-equilibrium phase transformation in duplex stainless steel and showed that duplex stainless steels of equilibrated primary phase content can be obtained through different thermomechanical processes and exhibit disparate microstructures and mechanical property. Specifically, we studied the effects of annealing temperature, time, cooling method and plastic deformation based on the 15Cr-2Ni-2Al-11Mn DSS and established TTT diagrams of as-cast and cold-rolled duplex stainless steels using the Avrami equation, respectively. A simplified model of diffusion-mediated phase transformation was established to explain the stretched exponent 2.5 used in the Avrami equation. And it is found that plastic deformation not only changes the rate of phase transformation and the grain size of new phase but also changes the equilibrium phase constitution. (C) 2016 Elsevier Ltd. All rights reserved.",Mechanical property of DSS samples.,AC-1000-30-A,Ultimate tensile Strength (MPa),548,MPa,Yield strength (MPa),306,MPa,Elongation (%),32,%,0,0,0.02,0,0,0,0,0,1.96,0,0,0,0,0,0,0,15.27,11.05,0,0,2.04,0,0,0,0,0,0,0,0,0,0,0,0,0,0,0,The as-cast (AC) samples were wire-cut into several straps. The AC samples were then isothermally hold at 1000°C for 30 min and finally cooled in ambient air (A) to room temperature.
10.1016/j.matdes.2016.10.076,Exploiting the non-equilibrium phase transformation in a 15Cr-2Ni-2Al-11Mn resource-saving duplex stainless steel,"Though most duplex stainless steels are quenched from high temperature, at which the equilibrium phase constitution is close to the desired magnitude, this work explored the non-equilibrium phase transformation in duplex stainless steel and showed that duplex stainless steels of equilibrated primary phase content can be obtained through different thermomechanical processes and exhibit disparate microstructures and mechanical property. Specifically, we studied the effects of annealing temperature, time, cooling method and plastic deformation based on the 15Cr-2Ni-2Al-11Mn DSS and established TTT diagrams of as-cast and cold-rolled duplex stainless steels using the Avrami equation, respectively. A simplified model of diffusion-mediated phase transformation was established to explain the stretched exponent 2.5 used in the Avrami equation. And it is found that plastic deformation not only changes the rate of phase transformation and the grain size of new phase but also changes the equilibrium phase constitution. (C) 2016 Elsevier Ltd. All rights reserved.",Mechanical property of DSS samples.,AC-750-180-W,Ultimate tensile Strength (MPa),564,MPa,Yield strength (MPa),300,MPa,Elongation (%),27,%,0,0,0.02,0,0,0,0,0,1.96,0,0,0,0,0,0,0,15.27,11.05,0,0,2.04,0,0,0,0,0,0,0,0,0,0,0,0,0,0,0,The as-cast (AC) samples were wire-cut into several straps. The AC samples were then isothermally hold at 750°C for 180 min and finally quenched in water quenching (W) to room temperature.
10.1016/j.msea.2017.06.012,Twinning and dynamic strain aging behavior during tensile deformation of Fe-Mn-C TWIP steel,"The twinning and dynamic strain aging(DSA) induced work hardening in Fe-Mn-C TWIP steel has been experimentally investigated in view of grain morphology, stress strain response, local strain rate(LSR) and strain hardening rate. A strain of 0.3 should be the critical value for the saturation of twined grains in Fe-Mn-C TWIP steel with 0.4-0.6 wt% carbon and 18-22 wt% manganese. DSA can occur in the very beginning of plastic deformation in Fe-Mn-C TWIP steel with the unpronounced fluctuation in stress strain response but obvious discontinuity in work hardening and LSR. The mechanism on strain hardening of Fe-Mn-C TWIP steel during tensile deformation can be distinguished by the variation of LSR. Twinning induced hardening rate is around 3.0 GPa with a steady LSR, while DSA induced hardening rate is about 2.0 GPa with a periodic and unstable fluctuation of LSR. There are mainly three stages in the work hardening of Fe-Mn-C TWIP steel divided by the inducing mechanism: twinning dominant, twinning+DSA dominant and DSA dominant. A strong correlation between the fluctuating characteristic of LSR and work hardening rate has been observed. In twinning dominant stage, they are largely steady; while in the other two stages, more significant fluctuation is observed where DSA is more pronounced for both curves. The serration in stress corresponds to the plateau in strain and low LSR, as well as the peak of strain hardening rate, due to the occurrence of DSA; and the smooth stress evolution between two serrations correlates the apparent increase of strain, and high LSR, together with the trough of strain hardening rate, relating to the preparation time for next DSA.",Tensile property of different TWIP steels.,1#,"Tensile strength, MPa",1023.1,MPa,"Yield strength, MPa",437.7,MPa,"Tensile strengthxTotal elongation, GPa%",49.1,%,0,0,0.46,0,0,0,0,0,0.005,0.17,0.005,0.005,0,0,0,0,0,19.74,0,0,0,0,0,0,0,0,0,0,0,0,0,0,0,0,0,0,"Four Fe-Mn-C steels were cast with 25kg vacuum medium frequency induction melting furnace. The as cast ingots of TWIP steel with 120mm in diameter and 250mm (excluding hot-top) in height were heated to 1200°C and soaked for 2h by box-type muffle furnace, then forged into rectangular bars sized about 30mm × 80mm × 1000mm. The finishing temperature was higher than 900°C, and the hot forged samples were cooled to room temperature by air convection. Hot rolling was carried out on hot forged samples by a double roller machine at 1100°C after soaking at 1200°C for 1h. After five passes, the forged bars were rolled to plates with thickness between 3.9-4.0mm, then the samples with temperatures higher than 900°C were cooled in furnace. Cold rolled was operated after pickling by aqueous hydrochloric acid solution at room temperature. The final sheets were about 1.6mm in thickness after ten passes with the total reduction rate about 60%. Finally, the sheet samples were heat treated at 750°C for 10min, then air-cooled to 25°C."
10.1016/j.msea.2017.06.012,Twinning and dynamic strain aging behavior during tensile deformation of Fe-Mn-C TWIP steel,"The twinning and dynamic strain aging(DSA) induced work hardening in Fe-Mn-C TWIP steel has been experimentally investigated in view of grain morphology, stress strain response, local strain rate(LSR) and strain hardening rate. A strain of 0.3 should be the critical value for the saturation of twined grains in Fe-Mn-C TWIP steel with 0.4-0.6 wt% carbon and 18-22 wt% manganese. DSA can occur in the very beginning of plastic deformation in Fe-Mn-C TWIP steel with the unpronounced fluctuation in stress strain response but obvious discontinuity in work hardening and LSR. The mechanism on strain hardening of Fe-Mn-C TWIP steel during tensile deformation can be distinguished by the variation of LSR. Twinning induced hardening rate is around 3.0 GPa with a steady LSR, while DSA induced hardening rate is about 2.0 GPa with a periodic and unstable fluctuation of LSR. There are mainly three stages in the work hardening of Fe-Mn-C TWIP steel divided by the inducing mechanism: twinning dominant, twinning+DSA dominant and DSA dominant. A strong correlation between the fluctuating characteristic of LSR and work hardening rate has been observed. In twinning dominant stage, they are largely steady; while in the other two stages, more significant fluctuation is observed where DSA is more pronounced for both curves. The serration in stress corresponds to the plateau in strain and low LSR, as well as the peak of strain hardening rate, due to the occurrence of DSA; and the smooth stress evolution between two serrations correlates the apparent increase of strain, and high LSR, together with the trough of strain hardening rate, relating to the preparation time for next DSA.",Tensile property of different TWIP steels.,2#,"Tensile strength, MPa",985.3,MPa,"Yield strength, MPa",401.7,MPa,"Tensile strengthxTotal elongation, GPa%",67,%,0,0,0.42,0,0,0,0,0,0.005,0.18,0.004,0.003,0,0,0,0,0,22.28,0,0,0,0,0,0,0,0,0,0,0,0,0,0,0,0,0,0,"Four Fe-Mn-C steels were cast with 25kg vacuum medium frequency induction melting furnace. The as cast ingots of TWIP steel with 120mm in diameter and 250mm (excluding hot-top) in height were heated to 1200°C and soaked for 2h by box-type muffle furnace, then forged into rectangular bars sized about 30mm × 80mm × 1000mm. The finishing temperature was higher than 900°C, and the hot forged samples were cooled to room temperature by air convection. Hot rolling was carried out on hot forged samples by a double roller machine at 1100°C after soaking at 1200°C for 1h. After five passes, the forged bars were rolled to plates with thickness between 3.9-4.0mm, then the samples with temperatures higher than 900°C were cooled in furnace. Cold rolled was operated after pickling by aqueous hydrochloric acid solution at room temperature. The final sheets were about 1.6mm in thickness after ten passes with the total reduction rate about 60%. Finally, the sheet samples were heat treated at 750°C for 10min, then air-cooled to 25°C."
