Repository: MGEdata/SteelScientist

# SteelScientist

## 📝Cite  


**Paper link:**[Steel design based on a large language model](https://doi.org/10.1016/j.actamat.2024.120663)  

@article{tian2025steel,  
&nbsp;&nbsp;&nbsp;&nbsp;&nbsp;&nbsp;&nbsp;&nbsp;title={Steel design based on a large language model},  
&nbsp;&nbsp;&nbsp;&nbsp;&nbsp;&nbsp;&nbsp;&nbsp;author={Tian, Shaohan and Jiang, Xue and Wang, Weiren and Jing, Zhihua and Zhang, Chi and Zhang, Cheng and Lookman, Turab and Su, Yanjing},  
&nbsp;&nbsp;&nbsp;&nbsp;&nbsp;&nbsp;&nbsp;&nbsp;journal={Acta Materialia},  
&nbsp;&nbsp;&nbsp;&nbsp;&nbsp;&nbsp;&nbsp;&nbsp;volume={285},    
&nbsp;&nbsp;&nbsp;&nbsp;&nbsp;&nbsp;&nbsp;&nbsp;pages={120663},

File: datasets/train_data.csv (part 32 of 46)
DOIs,title,abstract,Table_topic,Material,Tensile_name,Tensile_value,Tensile_unit,Yield_name,Yield_value,Yield_unit,Elongation_name,Elongation_value,Elongation_unit,H,B,C,N,O,F,Na,Mg,Al,Si,P,S,Cl,Ca,Ti,V,Cr,Mn,Fe,Co,Ni,Cu,Zn,As,Y,Zr,Nb,Mo,Sn,Sb,La,Ce,Ta,W,Pb,Bi,Text
10.1016/j.msea.2017.06.012,Twinning and dynamic strain aging behavior during tensile deformation of Fe-Mn-C TWIP steel,"The twinning and dynamic strain aging(DSA) induced work hardening in Fe-Mn-C TWIP steel has been experimentally investigated in view of grain morphology, stress strain response, local strain rate(LSR) and strain hardening rate. A strain of 0.3 should be the critical value for the saturation of twined grains in Fe-Mn-C TWIP steel with 0.4-0.6 wt% carbon and 18-22 wt% manganese. DSA can occur in the very beginning of plastic deformation in Fe-Mn-C TWIP steel with the unpronounced fluctuation in stress strain response but obvious discontinuity in work hardening and LSR. The mechanism on strain hardening of Fe-Mn-C TWIP steel during tensile deformation can be distinguished by the variation of LSR. Twinning induced hardening rate is around 3.0 GPa with a steady LSR, while DSA induced hardening rate is about 2.0 GPa with a periodic and unstable fluctuation of LSR. There are mainly three stages in the work hardening of Fe-Mn-C TWIP steel divided by the inducing mechanism: twinning dominant, twinning+DSA dominant and DSA dominant. A strong correlation between the fluctuating characteristic of LSR and work hardening rate has been observed. In twinning dominant stage, they are largely steady; while in the other two stages, more significant fluctuation is observed where DSA is more pronounced for both curves. The serration in stress corresponds to the plateau in strain and low LSR, as well as the peak of strain hardening rate, due to the occurrence of DSA; and the smooth stress evolution between two serrations correlates the apparent increase of strain, and high LSR, together with the trough of strain hardening rate, relating to the preparation time for next DSA.",Tensile property of different TWIP steels.,3#,"Tensile strength, MPa",1101.8,MPa,"Yield strength, MPa",459.8,MPa,"Tensile strengthxTotal elongation, GPa%",63.1,%,0,0,0.61,0,0,0,0,0,0.005,0.17,0.005,0.004,0,0,0,0,0,20.08,0,0,0,0,0,0,0,0,0,0,0,0,0,0,0,0,0,0,"Four Fe-Mn-C steels were cast with 25kg vacuum medium frequency induction melting furnace. The as cast ingots of TWIP steel with 120mm in diameter and 250mm (excluding hot-top) in height were heated to 1200°C and soaked for 2h by box-type muffle furnace, then forged into rectangular bars sized about 30mm × 80mm × 1000mm. The finishing temperature was higher than 900°C, and the hot forged samples were cooled to room temperature by air convection. Hot rolling was carried out on hot forged samples by a double roller machine at 1100°C after soaking at 1200°C for 1h. After five passes, the forged bars were rolled to plates with thickness between 3.9-4.0mm, then the samples with temperatures higher than 900°C were cooled in furnace. Cold rolled was operated after pickling by aqueous hydrochloric acid solution at room temperature. The final sheets were about 1.6mm in thickness after ten passes with the total reduction rate about 60%. Finally, the sheet samples were heat treated at 750°C for 10min, then air-cooled to 25°C."
10.1016/j.msea.2017.06.012,Twinning and dynamic strain aging behavior during tensile deformation of Fe-Mn-C TWIP steel,"The twinning and dynamic strain aging(DSA) induced work hardening in Fe-Mn-C TWIP steel has been experimentally investigated in view of grain morphology, stress strain response, local strain rate(LSR) and strain hardening rate. A strain of 0.3 should be the critical value for the saturation of twined grains in Fe-Mn-C TWIP steel with 0.4-0.6 wt% carbon and 18-22 wt% manganese. DSA can occur in the very beginning of plastic deformation in Fe-Mn-C TWIP steel with the unpronounced fluctuation in stress strain response but obvious discontinuity in work hardening and LSR. The mechanism on strain hardening of Fe-Mn-C TWIP steel during tensile deformation can be distinguished by the variation of LSR. Twinning induced hardening rate is around 3.0 GPa with a steady LSR, while DSA induced hardening rate is about 2.0 GPa with a periodic and unstable fluctuation of LSR. There are mainly three stages in the work hardening of Fe-Mn-C TWIP steel divided by the inducing mechanism: twinning dominant, twinning+DSA dominant and DSA dominant. A strong correlation between the fluctuating characteristic of LSR and work hardening rate has been observed. In twinning dominant stage, they are largely steady; while in the other two stages, more significant fluctuation is observed where DSA is more pronounced for both curves. The serration in stress corresponds to the plateau in strain and low LSR, as well as the peak of strain hardening rate, due to the occurrence of DSA; and the smooth stress evolution between two serrations correlates the apparent increase of strain, and high LSR, together with the trough of strain hardening rate, relating to the preparation time for next DSA.",Tensile property of different TWIP steels.,4#,"Tensile strength, MPa",1026.1,MPa,"Yield strength, MPa",419.3,MPa,"Tensile strengthxTotal elongation, GPa%",68.1,%,0,0,0.6,0,0,0,0,0,0.005,0.19,0.005,0.004,0,0,0,0,0,23.77,0,0,0,0,0,0,0,0,0,0,0,0,0,0,0,0,0,0,"Four Fe-Mn-C steels were cast with 25kg vacuum medium frequency induction melting furnace. The as cast ingots of TWIP steel with 120mm in diameter and 250mm (excluding hot-top) in height were heated to 1200°C and soaked for 2h by box-type muffle furnace, then forged into rectangular bars sized about 30mm × 80mm × 1000mm. The finishing temperature was higher than 900°C, and the hot forged samples were cooled to room temperature by air convection. Hot rolling was carried out on hot forged samples by a double roller machine at 1100°C after soaking at 1200°C for 1h. After five passes, the forged bars were rolled to plates with thickness between 3.9-4.0mm, then the samples with temperatures higher than 900°C were cooled in furnace. Cold rolled was operated after pickling by aqueous hydrochloric acid solution at room temperature. The final sheets were about 1.6mm in thickness after ten passes with the total reduction rate about 60%. Finally, the sheet samples were heat treated at 750°C for 10min, then air-cooled to 25°C."
10.1016/j.msea.2017.07.089,Effect of heavy warm rolling on microstructures and mechanical properties of AISI 4140 steel,"In this study, ultrafine structured AISI 4140 steels with ultrahigh strength, sufficient ductility and low yield ratio were obtained through warm rolling and subsequent quenching without tempering. The effect of warm rolling reduction ratio ranging from 60% to 90% on microstructures and mechanical properties of steels was investigated. It was clarified that the microstructures of steels were remarkably refined after heavy warm rolling. Ultrafine grained ferrite was formed because of dynamic ferrite transformation and dynamic recrystallization. Great enhancements in YS, UTS and microhardness after warm rolling were attributed to grain refinement and subsequent formation of martensite. The increasing ferrite and decreasing martensite contents contributed to the decrement of strength and increment of ductility in steels when the warm rolling reduction ratio increased. The WR (60%) steel exhibited the highest strength with YS and UTS of 1570 MPa and 2370 MPa respectively. And the WR (85%) steel exhibited an optimal balance of strength and ductility with YS, UTS and elongation of 1080 MPa, 2022 MPa and 7.9% respectively.",Characteristic tensile properties of AISI 4140 steels with different processing states.,As-received,UTS (MPa),720,MPa,YS (MPa),396,MPa,Elongation (%),22.6,%,0,0,0.39,0,0,0,0,0,0,0.2,0,0,0,0,0,0,0.98,0.77,0,0,0,0,0,0,0,0,0,0.21,0,0,0,0,0,0,0,0,The experimental steel investigated in this study is a commercial AISI 4140 steel with the chemical composition provided in Table 1. 
10.1016/j.msea.2017.07.089,Effect of heavy warm rolling on microstructures and mechanical properties of AISI 4140 steel,"In this study, ultrafine structured AISI 4140 steels with ultrahigh strength, sufficient ductility and low yield ratio were obtained through warm rolling and subsequent quenching without tempering. The effect of warm rolling reduction ratio ranging from 60% to 90% on microstructures and mechanical properties of steels was investigated. It was clarified that the microstructures of steels were remarkably refined after heavy warm rolling. Ultrafine grained ferrite was formed because of dynamic ferrite transformation and dynamic recrystallization. Great enhancements in YS, UTS and microhardness after warm rolling were attributed to grain refinement and subsequent formation of martensite. The increasing ferrite and decreasing martensite contents contributed to the decrement of strength and increment of ductility in steels when the warm rolling reduction ratio increased. The WR (60%) steel exhibited the highest strength with YS and UTS of 1570 MPa and 2370 MPa respectively. And the WR (85%) steel exhibited an optimal balance of strength and ductility with YS, UTS and elongation of 1080 MPa, 2022 MPa and 7.9% respectively.",Characteristic tensile properties of AISI 4140 steels with different processing states.,WR(60%),UTS (MPa),2370,MPa,YS (MPa),1570,MPa,Elongation (%),2.9,%,0,0,0.39,0,0,0,0,0,0,0.2,0,0,0,0,0,0,0.98,0.77,0,0,0,0,0,0,0,0,0,0.21,0,0,0,0,0,0,0,0,"The experimental steel investigated in this study is a commercial AISI 4140 steel with the chemical composition provided in Table 1. The 20mm thick slab cutted from extruded and annealed steel rod was austenized at 850°C for 1h followed by air cooling to 700°C in 10s, then the slab was warm rolled using a φ350mm rolling mill and finally subjected to water quenching. In order to study the effect of reduction ratio on the steel, slabs were warm rolled by increasing reduction ratios of 60%. During warm rolling, the time spent for different rolling processes were 12s."
10.1016/j.msea.2017.07.089,Effect of heavy warm rolling on microstructures and mechanical properties of AISI 4140 steel,"In this study, ultrafine structured AISI 4140 steels with ultrahigh strength, sufficient ductility and low yield ratio were obtained through warm rolling and subsequent quenching without tempering. The effect of warm rolling reduction ratio ranging from 60% to 90% on microstructures and mechanical properties of steels was investigated. It was clarified that the microstructures of steels were remarkably refined after heavy warm rolling. Ultrafine grained ferrite was formed because of dynamic ferrite transformation and dynamic recrystallization. Great enhancements in YS, UTS and microhardness after warm rolling were attributed to grain refinement and subsequent formation of martensite. The increasing ferrite and decreasing martensite contents contributed to the decrement of strength and increment of ductility in steels when the warm rolling reduction ratio increased. The WR (60%) steel exhibited the highest strength with YS and UTS of 1570 MPa and 2370 MPa respectively. And the WR (85%) steel exhibited an optimal balance of strength and ductility with YS, UTS and elongation of 1080 MPa, 2022 MPa and 7.9% respectively.",Characteristic tensile properties of AISI 4140 steels with different processing states.,WR(70%),UTS (MPa),2183,MPa,YS (MPa),1266,MPa,Elongation (%),5.15,%,0,0,0.39,0,0,0,0,0,0,0.2,0,0,0,0,0,0,0.98,0.77,0,0,0,0,0,0,0,0,0,0.21,0,0,0,0,0,0,0,0,"The experimental steel investigated in this study is a commercial AISI 4140 steel with the chemical composition provided in Table 1. The 20mm thick slab cutted from extruded and annealed steel rod was austenized at 850°C for 1h followed by air cooling to 700°C in 10s, then the slab was warm rolled using a φ350mm rolling mill and finally subjected to water quenching. In order to study the effect of reduction ratio on the steel, slabs were warm rolled by increasing reduction ratios of 70%. During warm rolling, the time spent for different rolling processes were 20s."
10.1016/j.msea.2017.07.089,Effect of heavy warm rolling on microstructures and mechanical properties of AISI 4140 steel,"In this study, ultrafine structured AISI 4140 steels with ultrahigh strength, sufficient ductility and low yield ratio were obtained through warm rolling and subsequent quenching without tempering. The effect of warm rolling reduction ratio ranging from 60% to 90% on microstructures and mechanical properties of steels was investigated. It was clarified that the microstructures of steels were remarkably refined after heavy warm rolling. Ultrafine grained ferrite was formed because of dynamic ferrite transformation and dynamic recrystallization. Great enhancements in YS, UTS and microhardness after warm rolling were attributed to grain refinement and subsequent formation of martensite. The increasing ferrite and decreasing martensite contents contributed to the decrement of strength and increment of ductility in steels when the warm rolling reduction ratio increased. The WR (60%) steel exhibited the highest strength with YS and UTS of 1570 MPa and 2370 MPa respectively. And the WR (85%) steel exhibited an optimal balance of strength and ductility with YS, UTS and elongation of 1080 MPa, 2022 MPa and 7.9% respectively.",Characteristic tensile properties of AISI 4140 steels with different processing states.,WR(80%),UTS (MPa),2095,MPa,YS (MPa),1113,MPa,Elongation (%),6.7,%,0,0,0.39,0,0,0,0,0,0,0.2,0,0,0,0,0,0,0.98,0.77,0,0,0,0,0,0,0,0,0,0.21,0,0,0,0,0,0,0,0,"The experimental steel investigated in this study is a commercial AISI 4140 steel with the chemical composition provided in Table 1. The 20mm thick slab cutted from extruded and annealed steel rod was austenized at 850°C for 1h followed by air cooling to 700°C in 10s, then the slab was warm rolled using a φ350mm rolling mill and finally subjected to water quenching. In order to study the effect of reduction ratio on the steel, slabs were warm rolled by increasing reduction ratios of 80%. During warm rolling, the time spent for different rolling processes were 25s."
10.1016/j.msea.2017.07.089,Effect of heavy warm rolling on microstructures and mechanical properties of AISI 4140 steel,"In this study, ultrafine structured AISI 4140 steels with ultrahigh strength, sufficient ductility and low yield ratio were obtained through warm rolling and subsequent quenching without tempering. The effect of warm rolling reduction ratio ranging from 60% to 90% on microstructures and mechanical properties of steels was investigated. It was clarified that the microstructures of steels were remarkably refined after heavy warm rolling. Ultrafine grained ferrite was formed because of dynamic ferrite transformation and dynamic recrystallization. Great enhancements in YS, UTS and microhardness after warm rolling were attributed to grain refinement and subsequent formation of martensite. The increasing ferrite and decreasing martensite contents contributed to the decrement of strength and increment of ductility in steels when the warm rolling reduction ratio increased. The WR (60%) steel exhibited the highest strength with YS and UTS of 1570 MPa and 2370 MPa respectively. And the WR (85%) steel exhibited an optimal balance of strength and ductility with YS, UTS and elongation of 1080 MPa, 2022 MPa and 7.9% respectively.",Characteristic tensile properties of AISI 4140 steels with different processing states.,WR(85%),UTS (MPa),2022,MPa,YS (MPa),1080,MPa,Elongation (%),7.9,%,0,0,0.39,0,0,0,0,0,0,0.2,0,0,0,0,0,0,0.98,0.77,0,0,0,0,0,0,0,0,0,0.21,0,0,0,0,0,0,0,0,"The experimental steel investigated in this study is a commercial AISI 4140 steel with the chemical composition provided in Table 1. The 20mm thick slab cutted from extruded and annealed steel rod was austenized at 850°C for 1h followed by air cooling to 700°C in 10s, then the slab was warm rolled using a φ350mm rolling mill and finally subjected to water quenching. In order to study the effect of reduction ratio on the steel, slabs were warm rolled by increasing reduction ratios of 85%. During warm rolling, the time spent for different rolling processes were 30s."
10.1016/j.msea.2017.07.089,Effect of heavy warm rolling on microstructures and mechanical properties of AISI 4140 steel,"In this study, ultrafine structured AISI 4140 steels with ultrahigh strength, sufficient ductility and low yield ratio were obtained through warm rolling and subsequent quenching without tempering. The effect of warm rolling reduction ratio ranging from 60% to 90% on microstructures and mechanical properties of steels was investigated. It was clarified that the microstructures of steels were remarkably refined after heavy warm rolling. Ultrafine grained ferrite was formed because of dynamic ferrite transformation and dynamic recrystallization. Great enhancements in YS, UTS and microhardness after warm rolling were attributed to grain refinement and subsequent formation of martensite. The increasing ferrite and decreasing martensite contents contributed to the decrement of strength and increment of ductility in steels when the warm rolling reduction ratio increased. The WR (60%) steel exhibited the highest strength with YS and UTS of 1570 MPa and 2370 MPa respectively. And the WR (85%) steel exhibited an optimal balance of strength and ductility with YS, UTS and elongation of 1080 MPa, 2022 MPa and 7.9% respectively.",Characteristic tensile properties of AISI 4140 steels with different processing states.,WR(90%),UTS (MPa),1754,MPa,YS (MPa),938,MPa,Elongation (%),8,%,0,0,0.39,0,0,0,0,0,0,0.2,0,0,0,0,0,0,0.98,0.77,0,0,0,0,0,0,0,0,0,0.21,0,0,0,0,0,0,0,0,"The experimental steel investigated in this study is a commercial AISI 4140 steel with the chemical composition provided in Table 1. The 20mm thick slab cutted from extruded and annealed steel rod was austenized at 850°C for 1h followed by air cooling to 700°C in 10s, then the slab was warm rolled using a φ350mm rolling mill and finally subjected to water quenching. In order to study the effect of reduction ratio on the steel, slabs were warm rolled by increasing reduction ratios of 90%. During warm rolling, the time spent for different rolling processes were 35s."
10.1007/s12666-016-0975-8,Effect of Coiling Temperature on the Microstructure and Mechanical Properties of Hot-Rolled Ti-Nb Microalloyed Ultra High Strength Steel,"A novel low carbon Ti-Nb microalloyed hot rolled steel with minimum yield strength of 700 MPa and good balance of stretch-flangeability and impact toughness has been developed by controlled thermo-mechanical processing following thin slab direct rolling route. In the present work, the effects of two coiling temperatures on the resulting microstructure, micro-texture and mechanical properties on this Ti-Nb microalloyed steel have been studied. It is observed that increase in coiling temperature from 520 to 580 degrees C significantly affects the mechanical properties. Higher dislocation density and increased precipitation along with slightly smaller grain size is observed for 580 degrees C coiling temperature resulting in about 50 MPa increase in yield and tensile strengths as compared to 520 degrees C coiling temperature.",Table 2 Mechanical properties of LCT and HCT samples,LCT,"('UTS, MPa', 'UTS, MPa')",712,MPa,"('YS, MPa', 'YS, MPa')",660,MPa,"('% Elongation', '% Elongation')",19,%,0,0,0.045,0.0072,0,0,0,0,0.038,0.25,0.01,0.004,0,0,0.12,0,0,1.58,0,0,0,0,0,0,0,0,0.0063,0,0,0,0,0,0,0,0,0,"The industrial heat was produced in a 200 MT Electric Arc Furnace (CONARC) and the final chemistry was adjusted in Laddle Furnace (LF) station. The liquid metal was casted into 1250 mm width and 62 mm thick slab in a CSP caster. The Compact Strip Production process is a combination of the thin slab casting and direct rolling processes. The thin slab (50–70 mm thick) from CSP was first descaled, sheared to the desired length and then transported at 960–970 °C to a RLNG fired soaking furnace set between 1110 and 1150 °C where it was soaked for 15–25 min. The slab was again descaled and hot-rolled using a 6-stand hot rolling mill to 6 mm thick plates. The hot strips exited the mill at temperatures between 800 and 900 °C in the austenitic condition and were then cooled on the run-out table with water spray before being coiled at specific temperature. In the present study, two strips were produced; one at lower coiling temperature of 520 °C (named LCT sample). "
10.1007/s12666-016-0975-8,Effect of Coiling Temperature on the Microstructure and Mechanical Properties of Hot-Rolled Ti-Nb Microalloyed Ultra High Strength Steel,"A novel low carbon Ti-Nb microalloyed hot rolled steel with minimum yield strength of 700 MPa and good balance of stretch-flangeability and impact toughness has been developed by controlled thermo-mechanical processing following thin slab direct rolling route. In the present work, the effects of two coiling temperatures on the resulting microstructure, micro-texture and mechanical properties on this Ti-Nb microalloyed steel have been studied. It is observed that increase in coiling temperature from 520 to 580 degrees C significantly affects the mechanical properties. Higher dislocation density and increased precipitation along with slightly smaller grain size is observed for 580 degrees C coiling temperature resulting in about 50 MPa increase in yield and tensile strengths as compared to 520 degrees C coiling temperature.",Table 2 Mechanical properties of LCT and HCT samples,HCT,"('UTS, MPa', 'UTS, MPa')",762,MPa,"('YS, MPa', 'YS, MPa')",720,MPa,"('% Elongation', '% Elongation')",20,%,0,0,0.045,0.0072,0,0,0,0,0.038,0.25,0.01,0.004,0,0,0.12,0,0,1.58,0,0,0,0,0,0,0,0,0.0063,0,0,0,0,0,0,0,0,0,"The industrial heat was produced in a 200 MT Electric Arc Furnace (CONARC) and the final chemistry was adjusted in Laddle Furnace (LF) station. The liquid metal was casted into 1250 mm width and 62 mm thick slab in a CSP caster. The Compact Strip Production process is a combination of the thin slab casting and direct rolling processes. The thin slab (50–70 mm thick) from CSP was first descaled, sheared to the desired length and then transported at 960–970 °C to a RLNG fired soaking furnace set between 1110 and 1150 °C where it was soaked for 15–25 min. The slab was again descaled and hot-rolled using a 6-stand hot rolling mill to 6 mm thick plates. The hot strips exited the mill at temperatures between 800 and 900 °C in the austenitic condition and were then cooled on the run-out table with water spray before being coiled at specific temperature. In the present study, two strips were produced; one at lower coiling temperature of 580 °C (named HCT sample). "
10.1016/j.msea.2018.07.027,"Deformation and annealing behaviour of dual phase TWIP steel from the perspective of residual stress, faults, microstructures and mechanical properties","The present study aims to examine the deformation and annealing behaviour of Fe-0.07C-20Mn-2.6Si-1.6Al TWIP steel in the viewpoint of microstructural characterisation, fault analysis, triaxial residual stress measurement and mechanism of twin formation. 50% cold deformation results in improvement of hardness and tensile strength (428 HV and 1419 MPa, respectively), whereas annealing at 900 degrees C of the same leads to improvement in ductility (61%) with the decrease in strength (873 MPa). The residual stress is maximum and compressive in nature in deformed sample which has been diminishing after annealing. Hot rolled and hot rolled-solution treated samples develop dual phase microstructure along with annealing twins, whereas fine nano twins and high dislocation density with dual phase microstructure are apparent after 50% cold deformation. The presence of Shockley partial dislocation, overlapping of stacking faults, Lomer-Cottrell lock, intrinsic and extrinsic stacking faults affect the mechanical properties as obstacles of dislocation movements or assisting twin formation. Goss and Brass components of texture are dominating after rolling, whereas annealing results in weakening of rolling texture components. The nucleation mechanism of twin has been consistent with the pole mechanism along with the deviation process. Hence the present work amplifies the present understanding of deformation and annealing behaviour on low carbon dual phase TWIP steel from different characterisation perspectives.",Summary of mechanical properties of TWIP steel under various processing conditions.,HRAC,UTS (MPa),868,MPa,YS (MPa),454,MPa,TEL (%),30,%,0,0,0.07,0,0,0,0,0,1.61,2.58,0.009,0.013,0,0,0,0,0,20,0,0,0,0,0,0,0,0,0,0,0,0,0,0,0,0,0,0,"The steel composition furnished in Table 1 was prepared in a 25 kVA air induction melting furnace. After discarding the shrinkage/pipes, the remaining sound portion of the ingot i.e., 200 mm × 50 mm × 50 mm size was hot forged to 16 mm thick slab. This slab was soaked at 1200 °C for 40 min and hot rolled to 8 mm thick plate with the finish rolling temperature of 800 °C."
10.1016/j.msea.2018.07.027,"Deformation and annealing behaviour of dual phase TWIP steel from the perspective of residual stress, faults, microstructures and mechanical properties","The present study aims to examine the deformation and annealing behaviour of Fe-0.07C-20Mn-2.6Si-1.6Al TWIP steel in the viewpoint of microstructural characterisation, fault analysis, triaxial residual stress measurement and mechanism of twin formation. 50% cold deformation results in improvement of hardness and tensile strength (428 HV and 1419 MPa, respectively), whereas annealing at 900 degrees C of the same leads to improvement in ductility (61%) with the decrease in strength (873 MPa). The residual stress is maximum and compressive in nature in deformed sample which has been diminishing after annealing. Hot rolled and hot rolled-solution treated samples develop dual phase microstructure along with annealing twins, whereas fine nano twins and high dislocation density with dual phase microstructure are apparent after 50% cold deformation. The presence of Shockley partial dislocation, overlapping of stacking faults, Lomer-Cottrell lock, intrinsic and extrinsic stacking faults affect the mechanical properties as obstacles of dislocation movements or assisting twin formation. Goss and Brass components of texture are dominating after rolling, whereas annealing results in weakening of rolling texture components. The nucleation mechanism of twin has been consistent with the pole mechanism along with the deviation process. Hence the present work amplifies the present understanding of deformation and annealing behaviour on low carbon dual phase TWIP steel from different characterisation perspectives.",Summary of mechanical properties of TWIP steel under various processing conditions.,HRACST,UTS (MPa),858,MPa,YS (MPa),454,MPa,TEL (%),49,%,0,0,0.07,0,0,0,0,0,1.61,2.58,0.009,0.013,0,0,0,0,0,20,0,0,0,0,0,0,0,0,0,0,0,0,0,0,0,0,0,0,"The steel composition furnished in Table 1 was prepared in a 25 kVA air induction melting furnace. After discarding the shrinkage/pipes, the remaining sound portion of the ingot i.e., 200 mm × 50 mm × 50 mm size was hot forged to 16 mm thick slab.This slab was soaked at 1200 °C for 40 min and hot rolled to 8 mm thick plate with the finish rolling temperature of 800 °C. These samples were solutionised at 1040 °C for 1 h to remove any inhomogeneities and cool down to room temperature through water quenching."
10.1016/j.msea.2018.07.027,"Deformation and annealing behaviour of dual phase TWIP steel from the perspective of residual stress, faults, microstructures and mechanical properties","The present study aims to examine the deformation and annealing behaviour of Fe-0.07C-20Mn-2.6Si-1.6Al TWIP steel in the viewpoint of microstructural characterisation, fault analysis, triaxial residual stress measurement and mechanism of twin formation. 50% cold deformation results in improvement of hardness and tensile strength (428 HV and 1419 MPa, respectively), whereas annealing at 900 degrees C of the same leads to improvement in ductility (61%) with the decrease in strength (873 MPa). The residual stress is maximum and compressive in nature in deformed sample which has been diminishing after annealing. Hot rolled and hot rolled-solution treated samples develop dual phase microstructure along with annealing twins, whereas fine nano twins and high dislocation density with dual phase microstructure are apparent after 50% cold deformation. The presence of Shockley partial dislocation, overlapping of stacking faults, Lomer-Cottrell lock, intrinsic and extrinsic stacking faults affect the mechanical properties as obstacles of dislocation movements or assisting twin formation. Goss and Brass components of texture are dominating after rolling, whereas annealing results in weakening of rolling texture components. The nucleation mechanism of twin has been consistent with the pole mechanism along with the deviation process. Hence the present work amplifies the present understanding of deformation and annealing behaviour on low carbon dual phase TWIP steel from different characterisation perspectives.",Summary of mechanical properties of TWIP steel under various processing conditions.,50CD,UTS (MPa),1419,MPa,YS (MPa),1275,MPa,TEL (%),9,%,0,0,0.07,0,0,0,0,0,1.61,2.58,0.009,0.013,0,0,0,0,0,20,0,0,0,0,0,0,0,0,0,0,0,0,0,0,0,0,0,0,"The steel composition furnished in Table 1 was prepared in a 25 kVA air induction melting furnace. After discarding the shrinkage/pipes, the remaining sound portion of the ingot i.e., 200 mm × 50 mm × 50 mm size was hot forged to 16 mm thick slab. The hot rolled and solutionised plate which was then subjected to 50% thickness reduction in cold rolling with several passes at room temperature using a laboratory rolling mill without altering the direction used in hot rolling."
10.1016/j.msea.2018.07.027,"Deformation and annealing behaviour of dual phase TWIP steel from the perspective of residual stress, faults, microstructures and mechanical properties","The present study aims to examine the deformation and annealing behaviour of Fe-0.07C-20Mn-2.6Si-1.6Al TWIP steel in the viewpoint of microstructural characterisation, fault analysis, triaxial residual stress measurement and mechanism of twin formation. 50% cold deformation results in improvement of hardness and tensile strength (428 HV and 1419 MPa, respectively), whereas annealing at 900 degrees C of the same leads to improvement in ductility (61%) with the decrease in strength (873 MPa). The residual stress is maximum and compressive in nature in deformed sample which has been diminishing after annealing. Hot rolled and hot rolled-solution treated samples develop dual phase microstructure along with annealing twins, whereas fine nano twins and high dislocation density with dual phase microstructure are apparent after 50% cold deformation. The presence of Shockley partial dislocation, overlapping of stacking faults, Lomer-Cottrell lock, intrinsic and extrinsic stacking faults affect the mechanical properties as obstacles of dislocation movements or assisting twin formation. Goss and Brass components of texture are dominating after rolling, whereas annealing results in weakening of rolling texture components. The nucleation mechanism of twin has been consistent with the pole mechanism along with the deviation process. Hence the present work amplifies the present understanding of deformation and annealing behaviour on low carbon dual phase TWIP steel from different characterisation perspectives.",Summary of mechanical properties of TWIP steel under various processing conditions.,50CD + 900 degC-5 min,UTS (MPa),899,MPa,YS (MPa),500,MPa,TEL (%),56,%,0,0,0.07,0,0,0,0,0,1.61,2.58,0.009,0.013,0,0,0,0,0,20,0,0,0,0,0,0,0,0,0,0,0,0,0,0,0,0,0,0,"The steel composition furnished in Table 1 was prepared in a 25 kVA air induction melting furnace. After discarding the shrinkage/pipes, the remaining sound portion of the ingot i.e., 200 mm × 50 mm × 50 mm size was hot forged to 16 mm thick slab. The hot rolled and solutionised plate which was then subjected to 50% thickness reduction in cold rolling with several passes at room temperature using a laboratory rolling mill without altering the direction used in hot rolling. Finally, recrystallisation annealing treatment at 900 °C with a variation of time (5 min) followed by water quenching was performed on these cold deformed samples."
10.1016/j.msea.2018.07.027,"Deformation and annealing behaviour of dual phase TWIP steel from the perspective of residual stress, faults, microstructures and mechanical properties","The present study aims to examine the deformation and annealing behaviour of Fe-0.07C-20Mn-2.6Si-1.6Al TWIP steel in the viewpoint of microstructural characterisation, fault analysis, triaxial residual stress measurement and mechanism of twin formation. 50% cold deformation results in improvement of hardness and tensile strength (428 HV and 1419 MPa, respectively), whereas annealing at 900 degrees C of the same leads to improvement in ductility (61%) with the decrease in strength (873 MPa). The residual stress is maximum and compressive in nature in deformed sample which has been diminishing after annealing. Hot rolled and hot rolled-solution treated samples develop dual phase microstructure along with annealing twins, whereas fine nano twins and high dislocation density with dual phase microstructure are apparent after 50% cold deformation. The presence of Shockley partial dislocation, overlapping of stacking faults, Lomer-Cottrell lock, intrinsic and extrinsic stacking faults affect the mechanical properties as obstacles of dislocation movements or assisting twin formation. Goss and Brass components of texture are dominating after rolling, whereas annealing results in weakening of rolling texture components. The nucleation mechanism of twin has been consistent with the pole mechanism along with the deviation process. Hence the present work amplifies the present understanding of deformation and annealing behaviour on low carbon dual phase TWIP steel from different characterisation perspectives.",Summary of mechanical properties of TWIP steel under various processing conditions.,50CD + 900 degC-15 min,UTS (MPa),879,MPa,YS (MPa),479,MPa,TEL (%),58,%,0,0,0.07,0,0,0,0,0,1.61,2.58,0.009,0.013,0,0,0,0,0,20,0,0,0,0,0,0,0,0,0,0,0,0,0,0,0,0,0,0,"The steel composition furnished in Table 1 was prepared in a 25 kVA air induction melting furnace. After discarding the shrinkage/pipes, the remaining sound portion of the ingot i.e., 200 mm × 50 mm × 50 mm size was hot forged to 16 mm thick slab. The hot rolled and solutionised plate which was then subjected to 50% thickness reduction in cold rolling with several passes at room temperature using a laboratory rolling mill without altering the direction used in hot rolling. Finally, recrystallisation annealing treatment at 900 °C with a variation of time (15 min) followed by water quenching was performed on these cold deformed samples."
10.1016/j.msea.2018.07.027,"Deformation and annealing behaviour of dual phase TWIP steel from the perspective of residual stress, faults, microstructures and mechanical properties","The present study aims to examine the deformation and annealing behaviour of Fe-0.07C-20Mn-2.6Si-1.6Al TWIP steel in the viewpoint of microstructural characterisation, fault analysis, triaxial residual stress measurement and mechanism of twin formation. 50% cold deformation results in improvement of hardness and tensile strength (428 HV and 1419 MPa, respectively), whereas annealing at 900 degrees C of the same leads to improvement in ductility (61%) with the decrease in strength (873 MPa). The residual stress is maximum and compressive in nature in deformed sample which has been diminishing after annealing. Hot rolled and hot rolled-solution treated samples develop dual phase microstructure along with annealing twins, whereas fine nano twins and high dislocation density with dual phase microstructure are apparent after 50% cold deformation. The presence of Shockley partial dislocation, overlapping of stacking faults, Lomer-Cottrell lock, intrinsic and extrinsic stacking faults affect the mechanical properties as obstacles of dislocation movements or assisting twin formation. Goss and Brass components of texture are dominating after rolling, whereas annealing results in weakening of rolling texture components. The nucleation mechanism of twin has been consistent with the pole mechanism along with the deviation process. Hence the present work amplifies the present understanding of deformation and annealing behaviour on low carbon dual phase TWIP steel from different characterisation perspectives.",Summary of mechanical properties of TWIP steel under various processing conditions.,50CD + 900 degC-30 min,UTS (MPa),873,MPa,YS (MPa),449,MPa,TEL (%),61,%,0,0,0.07,0,0,0,0,0,1.61,2.58,0.009,0.013,0,0,0,0,0,20,0,0,0,0,0,0,0,0,0,0,0,0,0,0,0,0,0,0,"The steel composition furnished in Table 1 was prepared in a 25 kVA air induction melting furnace. After discarding the shrinkage/pipes, the remaining sound portion of the ingot i.e., 200 mm × 50 mm × 50 mm size was hot forged to 16 mm thick slab. The hot rolled and solutionised plate which was then subjected to 50% thickness reduction in cold rolling with several passes at room temperature using a laboratory rolling mill without altering the direction used in hot rolling. Finally, recrystallisation annealing treatment at 900 °C with a variation of time (30 min) followed by water quenching was performed on these cold deformed samples."
10.1007/s11837-014-1060-6,Effect of Second Phase on the Deformation and Fracture Behavior of Multiphase Low-Density Steels,"The effects of the second-phase characteristics on the deformation and fracture behavior in low-density steel are investigated in Fe-0.2C-(4, 8)Mn-5Al-1Si alloys, where the second phase can be retained austenite or a mixture of kappa-carbide and ferrite depending on the processing condition. With austenite as second phase, the mechanical stability of the austenite is critical regarding ductility because the fracture is likely to occur before the onset of necking when the austenite transforms into martensite in the early stage of deformation. In the case of the mixture of ferrite and kappa-carbide, the round shape of kappa-carbide is more favorable than the dense lamellar structure. The prominent influence of the second phase on the deformation and fracture behavior is attributable to the propensity of matrix ferrite for cleavage fracture due to its large aluminum concentration.",Table II Austenite fraction and mechanical properties after isothermal heat treatment,A,Tensile strength (MPa),693,MPa,Yield strength (MPa),551,MPa,Total elongation (%),13.9,%,0,0,0.21,0,0,0,0,0,5,1,0,0,0,0,0,0,0,4.1,0,0,0,0,0,0,0,0,0,0,0,0,0,0,0,0,0,0,"After vacuum melting of 25-kg ingots, they were heated to 1200°C for 1 h and hot-rolled to a 3.2-mm-thick sheet with a final rolling temperature above 870°C. After hot rolling, the sheets were held at 650°C for 1 h to simulate the coiling process followed by furnace cooling to room temperature. The sheets were heat treated using an infrared heating furnace as shown in Fig. 1, where the holding time at 600°C was 1 min."
