Repository: MGEdata/SteelScientist

# SteelScientist

## 📝Cite  


**Paper link:**[Steel design based on a large language model](https://doi.org/10.1016/j.actamat.2024.120663)  

@article{tian2025steel,  
&nbsp;&nbsp;&nbsp;&nbsp;&nbsp;&nbsp;&nbsp;&nbsp;title={Steel design based on a large language model},  
&nbsp;&nbsp;&nbsp;&nbsp;&nbsp;&nbsp;&nbsp;&nbsp;author={Tian, Shaohan and Jiang, Xue and Wang, Weiren and Jing, Zhihua and Zhang, Chi and Zhang, Cheng and Lookman, Turab and Su, Yanjing},  
&nbsp;&nbsp;&nbsp;&nbsp;&nbsp;&nbsp;&nbsp;&nbsp;journal={Acta Materialia},  
&nbsp;&nbsp;&nbsp;&nbsp;&nbsp;&nbsp;&nbsp;&nbsp;volume={285},    
&nbsp;&nbsp;&nbsp;&nbsp;&nbsp;&nbsp;&nbsp;&nbsp;pages={120663},

File: datasets/train_data.csv (part 33 of 46)
DOIs,title,abstract,Table_topic,Material,Tensile_name,Tensile_value,Tensile_unit,Yield_name,Yield_value,Yield_unit,Elongation_name,Elongation_value,Elongation_unit,H,B,C,N,O,F,Na,Mg,Al,Si,P,S,Cl,Ca,Ti,V,Cr,Mn,Fe,Co,Ni,Cu,Zn,As,Y,Zr,Nb,Mo,Sn,Sb,La,Ce,Ta,W,Pb,Bi,Text
10.1007/s11837-014-1060-6,Effect of Second Phase on the Deformation and Fracture Behavior of Multiphase Low-Density Steels,"The effects of the second-phase characteristics on the deformation and fracture behavior in low-density steel are investigated in Fe-0.2C-(4, 8)Mn-5Al-1Si alloys, where the second phase can be retained austenite or a mixture of kappa-carbide and ferrite depending on the processing condition. With austenite as second phase, the mechanical stability of the austenite is critical regarding ductility because the fracture is likely to occur before the onset of necking when the austenite transforms into martensite in the early stage of deformation. In the case of the mixture of ferrite and kappa-carbide, the round shape of kappa-carbide is more favorable than the dense lamellar structure. The prominent influence of the second phase on the deformation and fracture behavior is attributable to the propensity of matrix ferrite for cleavage fracture due to its large aluminum concentration.",Table II Austenite fraction and mechanical properties after isothermal heat treatment,A,Tensile strength (MPa),782,MPa,Yield strength (MPa),571,MPa,Total elongation (%),10.9,%,0,0,0.21,0,0,0,0,0,5,1,0,0,0,0,0,0,0,4.1,0,0,0,0,0,0,0,0,0,0,0,0,0,0,0,0,0,0,"After vacuum melting of 25-kg ingots, they were heated to 1200°C for 1 h and hot-rolled to a 3.2-mm-thick sheet with a final rolling temperature above 870°C. After hot rolling, the sheets were held at 650°C for 1 h to simulate the coiling process followed by furnace cooling to room temperature. The sheets were heat treated using an infrared heating furnace as shown in Fig. 1, where the holding time at 600°C was 1 h."
10.1007/s11837-014-1060-6,Effect of Second Phase on the Deformation and Fracture Behavior of Multiphase Low-Density Steels,"The effects of the second-phase characteristics on the deformation and fracture behavior in low-density steel are investigated in Fe-0.2C-(4, 8)Mn-5Al-1Si alloys, where the second phase can be retained austenite or a mixture of kappa-carbide and ferrite depending on the processing condition. With austenite as second phase, the mechanical stability of the austenite is critical regarding ductility because the fracture is likely to occur before the onset of necking when the austenite transforms into martensite in the early stage of deformation. In the case of the mixture of ferrite and kappa-carbide, the round shape of kappa-carbide is more favorable than the dense lamellar structure. The prominent influence of the second phase on the deformation and fracture behavior is attributable to the propensity of matrix ferrite for cleavage fracture due to its large aluminum concentration.",Table II Austenite fraction and mechanical properties after isothermal heat treatment,A,Tensile strength (MPa),816,MPa,Yield strength (MPa),537,MPa,Total elongation (%),30.3,%,0,0,0.21,0,0,0,0,0,5,1,0,0,0,0,0,0,0,4.1,0,0,0,0,0,0,0,0,0,0,0,0,0,0,0,0,0,0,"After vacuum melting of 25-kg ingots, they were heated to 1200°C for 1 h and hot-rolled to a 3.2-mm-thick sheet with a final rolling temperature above 870°C. After hot rolling, the sheets were held at 650°C for 1 h to simulate the coiling process followed by furnace cooling to room temperature. The sheets were heat treated using an infrared heating furnace as shown in Fig. 1, where the holding time at 600°C was 24 h."
10.1007/s11837-014-1060-6,Effect of Second Phase on the Deformation and Fracture Behavior of Multiphase Low-Density Steels,"The effects of the second-phase characteristics on the deformation and fracture behavior in low-density steel are investigated in Fe-0.2C-(4, 8)Mn-5Al-1Si alloys, where the second phase can be retained austenite or a mixture of kappa-carbide and ferrite depending on the processing condition. With austenite as second phase, the mechanical stability of the austenite is critical regarding ductility because the fracture is likely to occur before the onset of necking when the austenite transforms into martensite in the early stage of deformation. In the case of the mixture of ferrite and kappa-carbide, the round shape of kappa-carbide is more favorable than the dense lamellar structure. The prominent influence of the second phase on the deformation and fracture behavior is attributable to the propensity of matrix ferrite for cleavage fracture due to its large aluminum concentration.",Table II Austenite fraction and mechanical properties after isothermal heat treatment,B,Tensile strength (MPa),710,MPa,Yield strength (MPa),532,MPa,Total elongation (%),37.4,%,0,0,0.21,0,0,0,0,0,5,1,0,0,0,0,0,0,0,8.1,0,0,0,0,0,0,0,0,0,0,0,0,0,0,0,0,0,0,"After vacuum melting of 25-kg ingots, they were heated to 1200°C for 1 h and hot-rolled to a 3.2-mm-thick sheet with a final rolling temperature above 870°C. After hot rolling, the sheets were held at 650°C for 1 h to simulate the coiling process followed by furnace cooling to room temperature. The sheets were heat treated using an infrared heating furnace as shown in Fig. 1, where the holding time at 600°C was 1 min."
10.1007/s11837-014-1060-6,Effect of Second Phase on the Deformation and Fracture Behavior of Multiphase Low-Density Steels,"The effects of the second-phase characteristics on the deformation and fracture behavior in low-density steel are investigated in Fe-0.2C-(4, 8)Mn-5Al-1Si alloys, where the second phase can be retained austenite or a mixture of kappa-carbide and ferrite depending on the processing condition. With austenite as second phase, the mechanical stability of the austenite is critical regarding ductility because the fracture is likely to occur before the onset of necking when the austenite transforms into martensite in the early stage of deformation. In the case of the mixture of ferrite and kappa-carbide, the round shape of kappa-carbide is more favorable than the dense lamellar structure. The prominent influence of the second phase on the deformation and fracture behavior is attributable to the propensity of matrix ferrite for cleavage fracture due to its large aluminum concentration.",Table II Austenite fraction and mechanical properties after isothermal heat treatment,B,Tensile strength (MPa),803,MPa,Yield strength (MPa),559,MPa,Total elongation (%),31.9,%,0,0,0.21,0,0,0,0,0,5,1,0,0,0,0,0,0,0,8.1,0,0,0,0,0,0,0,0,0,0,0,0,0,0,0,0,0,0,"After vacuum melting of 25-kg ingots, they were heated to 1200°C for 1 h and hot-rolled to a 3.2-mm-thick sheet with a final rolling temperature above 870°C. After hot rolling, the sheets were held at 650°C for 1 h to simulate the coiling process followed by furnace cooling to room temperature. The sheets were heat treated using an infrared heating furnace as shown in Fig. 1, where the holding time at 600°C was 24 h."
10.1016/j.msea.2016.09.106,Effect of N plus Cr alloying on the microstructures and tensile properties of Hadfield steel,"The microstructures and tensile behaviors of traditional Hadfield steel, named Mn12 steel, and Hadfield steel alloyed with N+Cr, named Mn12CrN steel were studied through optical microscopy, transmission electron microscopy, and scanning electron microscopy, among others. Three different tensile strain rates of 5x10(-4), 5x10(-3), and 5x10(-2)s(-1) were selected in the tensile test. The deformation microstructures and fracture morphologies of the two steels after fracture in the tensile test were observed to analyze the tensile deformation response to different tensile strain rates. Results showed that the grain size of Mn12CrN steel was evidently refined after alloying with N+Cr. The grain would not become abnormally coarse even with increasing austenitizing temperature. During tensile deformation, the strength and plasticity of Mn12CrN steel were superior to those of Mn12 steel at the same strain rate. With increasing the strain rate, the changes in strength and plasticity of Mn12CrN steel were less sensitive to tensile strain rate compared with Mn12 steel. The effects of grain refinement and N+Cr alloying on dynamic strain aging and deformation twining behaviors were responsible for this lack of sensitivity to strain rate.",Tensile properties of Mn12CrN steel and Mn12 steel at different strain rates.,Mn12CrN,Tensile strength/MPa,1062,MPa,Yield strength/MPa,476,MPa,Elongation/%,44.5,%,0,0,1.1,0.052,0,0,0,0,0.024,0.42,0.001,0.005,0,0,0,0,2.14,11.6,0,0,0,0.014,0,0,0,0,0,0,0,0,0,0,0,0,0,0,"The steels used in this study were traditional Hadfield steel Mn12 and N+Cr alloyed Hadfield steel Mn12CrN, and the chemical compositions are listed in Table 1. The steels were smelted in a 50kg vacuum induction furnace and then forged into a size of 60mm×60mm. Specimens with a length of 110mm were cut from the two steels by using an electric spark line cutting machine to handle solid solution treatment. Traditional Hadfield steel Mn12 was heated to 1100°C, and held for 1h, followed by water quenching."
10.1016/j.msea.2016.09.106,Effect of N plus Cr alloying on the microstructures and tensile properties of Hadfield steel,"The microstructures and tensile behaviors of traditional Hadfield steel, named Mn12 steel, and Hadfield steel alloyed with N+Cr, named Mn12CrN steel were studied through optical microscopy, transmission electron microscopy, and scanning electron microscopy, among others. Three different tensile strain rates of 5x10(-4), 5x10(-3), and 5x10(-2)s(-1) were selected in the tensile test. The deformation microstructures and fracture morphologies of the two steels after fracture in the tensile test were observed to analyze the tensile deformation response to different tensile strain rates. Results showed that the grain size of Mn12CrN steel was evidently refined after alloying with N+Cr. The grain would not become abnormally coarse even with increasing austenitizing temperature. During tensile deformation, the strength and plasticity of Mn12CrN steel were superior to those of Mn12 steel at the same strain rate. With increasing the strain rate, the changes in strength and plasticity of Mn12CrN steel were less sensitive to tensile strain rate compared with Mn12 steel. The effects of grain refinement and N+Cr alloying on dynamic strain aging and deformation twining behaviors were responsible for this lack of sensitivity to strain rate.",Tensile properties of Mn12CrN steel and Mn12 steel at different strain rates.,Mn12,Tensile strength/MPa,913,MPa,Yield strength/MPa,387,MPa,Elongation/%,44.3,%,0,0,1.14,0.016,0,0,0,0,0.027,0.42,0.001,0.005,0,0,0,0,0.07,11.7,0,0,0,0.009,0,0,0,0,0,0,0,0,0,0,0,0,0,0,"The steels used in this study were traditional Hadfield steel Mn12 and N+Cr alloyed Hadfield steel Mn12CrN, and the chemical compositions are listed in Table 1. The steels were smelted in a 50kg vacuum induction furnace and then forged into a size of 60mm×60mm. Specimens with a length of 110mm were cut from the two steels by using an electric spark line cutting machine to handle solid solution treatment. Traditional Hadfield steel Mn12 was heated to 1050°C, and held for 1h, followed by water quenching."
10.1016/j.msea.2020.139763,Effects of Ti alloying on resistance to hydrogen embrittlement in (Nb plus Mo)-alloyed ultra-high-strength hot-stamping steels,"A boron-containing 1.8-2.0-GPa-grade hot-stamping steel, which has been attracting great attentions as reinforcing automotive parts, often leads to the deteriorated resistance to hydrogen embrittlement due to its high strength level. The micro-alloying elements such as Nb and Mo have been known to improve the resistance to hydrogen embrittlement by refining grains and providing interfaces of precipitates. Ti is also utilized for the mentioned purposes; however, the effect of Ti on hydrogen embrittlement, particularly in (Nb + Mo) multi-alloyed system, has not been revealed clearly yet. In this study, therefore, the alloying effects of Ti on resistance to hydrogen embrittlement were investigated via controlling Ti content and conducting slow-strain-rate tensile (SSRT) tests and thermal desorption analyses (TDA) after the hydrogen charging. The complex addition of Nb, Mo, and Ti promotes the formation of nanoscale (Nb,Ti)C and (Nb,Mo,Ti)C complex precipitates along with coarse Ti(C,N) particles. The increased Ti content to 0.03 wt% increases the volume fraction of nanoscale precipitates, which effectively refines the prior austenite grain size and interfacial incoherency, thereby providing stable hydrogen trapping sites with the higher activation energy for hydrogen desorption. Although the increased Ti also promotes the formation of brittle coarse Ti(C,N) particles, this negative effect of the particles can be minimized or prevented by the decrease in particle size due to the interaction with Nb and Mo.",Room-temperature tensile properties (strain rate; 10-3/s) and prior austenite grain size (PAGS) of the hot-stamping steels.,HT,Tensile Strength (MPa),1915,MPa,Yield Strength (MPa),1410,MPa,Elongation (%),8,%,0,0.0025,0.32,0,0,0,0,0,0.05,0.5,0,0,0,0,0.03,0,0.2,1.2,0,0,0,0,0,0,0,0,0.05,0.1,0,0,0,0,0,0,0,0,"45-mm-thick plates were reheated at 1250 °C for 1 h and hot-rolled at 1100-900 °C to produce 3-mm-thick sheets, based on the manufacturing conditions of commercial 32MnB5 steel. These sheets were furnace-cooled to 550 °C, and held at this temperature for 1 h to simulate a coiling process, followed by air-cooling to room temperature. They were then cold-rolled to 1.5-mm thickness, austenitized at 900 °C for 6 min, and water-quenched to room temperature.)."
10.1016/j.msea.2020.139763,Effects of Ti alloying on resistance to hydrogen embrittlement in (Nb plus Mo)-alloyed ultra-high-strength hot-stamping steels,"A boron-containing 1.8-2.0-GPa-grade hot-stamping steel, which has been attracting great attentions as reinforcing automotive parts, often leads to the deteriorated resistance to hydrogen embrittlement due to its high strength level. The micro-alloying elements such as Nb and Mo have been known to improve the resistance to hydrogen embrittlement by refining grains and providing interfaces of precipitates. Ti is also utilized for the mentioned purposes; however, the effect of Ti on hydrogen embrittlement, particularly in (Nb + Mo) multi-alloyed system, has not been revealed clearly yet. In this study, therefore, the alloying effects of Ti on resistance to hydrogen embrittlement were investigated via controlling Ti content and conducting slow-strain-rate tensile (SSRT) tests and thermal desorption analyses (TDA) after the hydrogen charging. The complex addition of Nb, Mo, and Ti promotes the formation of nanoscale (Nb,Ti)C and (Nb,Mo,Ti)C complex precipitates along with coarse Ti(C,N) particles. The increased Ti content to 0.03 wt% increases the volume fraction of nanoscale precipitates, which effectively refines the prior austenite grain size and interfacial incoherency, thereby providing stable hydrogen trapping sites with the higher activation energy for hydrogen desorption. Although the increased Ti also promotes the formation of brittle coarse Ti(C,N) particles, this negative effect of the particles can be minimized or prevented by the decrease in particle size due to the interaction with Nb and Mo.",Room-temperature tensile properties (strain rate; 10-3/s) and prior austenite grain size (PAGS) of the hot-stamping steels.,LT,Tensile Strength (MPa),1986,MPa,Yield Strength (MPa),1459,MPa,Elongation (%),7.2,%,0,0.0025,0.32,0,0,0,0,0,0.05,0.5,0,0,0,0,0.015,0,0.2,1.2,0,0,0,0,0,0,0,0,0.05,0.1,0,0,0,0,0,0,0,0,"45-mm-thick plates were reheated at 1250 °C for 1 h and hot-rolled at 1100-900 °C to produce 3-mm-thick sheets, based on the manufacturing conditions of commercial 32MnB5 steel. These sheets were furnace-cooled to 550 °C, and held at this temperature for 1 h to simulate a coiling process, followed by air-cooling to room temperature. They were then cold-rolled to 1.5-mm thickness, austenitized at 900 °C for 6 min, and water-quenched to room temperature.)."
10.1007/s11665-018-3480-x,Development and Characterization of a Novel Ti-Modified High-Si Medium-Mn Steel Possessing Ultra-High Strength and Reasonable Ductility After Hot Rolling,"The present work systematically correlates the strength-ductility relationship of a Ti-Si-modified Fe-Mn-Al-C steel with its microstructural characteristics such as grain size, type and morphology of precipitates, and the transformation-induced plasticity (TRIP) effect during hot deformation. The Ti-Si-modified multicomponent steel developed through melting and casting route is subjected to thermo-mechanical processing such as hot forging (at 1373 K) and subsequent hot rolling (at 1173 K). An excellent combination of ultra-high tensile strength (UTS similar to 1700 +/- 20 MPa), reasonable ductility (elongation similar to 11%) and high work hardening behavior (rt similar to 0.89) is achieved in the hot-rolled specimen as compared to the hot-forged one (UTS similar to 824 +/- 9 MPa, n similar to 0.07) with negligible change in the elongation. The better tensile properties of the hot-rolled specimen in contrast to the hot-forged one are due to the combined effects of grain refinement during rolling, twin-twin interactions, precipitation strengthening by mixture of hexagonal structured Ti-3(Al,Si)C-2 and Mn-Al-Si-rich carbide precipitates and most significantly the enhanced TRIP effect. The lower critical resolved shear stress value of martensitic transformation instigates the TRIP effect during tensile testing which resulted in the increased hardness and strength of the hot-rolled specimen. The above observation offers a strong support to the proposition that TRIP effect is the dominant plasticityenhancing mechanism activated during the deformation of the low-stacking fault energy (similar to 12.2 mJ/m(2)) Si-Ti-modified, medium-Mn multicomponent steel employed in the present investigation.",Table 2 Room-temperature tensile properties of the hot-forged and hot-rolled specimens,Hot forged (1373 K),"UTS, MPa",824,MPa,"YS, MPa",816,MPa,"Elongation, %",11.3,%,0,0,0.51,0,0,0,0,0,3.7,7.7,0,0,0,0,0.2,0,0,12.02,0,0,0,0,0,0,0,0,0,0,0,0,0,0,0,0,0,0,"The medium-Mn, high-Si multicomponent steel was prepared through melting-casting route in a vacuum induction furnace under argon atmosphere. The chemical composition of the alloy is given in Table 1. The ingot of dimensions 150 mm × 30 mm × 30 mm was homogenized at 1373 K for 1 h and then subjected to 50% reduction through hot forging with the finish forging temperature of 1310 K, followed by water quenching."
10.1007/s11665-018-3480-x,Development and Characterization of a Novel Ti-Modified High-Si Medium-Mn Steel Possessing Ultra-High Strength and Reasonable Ductility After Hot Rolling,"The present work systematically correlates the strength-ductility relationship of a Ti-Si-modified Fe-Mn-Al-C steel with its microstructural characteristics such as grain size, type and morphology of precipitates, and the transformation-induced plasticity (TRIP) effect during hot deformation. The Ti-Si-modified multicomponent steel developed through melting and casting route is subjected to thermo-mechanical processing such as hot forging (at 1373 K) and subsequent hot rolling (at 1173 K). An excellent combination of ultra-high tensile strength (UTS similar to 1700 +/- 20 MPa), reasonable ductility (elongation similar to 11%) and high work hardening behavior (rt similar to 0.89) is achieved in the hot-rolled specimen as compared to the hot-forged one (UTS similar to 824 +/- 9 MPa, n similar to 0.07) with negligible change in the elongation. The better tensile properties of the hot-rolled specimen in contrast to the hot-forged one are due to the combined effects of grain refinement during rolling, twin-twin interactions, precipitation strengthening by mixture of hexagonal structured Ti-3(Al,Si)C-2 and Mn-Al-Si-rich carbide precipitates and most significantly the enhanced TRIP effect. The lower critical resolved shear stress value of martensitic transformation instigates the TRIP effect during tensile testing which resulted in the increased hardness and strength of the hot-rolled specimen. The above observation offers a strong support to the proposition that TRIP effect is the dominant plasticityenhancing mechanism activated during the deformation of the low-stacking fault energy (similar to 12.2 mJ/m(2)) Si-Ti-modified, medium-Mn multicomponent steel employed in the present investigation.",Table 2 Room-temperature tensile properties of the hot-forged and hot-rolled specimens,Hot rolled (1173 K),"UTS, MPa",1700,MPa,"YS, MPa",900,MPa,"Elongation, %",10.7,%,0,0,0.51,0,0,0,0,0,3.7,7.7,0,0,0,0,0.2,0,0,12.02,0,0,0,0,0,0,0,0,0,0,0,0,0,0,0,0,0,0,"The medium-Mn, high-Si multicomponent steel was prepared through melting-casting route in a vacuum induction furnace under argon atmosphere. The chemical composition of the alloy is given in Table 1. The ingot of dimensions 150 mm × 30 mm × 30 mm was homogenized at 1373 K for 1 h and then subjected to 50% reduction through hot forging with the finish forging temperature of 1310 K, followed by water quenching. The hot-forged (HF) alloy was subsequently subjected to 30% reduction (in two passes) through hot rolling (HR) after soaking it at 1173 K for 1 h, followed by water quenching."
10.1016/j.msea.2019.01.020,On the influence of deformation mechanism during cold and warm rolling on annealing behavior of a 304 stainless steel,"In the present study, a 304 stainless steel was deformed at different temperatures of room temperature (cold rolling) and 200 degrees C (warm rolling) for elucidating the distinct deformation mechanisms, and then, the influence of the deformed microstructures on the subsequent microstructural evolution and texture development during annealing treatments was studied. The results indicated that deformation-induced martensite transformation was the dominant deformation mechanism during cold rolling, and a mixed microstructure consisting of similar to 60% volume fraction of alpha'-martensite and deformed austenite was obtained. Deformation twinning of austenite dominated the deformation during warm rolling. The underlying reason was the increasing SFE with deformation temperature, which inhibited the martensitic transformation but promoted the formation of deformation twins. On annealing, the recrystallization of retained austenite in cold-rolled samples was retarded because of martensitic reversion compared to the warm-rolled samples. Completely recrystallized structure with average grain size of similar to 0.7 mu m was obtained in both cold and warm-rolled samples after annealing at 800 degrees C. Texture evolution indicated that martensitic reversion enhanced the intensity of {110} < 112 > texture in cold-rolled and annealed samples. However, the final recrystallization texture components were consisted of {110} < 112 > and {113} < 211 > regardless of rolling process. Furthermore, structure-property relationship was established, and combination of high strength and excellent plasticity can be obtained in both cold and warm-rolled sheets by tuning the subsequent annealing parameters.","Tensile properties of CR, WR and annealed samples.",CR,"Tensile strength/sT, MPa",1900,MPa,"Yield strength/s0.2, MPa",1830,MPa,"Elongation to failure, %",1.8,%,0,0,0.062,0,0,0,0,0,0,0.38,0.026,0.006,0,0,0,0,17.18,1.57,0,0,8.5,0,0,0,0,0,0,0.09,0,0,0,0,0,0,0,0,"The as-received strips were solution annealed at 1050 °C for 30 min followed by quenching to room temperature. After surface descaling by acid pickling, the plates were subjected to cold rolling at room temperature and warm rolling at 200 °C, referred as CR and WR, respectively. The total reduction was ~85%, and the final thickness was ~0.9 mm. The subsequent annealing treatments were carried out in an electric furnace. Samples for TEM observation were cut from the deformed sheets by wire electrode cutting and then mechanically ground to a thickness of 40-50 μm. The as-received strips were solution annealed at 1050 °C for 30 min followed by quenching to room temperature. After surface descaling by acid pickling, the plates were subjected to cold rolling at room temperature, referred as CR."
10.1016/j.msea.2019.01.020,On the influence of deformation mechanism during cold and warm rolling on annealing behavior of a 304 stainless steel,"In the present study, a 304 stainless steel was deformed at different temperatures of room temperature (cold rolling) and 200 degrees C (warm rolling) for elucidating the distinct deformation mechanisms, and then, the influence of the deformed microstructures on the subsequent microstructural evolution and texture development during annealing treatments was studied. The results indicated that deformation-induced martensite transformation was the dominant deformation mechanism during cold rolling, and a mixed microstructure consisting of similar to 60% volume fraction of alpha'-martensite and deformed austenite was obtained. Deformation twinning of austenite dominated the deformation during warm rolling. The underlying reason was the increasing SFE with deformation temperature, which inhibited the martensitic transformation but promoted the formation of deformation twins. On annealing, the recrystallization of retained austenite in cold-rolled samples was retarded because of martensitic reversion compared to the warm-rolled samples. Completely recrystallized structure with average grain size of similar to 0.7 mu m was obtained in both cold and warm-rolled samples after annealing at 800 degrees C. Texture evolution indicated that martensitic reversion enhanced the intensity of {110} < 112 > texture in cold-rolled and annealed samples. However, the final recrystallization texture components were consisted of {110} < 112 > and {113} < 211 > regardless of rolling process. Furthermore, structure-property relationship was established, and combination of high strength and excellent plasticity can be obtained in both cold and warm-rolled sheets by tuning the subsequent annealing parameters.","Tensile properties of CR, WR and annealed samples.",WR,"Tensile strength/sT, MPa",1395,MPa,"Yield strength/s0.2, MPa",1300,MPa,"Elongation to failure, %",7.1,%,0,0,0.062,0,0,0,0,0,0,0.38,0.026,0.006,0,0,0,0,17.18,1.57,0,0,8.5,0,0,0,0,0,0,0.09,0,0,0,0,0,0,0,0,"The as-received strips were solution annealed at 1050 °C for 30 min followed by quenching to room temperature. After surface descaling by acid pickling, the plates were subjected to cold rolling at room temperature and warm rolling at 200 °C, referred as CR and WR, respectively. The total reduction was ~85%, and the final thickness was ~0.9 mm. The subsequent annealing treatments were carried out in an electric furnace. Samples for TEM observation were cut from the deformed sheets by wire electrode cutting and then mechanically ground to a thickness of 40-50 μm. The as-received strips were solution annealed at 1050 °C for 30 min followed by quenching to room temperature. After surface descaling by acid pickling, the plates were subjected to warm rolling at 200 °C, referred as WR."
10.1016/j.msea.2019.01.020,On the influence of deformation mechanism during cold and warm rolling on annealing behavior of a 304 stainless steel,"In the present study, a 304 stainless steel was deformed at different temperatures of room temperature (cold rolling) and 200 degrees C (warm rolling) for elucidating the distinct deformation mechanisms, and then, the influence of the deformed microstructures on the subsequent microstructural evolution and texture development during annealing treatments was studied. The results indicated that deformation-induced martensite transformation was the dominant deformation mechanism during cold rolling, and a mixed microstructure consisting of similar to 60% volume fraction of alpha'-martensite and deformed austenite was obtained. Deformation twinning of austenite dominated the deformation during warm rolling. The underlying reason was the increasing SFE with deformation temperature, which inhibited the martensitic transformation but promoted the formation of deformation twins. On annealing, the recrystallization of retained austenite in cold-rolled samples was retarded because of martensitic reversion compared to the warm-rolled samples. Completely recrystallized structure with average grain size of similar to 0.7 mu m was obtained in both cold and warm-rolled samples after annealing at 800 degrees C. Texture evolution indicated that martensitic reversion enhanced the intensity of {110} < 112 > texture in cold-rolled and annealed samples. However, the final recrystallization texture components were consisted of {110} < 112 > and {113} < 211 > regardless of rolling process. Furthermore, structure-property relationship was established, and combination of high strength and excellent plasticity can be obtained in both cold and warm-rolled sheets by tuning the subsequent annealing parameters.","Tensile properties of CR, WR and annealed samples.",CR-700-20,"Tensile strength/sT, MPa",1124,MPa,"Yield strength/s0.2, MPa",1010,MPa,"Elongation to failure, %",27.2,%,0,0,0.062,0,0,0,0,0,0,0.38,0.026,0.006,0,0,0,0,17.18,1.57,0,0,8.5,0,0,0,0,0,0,0.09,0,0,0,0,0,0,0,0,"The as-received strips were solution annealed at 1050 °C for 30 min followed by quenching to room temperature. After surface descaling by acid pickling, the plates were subjected to cold rolling at room temperature, referred as CR. The total reduction was ~85%, and the final thickness was ~0.9 mm. The subsequent annealing treatments were carried out in an electric furnace. Samples for TEM observation were cut from the deformed sheets by wire electrode cutting and then mechanically ground to a thickness of 40-50 μm. The as-received strips were solution annealed at 1050 °C for 30 min followed by quenching to room temperature. After surface descaling by acid pickling, the plates were subjected to cold rolling at room temperature, referred as CR. The total reduction was ~85%, and the final thickness was ~0.9 mm. The subsequent annealing treatments were carried out in an electric furnace. The schematic illustration is shown in Fig. 1. In order to describe the samples clearly, for example, the CR samples after annealing at 700 °C for 20 min are referred as CR-700-20."
10.1016/j.msea.2019.01.020,On the influence of deformation mechanism during cold and warm rolling on annealing behavior of a 304 stainless steel,"In the present study, a 304 stainless steel was deformed at different temperatures of room temperature (cold rolling) and 200 degrees C (warm rolling) for elucidating the distinct deformation mechanisms, and then, the influence of the deformed microstructures on the subsequent microstructural evolution and texture development during annealing treatments was studied. The results indicated that deformation-induced martensite transformation was the dominant deformation mechanism during cold rolling, and a mixed microstructure consisting of similar to 60% volume fraction of alpha'-martensite and deformed austenite was obtained. Deformation twinning of austenite dominated the deformation during warm rolling. The underlying reason was the increasing SFE with deformation temperature, which inhibited the martensitic transformation but promoted the formation of deformation twins. On annealing, the recrystallization of retained austenite in cold-rolled samples was retarded because of martensitic reversion compared to the warm-rolled samples. Completely recrystallized structure with average grain size of similar to 0.7 mu m was obtained in both cold and warm-rolled samples after annealing at 800 degrees C. Texture evolution indicated that martensitic reversion enhanced the intensity of {110} < 112 > texture in cold-rolled and annealed samples. However, the final recrystallization texture components were consisted of {110} < 112 > and {113} < 211 > regardless of rolling process. Furthermore, structure-property relationship was established, and combination of high strength and excellent plasticity can be obtained in both cold and warm-rolled sheets by tuning the subsequent annealing parameters.","Tensile properties of CR, WR and annealed samples.",WR-700-20,"Tensile strength/sT, MPa",1010,MPa,"Yield strength/s0.2, MPa",890,MPa,"Elongation to failure, %",36,%,0,0,0.062,0,0,0,0,0,0,0.38,0.026,0.006,0,0,0,0,17.18,1.57,0,0,8.5,0,0,0,0,0,0,0.09,0,0,0,0,0,0,0,0,"The as-received strips were solution annealed at 1050 °C for 30 min followed by quenching to room temperature. After surface descaling by acid pickling, the plates were subjected to warm rolling at 200 °C, referred as WR, respectively. The total reduction was ~85%, and the final thickness was ~0.9 mm. The subsequent annealing treatments were carried out in an electric furnace. Samples for TEM observation were cut from the deformed sheets by wire electrode cutting and then mechanically ground to a thickness of 40-50 μm. The as-received strips were solution annealed at 1050 °C for 30 min followed by quenching to room temperature. After surface descaling by acid pickling, the plates were subjected to warm rolling at 200 °C, referred as WR. The total reduction was ~85%, and the final thickness was ~0.9 mm. The subsequent annealing treatments were carried out in an electric furnace. The schematic illustration is shown in Fig. 1. In order to describe the samples clearly, for example, the WR samples after annealing at 700 °C for 20 min are referred as WR-700-20."
10.1016/j.msea.2019.01.020,On the influence of deformation mechanism during cold and warm rolling on annealing behavior of a 304 stainless steel,"In the present study, a 304 stainless steel was deformed at different temperatures of room temperature (cold rolling) and 200 degrees C (warm rolling) for elucidating the distinct deformation mechanisms, and then, the influence of the deformed microstructures on the subsequent microstructural evolution and texture development during annealing treatments was studied. The results indicated that deformation-induced martensite transformation was the dominant deformation mechanism during cold rolling, and a mixed microstructure consisting of similar to 60% volume fraction of alpha'-martensite and deformed austenite was obtained. Deformation twinning of austenite dominated the deformation during warm rolling. The underlying reason was the increasing SFE with deformation temperature, which inhibited the martensitic transformation but promoted the formation of deformation twins. On annealing, the recrystallization of retained austenite in cold-rolled samples was retarded because of martensitic reversion compared to the warm-rolled samples. Completely recrystallized structure with average grain size of similar to 0.7 mu m was obtained in both cold and warm-rolled samples after annealing at 800 degrees C. Texture evolution indicated that martensitic reversion enhanced the intensity of {110} < 112 > texture in cold-rolled and annealed samples. However, the final recrystallization texture components were consisted of {110} < 112 > and {113} < 211 > regardless of rolling process. Furthermore, structure-property relationship was established, and combination of high strength and excellent plasticity can be obtained in both cold and warm-rolled sheets by tuning the subsequent annealing parameters.","Tensile properties of CR, WR and annealed samples.",CR-750-2,"Tensile strength/sT, MPa",1130,MPa,"Yield strength/s0.2, MPa",1020,MPa,"Elongation to failure, %",16.5,%,0,0,0.062,0,0,0,0,0,0,0.38,0.026,0.006,0,0,0,0,17.18,1.57,0,0,8.5,0,0,0,0,0,0,0.09,0,0,0,0,0,0,0,0,"The as-received strips were solution annealed at 1050 °C for 30 min followed by quenching to room temperature. After surface descaling by acid pickling, the plates were subjected to cold rolling at room temperature, referred as CR. The total reduction was ~85%, and the final thickness was ~0.9 mm. The subsequent annealing treatments were carried out in an electric furnace. Samples for TEM observation were cut from the deformed sheets by wire electrode cutting and then mechanically ground to a thickness of 40-50 μm. The as-received strips were solution annealed at 1050 °C for 30 min followed by quenching to room temperature. After surface descaling by acid pickling, the plates were subjected to cold rolling at room temperature, referred as CR. The total reduction was ~85%, and the final thickness was ~0.9 mm. The subsequent annealing treatments were carried out in an electric furnace. The schematic illustration is shown in Fig. 1. In order to describe the samples clearly, for example, the CR samples after annealing at 750 °C for 2 min are referred as CR-750-2."
10.1016/j.msea.2019.01.020,On the influence of deformation mechanism during cold and warm rolling on annealing behavior of a 304 stainless steel,"In the present study, a 304 stainless steel was deformed at different temperatures of room temperature (cold rolling) and 200 degrees C (warm rolling) for elucidating the distinct deformation mechanisms, and then, the influence of the deformed microstructures on the subsequent microstructural evolution and texture development during annealing treatments was studied. The results indicated that deformation-induced martensite transformation was the dominant deformation mechanism during cold rolling, and a mixed microstructure consisting of similar to 60% volume fraction of alpha'-martensite and deformed austenite was obtained. Deformation twinning of austenite dominated the deformation during warm rolling. The underlying reason was the increasing SFE with deformation temperature, which inhibited the martensitic transformation but promoted the formation of deformation twins. On annealing, the recrystallization of retained austenite in cold-rolled samples was retarded because of martensitic reversion compared to the warm-rolled samples. Completely recrystallized structure with average grain size of similar to 0.7 mu m was obtained in both cold and warm-rolled samples after annealing at 800 degrees C. Texture evolution indicated that martensitic reversion enhanced the intensity of {110} < 112 > texture in cold-rolled and annealed samples. However, the final recrystallization texture components were consisted of {110} < 112 > and {113} < 211 > regardless of rolling process. Furthermore, structure-property relationship was established, and combination of high strength and excellent plasticity can be obtained in both cold and warm-rolled sheets by tuning the subsequent annealing parameters.","Tensile properties of CR, WR and annealed samples.",WR-750-2,"Tensile strength/sT, MPa",1075,MPa,"Yield strength/s0.2, MPa",965,MPa,"Elongation to failure, %",18.6,%,0,0,0.062,0,0,0,0,0,0,0.38,0.026,0.006,0,0,0,0,17.18,1.57,0,0,8.5,0,0,0,0,0,0,0.09,0,0,0,0,0,0,0,0,"The as-received strips were solution annealed at 1050 °C for 30 min followed by quenching to room temperature. After surface descaling by acid pickling, the plates were subjected to warm rolling at 200 °C, referred as WR, respectively. The total reduction was ~85%, and the final thickness was ~0.9 mm. The subsequent annealing treatments were carried out in an electric furnace. Samples for TEM observation were cut from the deformed sheets by wire electrode cutting and then mechanically ground to a thickness of 40-50 μm. The as-received strips were solution annealed at 1050 °C for 30 min followed by quenching to room temperature. After surface descaling by acid pickling, the plates were subjected to warm rolling at 200 °C, referred as WR. The total reduction was ~85%, and the final thickness was ~0.9 mm. The subsequent annealing treatments were carried out in an electric furnace. The schematic illustration is shown in Fig. 1. In order to describe the samples clearly, for example, the WR samples after annealing at 750 °C for 2 min are referred as WR-750-2."
