Repository: MGEdata/SteelScientist

# SteelScientist

## 📝Cite  


**Paper link:**[Steel design based on a large language model](https://doi.org/10.1016/j.actamat.2024.120663)  

@article{tian2025steel,  
&nbsp;&nbsp;&nbsp;&nbsp;&nbsp;&nbsp;&nbsp;&nbsp;title={Steel design based on a large language model},  
&nbsp;&nbsp;&nbsp;&nbsp;&nbsp;&nbsp;&nbsp;&nbsp;author={Tian, Shaohan and Jiang, Xue and Wang, Weiren and Jing, Zhihua and Zhang, Chi and Zhang, Cheng and Lookman, Turab and Su, Yanjing},  
&nbsp;&nbsp;&nbsp;&nbsp;&nbsp;&nbsp;&nbsp;&nbsp;journal={Acta Materialia},  
&nbsp;&nbsp;&nbsp;&nbsp;&nbsp;&nbsp;&nbsp;&nbsp;volume={285},    
&nbsp;&nbsp;&nbsp;&nbsp;&nbsp;&nbsp;&nbsp;&nbsp;pages={120663},

File: datasets/train_data.csv (part 34 of 46)
DOIs,title,abstract,Table_topic,Material,Tensile_name,Tensile_value,Tensile_unit,Yield_name,Yield_value,Yield_unit,Elongation_name,Elongation_value,Elongation_unit,H,B,C,N,O,F,Na,Mg,Al,Si,P,S,Cl,Ca,Ti,V,Cr,Mn,Fe,Co,Ni,Cu,Zn,As,Y,Zr,Nb,Mo,Sn,Sb,La,Ce,Ta,W,Pb,Bi,Text
10.1016/j.msea.2019.01.020,On the influence of deformation mechanism during cold and warm rolling on annealing behavior of a 304 stainless steel,"In the present study, a 304 stainless steel was deformed at different temperatures of room temperature (cold rolling) and 200 degrees C (warm rolling) for elucidating the distinct deformation mechanisms, and then, the influence of the deformed microstructures on the subsequent microstructural evolution and texture development during annealing treatments was studied. The results indicated that deformation-induced martensite transformation was the dominant deformation mechanism during cold rolling, and a mixed microstructure consisting of similar to 60% volume fraction of alpha'-martensite and deformed austenite was obtained. Deformation twinning of austenite dominated the deformation during warm rolling. The underlying reason was the increasing SFE with deformation temperature, which inhibited the martensitic transformation but promoted the formation of deformation twins. On annealing, the recrystallization of retained austenite in cold-rolled samples was retarded because of martensitic reversion compared to the warm-rolled samples. Completely recrystallized structure with average grain size of similar to 0.7 mu m was obtained in both cold and warm-rolled samples after annealing at 800 degrees C. Texture evolution indicated that martensitic reversion enhanced the intensity of {110} < 112 > texture in cold-rolled and annealed samples. However, the final recrystallization texture components were consisted of {110} < 112 > and {113} < 211 > regardless of rolling process. Furthermore, structure-property relationship was established, and combination of high strength and excellent plasticity can be obtained in both cold and warm-rolled sheets by tuning the subsequent annealing parameters.","Tensile properties of CR, WR and annealed samples.",CR-750-5,"Tensile strength/sT, MPa",971,MPa,"Yield strength/s0.2, MPa",775,MPa,"Elongation to failure, %",46.7,%,0,0,0.062,0,0,0,0,0,0,0.38,0.026,0.006,0,0,0,0,17.18,1.57,0,0,8.5,0,0,0,0,0,0,0.09,0,0,0,0,0,0,0,0,"The as-received strips were solution annealed at 1050 °C for 30 min followed by quenching to room temperature. After surface descaling by acid pickling, the plates were subjected to cold rolling at room temperature, referred as CR. The total reduction was ~85%, and the final thickness was ~0.9 mm. The subsequent annealing treatments were carried out in an electric furnace. Samples for TEM observation were cut from the deformed sheets by wire electrode cutting and then mechanically ground to a thickness of 40-50 μm. The as-received strips were solution annealed at 1050 °C for 30 min followed by quenching to room temperature. After surface descaling by acid pickling, the plates were subjected to cold rolling at room temperature, referred as CR. The total reduction was ~85%, and the final thickness was ~0.9 mm. The subsequent annealing treatments were carried out in an electric furnace. The schematic illustration is shown in Fig. 1. In order to describe the samples clearly, for example, the CR samples after annealing at 750 °C for 5 min are referred as CR-750-5."
10.1016/j.msea.2019.01.020,On the influence of deformation mechanism during cold and warm rolling on annealing behavior of a 304 stainless steel,"In the present study, a 304 stainless steel was deformed at different temperatures of room temperature (cold rolling) and 200 degrees C (warm rolling) for elucidating the distinct deformation mechanisms, and then, the influence of the deformed microstructures on the subsequent microstructural evolution and texture development during annealing treatments was studied. The results indicated that deformation-induced martensite transformation was the dominant deformation mechanism during cold rolling, and a mixed microstructure consisting of similar to 60% volume fraction of alpha'-martensite and deformed austenite was obtained. Deformation twinning of austenite dominated the deformation during warm rolling. The underlying reason was the increasing SFE with deformation temperature, which inhibited the martensitic transformation but promoted the formation of deformation twins. On annealing, the recrystallization of retained austenite in cold-rolled samples was retarded because of martensitic reversion compared to the warm-rolled samples. Completely recrystallized structure with average grain size of similar to 0.7 mu m was obtained in both cold and warm-rolled samples after annealing at 800 degrees C. Texture evolution indicated that martensitic reversion enhanced the intensity of {110} < 112 > texture in cold-rolled and annealed samples. However, the final recrystallization texture components were consisted of {110} < 112 > and {113} < 211 > regardless of rolling process. Furthermore, structure-property relationship was established, and combination of high strength and excellent plasticity can be obtained in both cold and warm-rolled sheets by tuning the subsequent annealing parameters.","Tensile properties of CR, WR and annealed samples.",WR-750-5,"Tensile strength/sT, MPa",930,MPa,"Yield strength/s0.2, MPa",715,MPa,"Elongation to failure, %",45.3,%,0,0,0.062,0,0,0,0,0,0,0.38,0.026,0.006,0,0,0,0,17.18,1.57,0,0,8.5,0,0,0,0,0,0,0.09,0,0,0,0,0,0,0,0,"The as-received strips were solution annealed at 1050 °C for 30 min followed by quenching to room temperature. After surface descaling by acid pickling, the plates were subjected to warm rolling at 200 °C, referred as WR, respectively. The total reduction was ~85%, and the final thickness was ~0.9 mm. The subsequent annealing treatments were carried out in an electric furnace. Samples for TEM observation were cut from the deformed sheets by wire electrode cutting and then mechanically ground to a thickness of 40-50 μm. The as-received strips were solution annealed at 1050 °C for 30 min followed by quenching to room temperature. After surface descaling by acid pickling, the plates were subjected to warm rolling at 200 °C, referred as WR. The total reduction was ~85%, and the final thickness was ~0.9 mm. The subsequent annealing treatments were carried out in an electric furnace. The schematic illustration is shown in Fig. 1. In order to describe the samples clearly, for example, the WR samples after annealing at 750 °C for 5 min are referred as WR-750-5."
10.1016/j.msea.2019.01.020,On the influence of deformation mechanism during cold and warm rolling on annealing behavior of a 304 stainless steel,"In the present study, a 304 stainless steel was deformed at different temperatures of room temperature (cold rolling) and 200 degrees C (warm rolling) for elucidating the distinct deformation mechanisms, and then, the influence of the deformed microstructures on the subsequent microstructural evolution and texture development during annealing treatments was studied. The results indicated that deformation-induced martensite transformation was the dominant deformation mechanism during cold rolling, and a mixed microstructure consisting of similar to 60% volume fraction of alpha'-martensite and deformed austenite was obtained. Deformation twinning of austenite dominated the deformation during warm rolling. The underlying reason was the increasing SFE with deformation temperature, which inhibited the martensitic transformation but promoted the formation of deformation twins. On annealing, the recrystallization of retained austenite in cold-rolled samples was retarded because of martensitic reversion compared to the warm-rolled samples. Completely recrystallized structure with average grain size of similar to 0.7 mu m was obtained in both cold and warm-rolled samples after annealing at 800 degrees C. Texture evolution indicated that martensitic reversion enhanced the intensity of {110} < 112 > texture in cold-rolled and annealed samples. However, the final recrystallization texture components were consisted of {110} < 112 > and {113} < 211 > regardless of rolling process. Furthermore, structure-property relationship was established, and combination of high strength and excellent plasticity can be obtained in both cold and warm-rolled sheets by tuning the subsequent annealing parameters.","Tensile properties of CR, WR and annealed samples.",CR-750-10,"Tensile strength/sT, MPa",919,MPa,"Yield strength/s0.2, MPa",600,MPa,"Elongation to failure, %",48,%,0,0,0.062,0,0,0,0,0,0,0.38,0.026,0.006,0,0,0,0,17.18,1.57,0,0,8.5,0,0,0,0,0,0,0.09,0,0,0,0,0,0,0,0,"The as-received strips were solution annealed at 1050 °C for 30 min followed by quenching to room temperature. After surface descaling by acid pickling, the plates were subjected to cold rolling at room temperature, referred as CR. The total reduction was ~85%, and the final thickness was ~0.9 mm. The subsequent annealing treatments were carried out in an electric furnace. Samples for TEM observation were cut from the deformed sheets by wire electrode cutting and then mechanically ground to a thickness of 40-50 μm. The as-received strips were solution annealed at 1050 °C for 30 min followed by quenching to room temperature. After surface descaling by acid pickling, the plates were subjected to cold rolling at room temperature, referred as CR. The total reduction was ~85%, and the final thickness was ~0.9 mm. The subsequent annealing treatments were carried out in an electric furnace. The schematic illustration is shown in Fig. 1. In order to describe the samples clearly, for example, the CR samples after annealing at 750 °C for 10min are referred as CR-750-10."
10.1016/j.msea.2019.01.020,On the influence of deformation mechanism during cold and warm rolling on annealing behavior of a 304 stainless steel,"In the present study, a 304 stainless steel was deformed at different temperatures of room temperature (cold rolling) and 200 degrees C (warm rolling) for elucidating the distinct deformation mechanisms, and then, the influence of the deformed microstructures on the subsequent microstructural evolution and texture development during annealing treatments was studied. The results indicated that deformation-induced martensite transformation was the dominant deformation mechanism during cold rolling, and a mixed microstructure consisting of similar to 60% volume fraction of alpha'-martensite and deformed austenite was obtained. Deformation twinning of austenite dominated the deformation during warm rolling. The underlying reason was the increasing SFE with deformation temperature, which inhibited the martensitic transformation but promoted the formation of deformation twins. On annealing, the recrystallization of retained austenite in cold-rolled samples was retarded because of martensitic reversion compared to the warm-rolled samples. Completely recrystallized structure with average grain size of similar to 0.7 mu m was obtained in both cold and warm-rolled samples after annealing at 800 degrees C. Texture evolution indicated that martensitic reversion enhanced the intensity of {110} < 112 > texture in cold-rolled and annealed samples. However, the final recrystallization texture components were consisted of {110} < 112 > and {113} < 211 > regardless of rolling process. Furthermore, structure-property relationship was established, and combination of high strength and excellent plasticity can be obtained in both cold and warm-rolled sheets by tuning the subsequent annealing parameters.","Tensile properties of CR, WR and annealed samples.",WR-750-10,"Tensile strength/sT, MPa",891,MPa,"Yield strength/s0.2, MPa",640,MPa,"Elongation to failure, %",43.2,%,0,0,0.062,0,0,0,0,0,0,0.38,0.026,0.006,0,0,0,0,17.18,1.57,0,0,8.5,0,0,0,0,0,0,0.09,0,0,0,0,0,0,0,0,"The as-received strips were solution annealed at 1050 °C for 30 min followed by quenching to room temperature. After surface descaling by acid pickling, the plates were subjected to warm rolling at 200 °C, referred as WR, respectively. The total reduction was ~85%, and the final thickness was ~0.9 mm. The subsequent annealing treatments were carried out in an electric furnace. Samples for TEM observation were cut from the deformed sheets by wire electrode cutting and then mechanically ground to a thickness of 40-50 μm. The as-received strips were solution annealed at 1050 °C for 30 min followed by quenching to room temperature. After surface descaling by acid pickling, the plates were subjected to warm rolling at 200 °C, referred as WR. The total reduction was ~85%, and the final thickness was ~0.9 mm. The subsequent annealing treatments were carried out in an electric furnace. The schematic illustration is shown in Fig. 1. In order to describe the samples clearly, for example, the WR samples after annealing at 750 °C for 10 min are referred as WR-750-10."
10.1016/j.msea.2019.01.020,On the influence of deformation mechanism during cold and warm rolling on annealing behavior of a 304 stainless steel,"In the present study, a 304 stainless steel was deformed at different temperatures of room temperature (cold rolling) and 200 degrees C (warm rolling) for elucidating the distinct deformation mechanisms, and then, the influence of the deformed microstructures on the subsequent microstructural evolution and texture development during annealing treatments was studied. The results indicated that deformation-induced martensite transformation was the dominant deformation mechanism during cold rolling, and a mixed microstructure consisting of similar to 60% volume fraction of alpha'-martensite and deformed austenite was obtained. Deformation twinning of austenite dominated the deformation during warm rolling. The underlying reason was the increasing SFE with deformation temperature, which inhibited the martensitic transformation but promoted the formation of deformation twins. On annealing, the recrystallization of retained austenite in cold-rolled samples was retarded because of martensitic reversion compared to the warm-rolled samples. Completely recrystallized structure with average grain size of similar to 0.7 mu m was obtained in both cold and warm-rolled samples after annealing at 800 degrees C. Texture evolution indicated that martensitic reversion enhanced the intensity of {110} < 112 > texture in cold-rolled and annealed samples. However, the final recrystallization texture components were consisted of {110} < 112 > and {113} < 211 > regardless of rolling process. Furthermore, structure-property relationship was established, and combination of high strength and excellent plasticity can be obtained in both cold and warm-rolled sheets by tuning the subsequent annealing parameters.","Tensile properties of CR, WR and annealed samples.",CR-800-2,"Tensile strength/sT, MPa",917,MPa,"Yield strength/s0.2, MPa",575,MPa,"Elongation to failure, %",54.4,%,0,0,0.062,0,0,0,0,0,0,0.38,0.026,0.006,0,0,0,0,17.18,1.57,0,0,8.5,0,0,0,0,0,0,0.09,0,0,0,0,0,0,0,0,"The as-received strips were solution annealed at 1050 °C for 30 min followed by quenching to room temperature. After surface descaling by acid pickling, the plates were subjected to cold rolling at room temperature, referred as CR. The total reduction was ~85%, and the final thickness was ~0.9 mm. The subsequent annealing treatments were carried out in an electric furnace. Samples for TEM observation were cut from the deformed sheets by wire electrode cutting and then mechanically ground to a thickness of 40-50 μm. The as-received strips were solution annealed at 1050 °C for 30 min followed by quenching to room temperature. After surface descaling by acid pickling, the plates were subjected to cold rolling at room temperature, referred as CR. The total reduction was ~85%, and the final thickness was ~0.9 mm. The subsequent annealing treatments were carried out in an electric furnace. The schematic illustration is shown in Fig. 1. In order to describe the samples clearly, for example, the CR samples after annealing at 800 °C for 2min are referred as CR-800-2."
10.1016/j.msea.2019.01.020,On the influence of deformation mechanism during cold and warm rolling on annealing behavior of a 304 stainless steel,"In the present study, a 304 stainless steel was deformed at different temperatures of room temperature (cold rolling) and 200 degrees C (warm rolling) for elucidating the distinct deformation mechanisms, and then, the influence of the deformed microstructures on the subsequent microstructural evolution and texture development during annealing treatments was studied. The results indicated that deformation-induced martensite transformation was the dominant deformation mechanism during cold rolling, and a mixed microstructure consisting of similar to 60% volume fraction of alpha'-martensite and deformed austenite was obtained. Deformation twinning of austenite dominated the deformation during warm rolling. The underlying reason was the increasing SFE with deformation temperature, which inhibited the martensitic transformation but promoted the formation of deformation twins. On annealing, the recrystallization of retained austenite in cold-rolled samples was retarded because of martensitic reversion compared to the warm-rolled samples. Completely recrystallized structure with average grain size of similar to 0.7 mu m was obtained in both cold and warm-rolled samples after annealing at 800 degrees C. Texture evolution indicated that martensitic reversion enhanced the intensity of {110} < 112 > texture in cold-rolled and annealed samples. However, the final recrystallization texture components were consisted of {110} < 112 > and {113} < 211 > regardless of rolling process. Furthermore, structure-property relationship was established, and combination of high strength and excellent plasticity can be obtained in both cold and warm-rolled sheets by tuning the subsequent annealing parameters.","Tensile properties of CR, WR and annealed samples.",WR-800-2,"Tensile strength/sT, MPa",902,MPa,"Yield strength/s0.2, MPa",600,MPa,"Elongation to failure, %",52.6,%,0,0,0.062,0,0,0,0,0,0,0.38,0.026,0.006,0,0,0,0,17.18,1.57,0,0,8.5,0,0,0,0,0,0,0.09,0,0,0,0,0,0,0,0,"The as-received strips were solution annealed at 1050 °C for 30 min followed by quenching to room temperature. After surface descaling by acid pickling, the plates were subjected to warm rolling at 200 °C, referred as WR, respectively. The total reduction was ~85%, and the final thickness was ~0.9 mm. The subsequent annealing treatments were carried out in an electric furnace. Samples for TEM observation were cut from the deformed sheets by wire electrode cutting and then mechanically ground to a thickness of 40-50 μm. The as-received strips were solution annealed at 1050 °C for 30 min followed by quenching to room temperature. After surface descaling by acid pickling, the plates were subjected to warm rolling at 200 °C, referred as WR. The total reduction was ~85%, and the final thickness was ~0.9 mm. The subsequent annealing treatments were carried out in an electric furnace. The schematic illustration is shown in Fig. 1. In order to describe the samples clearly, for example, the WR samples after annealing at 800 °C for 2 min are referred as WR-800-2."
10.1016/j.msea.2019.01.020,On the influence of deformation mechanism during cold and warm rolling on annealing behavior of a 304 stainless steel,"In the present study, a 304 stainless steel was deformed at different temperatures of room temperature (cold rolling) and 200 degrees C (warm rolling) for elucidating the distinct deformation mechanisms, and then, the influence of the deformed microstructures on the subsequent microstructural evolution and texture development during annealing treatments was studied. The results indicated that deformation-induced martensite transformation was the dominant deformation mechanism during cold rolling, and a mixed microstructure consisting of similar to 60% volume fraction of alpha'-martensite and deformed austenite was obtained. Deformation twinning of austenite dominated the deformation during warm rolling. The underlying reason was the increasing SFE with deformation temperature, which inhibited the martensitic transformation but promoted the formation of deformation twins. On annealing, the recrystallization of retained austenite in cold-rolled samples was retarded because of martensitic reversion compared to the warm-rolled samples. Completely recrystallized structure with average grain size of similar to 0.7 mu m was obtained in both cold and warm-rolled samples after annealing at 800 degrees C. Texture evolution indicated that martensitic reversion enhanced the intensity of {110} < 112 > texture in cold-rolled and annealed samples. However, the final recrystallization texture components were consisted of {110} < 112 > and {113} < 211 > regardless of rolling process. Furthermore, structure-property relationship was established, and combination of high strength and excellent plasticity can be obtained in both cold and warm-rolled sheets by tuning the subsequent annealing parameters.","Tensile properties of CR, WR and annealed samples.",CR-800-5,"Tensile strength/sT, MPa",899,MPa,"Yield strength/s0.2, MPa",510,MPa,"Elongation to failure, %",52.7,%,0,0,0.062,0,0,0,0,0,0,0.38,0.026,0.006,0,0,0,0,17.18,1.57,0,0,8.5,0,0,0,0,0,0,0.09,0,0,0,0,0,0,0,0,"The as-received strips were solution annealed at 1050 °C for 30 min followed by quenching to room temperature. After surface descaling by acid pickling, the plates were subjected to cold rolling at room temperature, referred as CR. The total reduction was ~85%, and the final thickness was ~0.9 mm. The subsequent annealing treatments were carried out in an electric furnace. Samples for TEM observation were cut from the deformed sheets by wire electrode cutting and then mechanically ground to a thickness of 40-50 μm. The as-received strips were solution annealed at 1050 °C for 30 min followed by quenching to room temperature. After surface descaling by acid pickling, the plates were subjected to cold rolling at room temperature, referred as CR. The total reduction was ~85%, and the final thickness was ~0.9 mm. The subsequent annealing treatments were carried out in an electric furnace. The schematic illustration is shown in Fig. 1. In order to describe the samples clearly, for example, the CR samples after annealing at 800 °C for 5min are referred as CR-800-5."
10.1016/j.msea.2019.01.020,On the influence of deformation mechanism during cold and warm rolling on annealing behavior of a 304 stainless steel,"In the present study, a 304 stainless steel was deformed at different temperatures of room temperature (cold rolling) and 200 degrees C (warm rolling) for elucidating the distinct deformation mechanisms, and then, the influence of the deformed microstructures on the subsequent microstructural evolution and texture development during annealing treatments was studied. The results indicated that deformation-induced martensite transformation was the dominant deformation mechanism during cold rolling, and a mixed microstructure consisting of similar to 60% volume fraction of alpha'-martensite and deformed austenite was obtained. Deformation twinning of austenite dominated the deformation during warm rolling. The underlying reason was the increasing SFE with deformation temperature, which inhibited the martensitic transformation but promoted the formation of deformation twins. On annealing, the recrystallization of retained austenite in cold-rolled samples was retarded because of martensitic reversion compared to the warm-rolled samples. Completely recrystallized structure with average grain size of similar to 0.7 mu m was obtained in both cold and warm-rolled samples after annealing at 800 degrees C. Texture evolution indicated that martensitic reversion enhanced the intensity of {110} < 112 > texture in cold-rolled and annealed samples. However, the final recrystallization texture components were consisted of {110} < 112 > and {113} < 211 > regardless of rolling process. Furthermore, structure-property relationship was established, and combination of high strength and excellent plasticity can be obtained in both cold and warm-rolled sheets by tuning the subsequent annealing parameters.","Tensile properties of CR, WR and annealed samples.",WR-800-5,"Tensile strength/sT, MPa",887,MPa,"Yield strength/s0.2, MPa",540,MPa,"Elongation to failure, %",51.7,%,0,0,0.062,0,0,0,0,0,0,0.38,0.026,0.006,0,0,0,0,17.18,1.57,0,0,8.5,0,0,0,0,0,0,0.09,0,0,0,0,0,0,0,0,"The as-received strips were solution annealed at 1050 °C for 30 min followed by quenching to room temperature. After surface descaling by acid pickling, the plates were subjected to warm rolling at 200 °C, referred as WR, respectively. The total reduction was ~85%, and the final thickness was ~0.9 mm. The subsequent annealing treatments were carried out in an electric furnace. Samples for TEM observation were cut from the deformed sheets by wire electrode cutting and then mechanically ground to a thickness of 40-50 μm. The as-received strips were solution annealed at 1050 °C for 30 min followed by quenching to room temperature. After surface descaling by acid pickling, the plates were subjected to warm rolling at 200 °C, referred as WR. The total reduction was ~85%, and the final thickness was ~0.9 mm. The subsequent annealing treatments were carried out in an electric furnace. The schematic illustration is shown in Fig. 1. In order to describe the samples clearly, for example, the WR samples after annealing at 800 °C for 5 min are referred as WR-800-5."
10.1016/j.msea.2018.07.072,Recrystallization behaviour and texture of non-oriented electrical steels,"Five numbers of Si steels with different alloying elements, viz., 1.35% Si, 2.2% Si, 1.48% Si with 0.11% Sn, 1.44% Si with 0.05% Sb and, 1.52% Si with 0.11% P (all are in wt%), were made in laboratory. Hot bands of 2.2% Si and 1.52% Si with 0.11% P showed recovered grains of very coarse elongated ferrite while that of 1.35% Si steel showed fine ferrite grain of both elongated and fine equiaxed type similar to that of remaining two steels. Grain boundary misorientation and recrystallization study of hot bands before and after annealing indicated nearly complete recrystallization of 1.35% Si and partial recrystallization of Sn and Sb added steels containing low Si. In the case of 2.2% Si and 1.52% Si with 0.11% P steels, the recovered grains were observed mostly containing substructures. The retardation to recrystallization in these two steels has been attributed to the elemental effect of P and high Si. The no-recrystallization temperature (Tnr) of only these two steels were noticed at <= 1000 degrees C. The phi(2) = 45 degrees and phi(2) = 90 degrees ODF sections of hot bands indicated that all experimental steels except 1.35% Si steel show magnetically favourable texture components of theta fiber (< 001 > //ND) and eta fiber (< 001 > //RD) components. The beneficial theta fiber components were also further noticed in cold rolled and final annealed 2.2% Si, 1.44% Si with 0.05% Sb and, 1.52% Si with 0.11% P steels. The presence of the magnetically favourable texture in these steels probably resulted in reduced core loss of these steels while the highest core loss was noticed in 1.35% Si steel. The mechanical properties of final processed steels were also found to be suitable for cold forming and stamping operation during their electrical applications.",Tensile properties of experimental cold rolled steels after final annealing at 950 degC.,AR1,UTS (MPa),343,MPa,YS (MPa),208,MPa,%EL,24,%,0,0,0.008,0,0,0,0,0,0.14,1.35,0.005,0.006,0,0,0,0,0,0.38,0,0,0,0,0,0,0,0,0,0,0,0,0,0,0,0,0,0,"The melts were cast into 100 mm × 100 mm square ingots, which were subsequently hot rolled to 2-2.5 mm sheets in three stages. In the first stage, ingots were rolled into 18-20 mm thick plates through five passes after soaking at 1100 °C for 2.5 h. In the second stage, once again these plates were soaked for 1 h at 1100 °C and hot rolled into 4-5 mm thick plates. In the third stage of rolling, 4-5 mm thick plates were hot rolled to 2-2.5 mm thick sheets after soaking at 1100 °C for 10 min. The finishing temperature was in the range of 780-850 °C. However, the studied sheets were selected with finishing temperature at 800 °C. Cold rolling of hot bands of 2.1-2.5 mm thickness was performed after pickling in 40% HCl maintained at 70-85 °C and washed thoroughly in tap water and then dried under sun rays. The pickled sheets were cold rolled into 0.49-0.53 mm thickness after 5-7 passes in experimental cold rolling mill."
10.1016/j.msea.2018.07.072,Recrystallization behaviour and texture of non-oriented electrical steels,"Five numbers of Si steels with different alloying elements, viz., 1.35% Si, 2.2% Si, 1.48% Si with 0.11% Sn, 1.44% Si with 0.05% Sb and, 1.52% Si with 0.11% P (all are in wt%), were made in laboratory. Hot bands of 2.2% Si and 1.52% Si with 0.11% P showed recovered grains of very coarse elongated ferrite while that of 1.35% Si steel showed fine ferrite grain of both elongated and fine equiaxed type similar to that of remaining two steels. Grain boundary misorientation and recrystallization study of hot bands before and after annealing indicated nearly complete recrystallization of 1.35% Si and partial recrystallization of Sn and Sb added steels containing low Si. In the case of 2.2% Si and 1.52% Si with 0.11% P steels, the recovered grains were observed mostly containing substructures. The retardation to recrystallization in these two steels has been attributed to the elemental effect of P and high Si. The no-recrystallization temperature (Tnr) of only these two steels were noticed at <= 1000 degrees C. The phi(2) = 45 degrees and phi(2) = 90 degrees ODF sections of hot bands indicated that all experimental steels except 1.35% Si steel show magnetically favourable texture components of theta fiber (< 001 > //ND) and eta fiber (< 001 > //RD) components. The beneficial theta fiber components were also further noticed in cold rolled and final annealed 2.2% Si, 1.44% Si with 0.05% Sb and, 1.52% Si with 0.11% P steels. The presence of the magnetically favourable texture in these steels probably resulted in reduced core loss of these steels while the highest core loss was noticed in 1.35% Si steel. The mechanical properties of final processed steels were also found to be suitable for cold forming and stamping operation during their electrical applications.",Tensile properties of experimental cold rolled steels after final annealing at 950 degC.,AR2,UTS (MPa),428,MPa,YS (MPa),300,MPa,%EL,22,%,0,0,0.006,0,0,0,0,0,0.13,2.27,0.004,0.006,0,0,0,0,0,0.35,0,0,0,0,0,0,0,0,0,0,0,0,0,0,0,0,0,0,"The melts were cast into 100 mm × 100 mm square ingots, which were subsequently hot rolled to 2-2.5 mm sheets in three stages. In the first stage, ingots were rolled into 18-20 mm thick plates through five passes after soaking at 1100 °C for 2.5 h. In the second stage, once again these plates were soaked for 1 h at 1100 °C and hot rolled into 4-5 mm thick plates. In the third stage of rolling, 4-5 mm thick plates were hot rolled to 2-2.5 mm thick sheets after soaking at 1100 °C for 10 min. The finishing temperature was in the range of 780-850 °C. However, the studied sheets were selected with finishing temperature at 800 °C. Cold rolling of hot bands of 2.1-2.5 mm thickness was performed after pickling in 40% HCl maintained at 70-85 °C and washed thoroughly in tap water and then dried under sun rays. The pickled sheets were cold rolled into 0.49-0.53 mm thickness after 5-7 passes in experimental cold rolling mill."
10.1016/j.msea.2018.07.072,Recrystallization behaviour and texture of non-oriented electrical steels,"Five numbers of Si steels with different alloying elements, viz., 1.35% Si, 2.2% Si, 1.48% Si with 0.11% Sn, 1.44% Si with 0.05% Sb and, 1.52% Si with 0.11% P (all are in wt%), were made in laboratory. Hot bands of 2.2% Si and 1.52% Si with 0.11% P showed recovered grains of very coarse elongated ferrite while that of 1.35% Si steel showed fine ferrite grain of both elongated and fine equiaxed type similar to that of remaining two steels. Grain boundary misorientation and recrystallization study of hot bands before and after annealing indicated nearly complete recrystallization of 1.35% Si and partial recrystallization of Sn and Sb added steels containing low Si. In the case of 2.2% Si and 1.52% Si with 0.11% P steels, the recovered grains were observed mostly containing substructures. The retardation to recrystallization in these two steels has been attributed to the elemental effect of P and high Si. The no-recrystallization temperature (Tnr) of only these two steels were noticed at <= 1000 degrees C. The phi(2) = 45 degrees and phi(2) = 90 degrees ODF sections of hot bands indicated that all experimental steels except 1.35% Si steel show magnetically favourable texture components of theta fiber (< 001 > //ND) and eta fiber (< 001 > //RD) components. The beneficial theta fiber components were also further noticed in cold rolled and final annealed 2.2% Si, 1.44% Si with 0.05% Sb and, 1.52% Si with 0.11% P steels. The presence of the magnetically favourable texture in these steels probably resulted in reduced core loss of these steels while the highest core loss was noticed in 1.35% Si steel. The mechanical properties of final processed steels were also found to be suitable for cold forming and stamping operation during their electrical applications.",Tensile properties of experimental cold rolled steels after final annealing at 950 degC.,AR5,UTS (MPa),348,MPa,YS (MPa),223,MPa,%EL,28,%,0,0,0.005,0,0,0,0,0,0.12,1.52,0.11,0.006,0,0,0,0,0,0.36,0,0,0,0,0,0,0,0,0,0,0,0,0,0,0,0,0,0,"The melts were cast into 100 mm × 100 mm square ingots, which were subsequently hot rolled to 2-2.5 mm sheets in three stages. In the first stage, ingots were rolled into 18-20 mm thick plates through five passes after soaking at 1100 °C for 2.5 h. In the second stage, once again these plates were soaked for 1 h at 1100 °C and hot rolled into 4-5 mm thick plates. In the third stage of rolling, 4-5 mm thick plates were hot rolled to 2-2.5 mm thick sheets after soaking at 1100 °C for 10 min. The finishing temperature was in the range of 780-850 °C. However, the studied sheets were selected with finishing temperature at 800 °C. Cold rolling of hot bands of 2.1-2.5 mm thickness was performed after pickling in 40% HCl maintained at 70-85 °C and washed thoroughly in tap water and then dried under sun rays. The pickled sheets were cold rolled into 0.49-0.53 mm thickness after 5-7 passes in experimental cold rolling mill."
10.1016/j.surfcoat.2013.03.045,Phase formation at the interface between a boron alloyed steel substrate and an Al-rich coating,"Al-base coating (AlSi10Fe3) was applied to a steel substrate (22MnB5) by hot dipping. The coated steel substrates were austenitized at 920 degrees C for several dwells, and phase formation at the steel/coating interface was investigated by means of ex-situ phase analysis with synchrotron radiation and EBSD. Phase identification by EBSD and XRD confirmed the formation of Al-rich intermetallics during austenitization. Increasing the dwell time led to Fe diffusion into the Al-base coating as well as Al diffusion into the substrate. As a result of the diffusion processes, Al-rich intermetallics in the coating transformed to more Fe-rich intermetallics. Simultaneously, Al diffusion into the substrate changed the microstructure of the steel substrate near the coating interface. Formation of FeAl intermetallics and thus the mechanical properties of the AlSi10Fe3 coating can be influenced by heat treatment. Higher austenitization temperatures and longer dwell times support the formation of more ductile FeAl intermetallics but also lead to grain growth; thus having a negative effect on the mechanical properties of the steel. (C) 2013 Elsevier B.V. All rights reserved.","Influence of austenitization temperature (tAUS
=6min) on the former austenitic grain size, yield strength, tensile strength, and elongation to rupture of steel 22MnB5.",TAUS =920degC,Tensile strength [MPa],1625,MPa,Yield strength [MPa],1250,MPa,Elongation to rupture [%],6.83,%,0,0.002,0.234,0,0,0,0,0,0.034,0.289,0,0,0,0,0.028,0,0.119,1.258,0,0,0,0,0,0,0,0,0,0,0,0,0,0,0,0,0,0,"Steel sheets of 22MnB5 with a thickness of 1.5mm, manufactured by Thyssen Krupp Steel in Duisburg (Germany) were used as the substrate material. An AlSi10Fe3 layer with a thickness of 17 or 25μm was deposited on the 22MnB5 by hot dipping at a temperature of typically 675°C. The chemical composition of steel 22MnB5 was measured by optical emission spark spectroscopy and is given in Table 1 . Squared specimens (20×20mm) were heat-treated in an argon atmosphere in an inert gas furnace. Three different austenitization temperatures, namely TAUS =920, 950, and 1000°C, and a dwell time of tAUS =1, 2, 4, 6, 10, 20, and 30min were used for each specimen. The heating rate of 7.6°C/s was adapted to the austenitizing parameters (tAUS =6min, TAUS =920°C) which are used for an industrial press hardening process, conventionally. At the end of the dwell time specified for the respective sample, austenitizing was followed by water quenching. Before testing, the tensile specimens were heat-treated at 920°C with a dwell time of 6min, and subsequently quenched in water."
10.1016/j.surfcoat.2013.03.045,Phase formation at the interface between a boron alloyed steel substrate and an Al-rich coating,"Al-base coating (AlSi10Fe3) was applied to a steel substrate (22MnB5) by hot dipping. The coated steel substrates were austenitized at 920 degrees C for several dwells, and phase formation at the steel/coating interface was investigated by means of ex-situ phase analysis with synchrotron radiation and EBSD. Phase identification by EBSD and XRD confirmed the formation of Al-rich intermetallics during austenitization. Increasing the dwell time led to Fe diffusion into the Al-base coating as well as Al diffusion into the substrate. As a result of the diffusion processes, Al-rich intermetallics in the coating transformed to more Fe-rich intermetallics. Simultaneously, Al diffusion into the substrate changed the microstructure of the steel substrate near the coating interface. Formation of FeAl intermetallics and thus the mechanical properties of the AlSi10Fe3 coating can be influenced by heat treatment. Higher austenitization temperatures and longer dwell times support the formation of more ductile FeAl intermetallics but also lead to grain growth; thus having a negative effect on the mechanical properties of the steel. (C) 2013 Elsevier B.V. All rights reserved.","Influence of austenitization temperature (tAUS
