Repository: MGEdata/SteelScientist

# SteelScientist

## 📝Cite  


**Paper link:**[Steel design based on a large language model](https://doi.org/10.1016/j.actamat.2024.120663)  

@article{tian2025steel,  
&nbsp;&nbsp;&nbsp;&nbsp;&nbsp;&nbsp;&nbsp;&nbsp;title={Steel design based on a large language model},  
&nbsp;&nbsp;&nbsp;&nbsp;&nbsp;&nbsp;&nbsp;&nbsp;author={Tian, Shaohan and Jiang, Xue and Wang, Weiren and Jing, Zhihua and Zhang, Chi and Zhang, Cheng and Lookman, Turab and Su, Yanjing},  
&nbsp;&nbsp;&nbsp;&nbsp;&nbsp;&nbsp;&nbsp;&nbsp;journal={Acta Materialia},  
&nbsp;&nbsp;&nbsp;&nbsp;&nbsp;&nbsp;&nbsp;&nbsp;volume={285},    
&nbsp;&nbsp;&nbsp;&nbsp;&nbsp;&nbsp;&nbsp;&nbsp;pages={120663},

File: datasets/train_data.csv (part 35 of 46)
DOIs,title,abstract,Table_topic,Material,Tensile_name,Tensile_value,Tensile_unit,Yield_name,Yield_value,Yield_unit,Elongation_name,Elongation_value,Elongation_unit,H,B,C,N,O,F,Na,Mg,Al,Si,P,S,Cl,Ca,Ti,V,Cr,Mn,Fe,Co,Ni,Cu,Zn,As,Y,Zr,Nb,Mo,Sn,Sb,La,Ce,Ta,W,Pb,Bi,Text
=6min) on the former austenitic grain size, yield strength, tensile strength, and elongation to rupture of steel 22MnB5.",TAUS =950degC,Tensile strength [MPa],1610,MPa,Yield strength [MPa],1230,MPa,Elongation to rupture [%],6.8,%,0,0.002,0.234,0,0,0,0,0,0.034,0.289,0,0,0,0,0.028,0,0.119,1.258,0,0,0,0,0,0,0,0,0,0,0,0,0,0,0,0,0,0,"Steel sheets of 22MnB5 with a thickness of 1.5mm, manufactured by Thyssen Krupp Steel in Duisburg (Germany) were used as the substrate material. An AlSi10Fe3 layer with a thickness of 17 or 25μm was deposited on the 22MnB5 by hot dipping at a temperature of typically 675°C. The chemical composition of steel 22MnB5 was measured by optical emission spark spectroscopy and is given in Table 1 . Squared specimens (20×20mm) were heat-treated in an argon atmosphere in an inert gas furnace. Three different austenitization temperatures, namely TAUS =920, 950, and 1000°C, and a dwell time of tAUS =1, 2, 4, 6, 10, 20, and 30min were used for each specimen. The heating rate of 7.6°C/s was adapted to the austenitizing parameters (tAUS =6min, TAUS =920°C) which are used for an industrial press hardening process, conventionally. At the end of the dwell time specified for the respective sample, austenitizing was followed by water quenching. Before testing, the tensile specimens were heat-treated at 950°C with a dwell time of 6min, and subsequently quenched in water."
10.1016/j.surfcoat.2013.03.045,Phase formation at the interface between a boron alloyed steel substrate and an Al-rich coating,"Al-base coating (AlSi10Fe3) was applied to a steel substrate (22MnB5) by hot dipping. The coated steel substrates were austenitized at 920 degrees C for several dwells, and phase formation at the steel/coating interface was investigated by means of ex-situ phase analysis with synchrotron radiation and EBSD. Phase identification by EBSD and XRD confirmed the formation of Al-rich intermetallics during austenitization. Increasing the dwell time led to Fe diffusion into the Al-base coating as well as Al diffusion into the substrate. As a result of the diffusion processes, Al-rich intermetallics in the coating transformed to more Fe-rich intermetallics. Simultaneously, Al diffusion into the substrate changed the microstructure of the steel substrate near the coating interface. Formation of FeAl intermetallics and thus the mechanical properties of the AlSi10Fe3 coating can be influenced by heat treatment. Higher austenitization temperatures and longer dwell times support the formation of more ductile FeAl intermetallics but also lead to grain growth; thus having a negative effect on the mechanical properties of the steel. (C) 2013 Elsevier B.V. All rights reserved.","Influence of austenitization temperature (tAUS
=6min) on the former austenitic grain size, yield strength, tensile strength, and elongation to rupture of steel 22MnB5.",TAUS =1000degC,Tensile strength [MPa],1620,MPa,Yield strength [MPa],1210,MPa,Elongation to rupture [%],6.1,%,0,0.002,0.234,0,0,0,0,0,0.034,0.289,0,0,0,0,0.028,0,0.119,1.258,0,0,0,0,0,0,0,0,0,0,0,0,0,0,0,0,0,0,"Steel sheets of 22MnB5 with a thickness of 1.5mm, manufactured by Thyssen Krupp Steel in Duisburg (Germany) were used as the substrate material. An AlSi10Fe3 layer with a thickness of 17 or 25μm was deposited on the 22MnB5 by hot dipping at a temperature of typically 675°C. The chemical composition of steel 22MnB5 was measured by optical emission spark spectroscopy and is given in Table 1 . Squared specimens (20×20mm) were heat-treated in an argon atmosphere in an inert gas furnace. Three different austenitization temperatures, namely TAUS =920, 950, and 1000°C, and a dwell time of tAUS =1, 2, 4, 6, 10, 20, and 30min were used for each specimen. The heating rate of 7.6°C/s was adapted to the austenitizing parameters (tAUS =6min, TAUS =920°C) which are used for an industrial press hardening process, conventionally. At the end of the dwell time specified for the respective sample, austenitizing was followed by water quenching. Before testing, the tensile specimens were heat-treated at 1000°C with a dwell time of 6min, and subsequently quenched in water."
10.1007/s11661-019-05177-1,Effect of Alloying Elements on Microstructure and Mechanical Properties of Air-Cooled Bainitic Steel,"In the present investigation, a carbide-free bainitic steel has been produced in the laboratory through the air cooling route. Optimization of the alloying elements was done based on thermodynamic and kinetic calculations. Emphasis was given to obtain ultrafine bainitic microstructure by maximizing the driving force and lowering the transformation temperature of bainite formation. In addition to bainite, the microstructure contained a small amount of austenite and martensite. It was observed that Mn decreases G to a greater extent as compared to Cr and Si. Therefore, a low Mn-high Cr alloy exhibited large driving force and low B-s temperature. Si promoted carbon partitioning in the adjacent austenite to make it more stable. Therefore, the transformation of deformation-induced martensite from the retained austenite during the deformation process was restricted, resulting in higher toughness of the alloy. Thus, the air-cooled bainitic steel produced in lab scale showed better strength, toughness, and hardness than the conventional bainitic steel produced by the isothermal route. (C) The Minerals, Metals & Materials Society and ASM International 2019",Table IV Theoretical Prediction and Experimental Validation (at Room Temperature) of Mechanical Properties of Investigated Alloys,Alloy I,Ultimate Tensile Strength(MPa),1348,MPa,Yield Strength(MPa),835,MPa,Elongation(Pct),15,no mentioned,0,0.004,0.15,0.02,0,0,0,0,0,1.5,0.02,0.025,0,0,0,0,3,0.54,0,0,0,0,0,0,0,0,0,0.3,0,0,0,0,0,0,0,0,"Ingots were homogenized at 1523 K for 24 hours, followed by forging to ~ 70 × 70 mm2 thick bar. The forged bar was air cooled to room temperature. The chemical composition of the alloys is collated in Table II. "
10.1007/s11661-019-05177-1,Effect of Alloying Elements on Microstructure and Mechanical Properties of Air-Cooled Bainitic Steel,"In the present investigation, a carbide-free bainitic steel has been produced in the laboratory through the air cooling route. Optimization of the alloying elements was done based on thermodynamic and kinetic calculations. Emphasis was given to obtain ultrafine bainitic microstructure by maximizing the driving force and lowering the transformation temperature of bainite formation. In addition to bainite, the microstructure contained a small amount of austenite and martensite. It was observed that Mn decreases G to a greater extent as compared to Cr and Si. Therefore, a low Mn-high Cr alloy exhibited large driving force and low B-s temperature. Si promoted carbon partitioning in the adjacent austenite to make it more stable. Therefore, the transformation of deformation-induced martensite from the retained austenite during the deformation process was restricted, resulting in higher toughness of the alloy. Thus, the air-cooled bainitic steel produced in lab scale showed better strength, toughness, and hardness than the conventional bainitic steel produced by the isothermal route. (C) The Minerals, Metals & Materials Society and ASM International 2019",Table IV Theoretical Prediction and Experimental Validation (at Room Temperature) of Mechanical Properties of Investigated Alloys,Alloy II,Ultimate Tensile Strength(MPa),1160,MPa,Yield Strength(MPa),801,MPa,Elongation(Pct),22,no mentioned,0,0.004,0.15,0.02,0,0,0,0,0,2,0.014,0.016,0,0,0,0,0.68,1.6,0,0,0,0,0,0,0,0,0,0.25,0,0,0,0,0,0,0,0,"Ingots were homogenized at 1523 K for 24 hours, followed by forging to ~ 70 × 70 mm2 thick bar. The forged bar was air cooled to room temperature. The chemical composition of the alloys is collated in Table II. "
10.1016/j.msea.2011.10.015,Effects of carbon equivalent and cooling rate on tensile and Charpy impact properties of high-strength bainitic steels,"The effects of carbon equivalent and cooling rateon tensile and Charpy impact properties of high-strength bainitic steels were investigated. Eight steel plates were fabricated with varying C, Cr, and Nb additions under two different cooling rates, and their microstructures, tensile, and Charpy impact properties were evaluated. Volume fractions of microstructural components present in the steels increased in the order of granular bainite, acicular ferrite, bainitic ferrite, and martensite as the carbon equivalent or cooling rate increased, which resulted in decreased ductility and upper shelf energy and increased energy transition temperature in spite of increased strength. In the steels containing about 50 vol.% of bainitic ferrite and martensite, the tensile strength was about 900 MPa, while the elongation and upper shelf energy were about 20% and 200J, respectively. In order to achieve the best combination of tensile strength, ductility, and upper shelf energy, e.g., 860-900 MPa, 20%, and 200J, respectively, granular bainite, and acicular ferrite were produced by controlling the carbon equivalent and cooling rate, while about 50 vol.% of bainitic ferrite and martensite were maintained to keep the high strength. (C) 2011 Elsevier B.V. All rights reserved.",Room-temperature tensile properties of the steels.,C1-C,Tensile strength (MPa),801,MPa,Yield strength (MPa),624,MPa,Elongation (%),21,%,0,0.001,0.03,0.003,0,0,0,0,0.03,0.25,0,0,0,0,0.015,0.04,0.2,1.9,0,0,0.5,0,0,0,0,0,0.04,0.25,0,0,0,0,0,0,0,0,"After the austenitization at 1150°C for 1h, rolling was started at about 850°C and finished in the austenite region above Ar3. The rolled plates were air-cooled down to the start cooling temperature of 600°C at a cooling rate of 0.1°C/s, and then were water-cooled at a cooling rate of 10°C/s to room temperature."
10.1016/j.msea.2011.10.015,Effects of carbon equivalent and cooling rate on tensile and Charpy impact properties of high-strength bainitic steels,"The effects of carbon equivalent and cooling rateon tensile and Charpy impact properties of high-strength bainitic steels were investigated. Eight steel plates were fabricated with varying C, Cr, and Nb additions under two different cooling rates, and their microstructures, tensile, and Charpy impact properties were evaluated. Volume fractions of microstructural components present in the steels increased in the order of granular bainite, acicular ferrite, bainitic ferrite, and martensite as the carbon equivalent or cooling rate increased, which resulted in decreased ductility and upper shelf energy and increased energy transition temperature in spite of increased strength. In the steels containing about 50 vol.% of bainitic ferrite and martensite, the tensile strength was about 900 MPa, while the elongation and upper shelf energy were about 20% and 200J, respectively. In order to achieve the best combination of tensile strength, ductility, and upper shelf energy, e.g., 860-900 MPa, 20%, and 200J, respectively, granular bainite, and acicular ferrite were produced by controlling the carbon equivalent and cooling rate, while about 50 vol.% of bainitic ferrite and martensite were maintained to keep the high strength. (C) 2011 Elsevier B.V. All rights reserved.",Room-temperature tensile properties of the steels.,C2-C,Tensile strength (MPa),897,MPa,Yield strength (MPa),690,MPa,Elongation (%),19.8,%,0,0.001,0.05,0.003,0,0,0,0,0.03,0.25,0,0,0,0,0.015,0.04,0.2,1.9,0,0,0.5,0,0,0,0,0,0.04,0.25,0,0,0,0,0,0,0,0,"After the austenitization at 1150°C for 1h, rolling was started at about 850°C and finished in the austenite region above Ar3. The rolled plates were air-cooled down to the start cooling temperature of 600°C at a cooling rate of 0.1°C/s, and then were water-cooled at a cooling rate of 10°C/s to room temperature."
10.1016/j.msea.2011.10.015,Effects of carbon equivalent and cooling rate on tensile and Charpy impact properties of high-strength bainitic steels,"The effects of carbon equivalent and cooling rateon tensile and Charpy impact properties of high-strength bainitic steels were investigated. Eight steel plates were fabricated with varying C, Cr, and Nb additions under two different cooling rates, and their microstructures, tensile, and Charpy impact properties were evaluated. Volume fractions of microstructural components present in the steels increased in the order of granular bainite, acicular ferrite, bainitic ferrite, and martensite as the carbon equivalent or cooling rate increased, which resulted in decreased ductility and upper shelf energy and increased energy transition temperature in spite of increased strength. In the steels containing about 50 vol.% of bainitic ferrite and martensite, the tensile strength was about 900 MPa, while the elongation and upper shelf energy were about 20% and 200J, respectively. In order to achieve the best combination of tensile strength, ductility, and upper shelf energy, e.g., 860-900 MPa, 20%, and 200J, respectively, granular bainite, and acicular ferrite were produced by controlling the carbon equivalent and cooling rate, while about 50 vol.% of bainitic ferrite and martensite were maintained to keep the high strength. (C) 2011 Elsevier B.V. All rights reserved.",Room-temperature tensile properties of the steels.,C3-C,Tensile strength (MPa),961,MPa,Yield strength (MPa),699,MPa,Elongation (%),19.3,%,0,0.001,0.07,0.003,0,0,0,0,0.03,0.25,0,0,0,0,0.015,0.04,0.2,1.9,0,0,0.5,0,0,0,0,0,0.04,0.25,0,0,0,0,0,0,0,0,"After the austenitization at 1150°C for 1h, rolling was started at about 850°C and finished in the austenite region above Ar3. The rolled plates were air-cooled down to the start cooling temperature of 600°C at a cooling rate of 0.1°C/s, and then were water-cooled at a cooling rate of 10°C/s to room temperature."
10.1016/j.msea.2011.10.015,Effects of carbon equivalent and cooling rate on tensile and Charpy impact properties of high-strength bainitic steels,"The effects of carbon equivalent and cooling rateon tensile and Charpy impact properties of high-strength bainitic steels were investigated. Eight steel plates were fabricated with varying C, Cr, and Nb additions under two different cooling rates, and their microstructures, tensile, and Charpy impact properties were evaluated. Volume fractions of microstructural components present in the steels increased in the order of granular bainite, acicular ferrite, bainitic ferrite, and martensite as the carbon equivalent or cooling rate increased, which resulted in decreased ductility and upper shelf energy and increased energy transition temperature in spite of increased strength. In the steels containing about 50 vol.% of bainitic ferrite and martensite, the tensile strength was about 900 MPa, while the elongation and upper shelf energy were about 20% and 200J, respectively. In order to achieve the best combination of tensile strength, ductility, and upper shelf energy, e.g., 860-900 MPa, 20%, and 200J, respectively, granular bainite, and acicular ferrite were produced by controlling the carbon equivalent and cooling rate, while about 50 vol.% of bainitic ferrite and martensite were maintained to keep the high strength. (C) 2011 Elsevier B.V. All rights reserved.",Room-temperature tensile properties of the steels.,C4-C,Tensile strength (MPa),1059,MPa,Yield strength (MPa),844,MPa,Elongation (%),17.3,%,0,0.001,0.07,0.003,0,0,0,0,0.03,0.25,0,0,0,0,0.015,0.04,0.6,1.9,0,0,0.5,0,0,0,0,0,0.06,0.25,0,0,0,0,0,0,0,0,"After the austenitization at 1150°C for 1h, rolling was started at about 850°C and finished in the austenite region above Ar3. The rolled plates were air-cooled down to the start cooling temperature of 600°C at a cooling rate of 0.1°C/s, and then were water-cooled at a cooling rate of 10°C/s to room temperature."
10.1016/j.msea.2011.10.015,Effects of carbon equivalent and cooling rate on tensile and Charpy impact properties of high-strength bainitic steels,"The effects of carbon equivalent and cooling rateon tensile and Charpy impact properties of high-strength bainitic steels were investigated. Eight steel plates were fabricated with varying C, Cr, and Nb additions under two different cooling rates, and their microstructures, tensile, and Charpy impact properties were evaluated. Volume fractions of microstructural components present in the steels increased in the order of granular bainite, acicular ferrite, bainitic ferrite, and martensite as the carbon equivalent or cooling rate increased, which resulted in decreased ductility and upper shelf energy and increased energy transition temperature in spite of increased strength. In the steels containing about 50 vol.% of bainitic ferrite and martensite, the tensile strength was about 900 MPa, while the elongation and upper shelf energy were about 20% and 200J, respectively. In order to achieve the best combination of tensile strength, ductility, and upper shelf energy, e.g., 860-900 MPa, 20%, and 200J, respectively, granular bainite, and acicular ferrite were produced by controlling the carbon equivalent and cooling rate, while about 50 vol.% of bainitic ferrite and martensite were maintained to keep the high strength. (C) 2011 Elsevier B.V. All rights reserved.",Room-temperature tensile properties of the steels.,C1-D,Tensile strength (MPa),757,MPa,Yield strength (MPa),604,MPa,Elongation (%),22.5,%,0,0.001,0.03,0.003,0,0,0,0,0.03,0.25,0,0,0,0,0.015,0.04,0.2,1.9,0,0,0.5,0,0,0,0,0,0.04,0.25,0,0,0,0,0,0,0,0,"After the austenitization at 1150°C for 1h, rolling was started at about 850°C and finished in the austenite region above Ar3. The rolled plates were air-cooled down to the start cooling temperature of 400°C at a cooling rate of 0.1°C/s, and then were water-cooled at a cooling rate of 10°C/s to room temperature."
10.1016/j.msea.2011.10.015,Effects of carbon equivalent and cooling rate on tensile and Charpy impact properties of high-strength bainitic steels,"The effects of carbon equivalent and cooling rateon tensile and Charpy impact properties of high-strength bainitic steels were investigated. Eight steel plates were fabricated with varying C, Cr, and Nb additions under two different cooling rates, and their microstructures, tensile, and Charpy impact properties were evaluated. Volume fractions of microstructural components present in the steels increased in the order of granular bainite, acicular ferrite, bainitic ferrite, and martensite as the carbon equivalent or cooling rate increased, which resulted in decreased ductility and upper shelf energy and increased energy transition temperature in spite of increased strength. In the steels containing about 50 vol.% of bainitic ferrite and martensite, the tensile strength was about 900 MPa, while the elongation and upper shelf energy were about 20% and 200J, respectively. In order to achieve the best combination of tensile strength, ductility, and upper shelf energy, e.g., 860-900 MPa, 20%, and 200J, respectively, granular bainite, and acicular ferrite were produced by controlling the carbon equivalent and cooling rate, while about 50 vol.% of bainitic ferrite and martensite were maintained to keep the high strength. (C) 2011 Elsevier B.V. All rights reserved.",Room-temperature tensile properties of the steels.,C2-D,Tensile strength (MPa),797,MPa,Yield strength (MPa),631,MPa,Elongation (%),23.5,%,0,0.001,0.05,0.003,0,0,0,0,0.03,0.25,0,0,0,0,0.015,0.04,0.2,1.9,0,0,0.5,0,0,0,0,0,0.04,0.25,0,0,0,0,0,0,0,0,"After the austenitization at 1150°C for 1h, rolling was started at about 850°C and finished in the austenite region above Ar3. The rolled plates were air-cooled down to the start cooling temperature of 400°C at a cooling rate of 0.1°C/s, and then were water-cooled at a cooling rate of 10°C/s to room temperature."
10.1016/j.msea.2011.10.015,Effects of carbon equivalent and cooling rate on tensile and Charpy impact properties of high-strength bainitic steels,"The effects of carbon equivalent and cooling rateon tensile and Charpy impact properties of high-strength bainitic steels were investigated. Eight steel plates were fabricated with varying C, Cr, and Nb additions under two different cooling rates, and their microstructures, tensile, and Charpy impact properties were evaluated. Volume fractions of microstructural components present in the steels increased in the order of granular bainite, acicular ferrite, bainitic ferrite, and martensite as the carbon equivalent or cooling rate increased, which resulted in decreased ductility and upper shelf energy and increased energy transition temperature in spite of increased strength. In the steels containing about 50 vol.% of bainitic ferrite and martensite, the tensile strength was about 900 MPa, while the elongation and upper shelf energy were about 20% and 200J, respectively. In order to achieve the best combination of tensile strength, ductility, and upper shelf energy, e.g., 860-900 MPa, 20%, and 200J, respectively, granular bainite, and acicular ferrite were produced by controlling the carbon equivalent and cooling rate, while about 50 vol.% of bainitic ferrite and martensite were maintained to keep the high strength. (C) 2011 Elsevier B.V. All rights reserved.",Room-temperature tensile properties of the steels.,C3-D,Tensile strength (MPa),867,MPa,Yield strength (MPa),679,MPa,Elongation (%),19.8,%,0,0.001,0.07,0.003,0,0,0,0,0.03,0.25,0,0,0,0,0.015,0.04,0.2,1.9,0,0,0.5,0,0,0,0,0,0.04,0.25,0,0,0,0,0,0,0,0,"After the austenitization at 1150°C for 1h, rolling was started at about 850°C and finished in the austenite region above Ar3. The rolled plates were air-cooled down to the start cooling temperature of 400°C at a cooling rate of 0.1°C/s, and then were water-cooled at a cooling rate of 10°C/s to room temperature."
10.1016/j.msea.2011.10.015,Effects of carbon equivalent and cooling rate on tensile and Charpy impact properties of high-strength bainitic steels,"The effects of carbon equivalent and cooling rateon tensile and Charpy impact properties of high-strength bainitic steels were investigated. Eight steel plates were fabricated with varying C, Cr, and Nb additions under two different cooling rates, and their microstructures, tensile, and Charpy impact properties were evaluated. Volume fractions of microstructural components present in the steels increased in the order of granular bainite, acicular ferrite, bainitic ferrite, and martensite as the carbon equivalent or cooling rate increased, which resulted in decreased ductility and upper shelf energy and increased energy transition temperature in spite of increased strength. In the steels containing about 50 vol.% of bainitic ferrite and martensite, the tensile strength was about 900 MPa, while the elongation and upper shelf energy were about 20% and 200J, respectively. In order to achieve the best combination of tensile strength, ductility, and upper shelf energy, e.g., 860-900 MPa, 20%, and 200J, respectively, granular bainite, and acicular ferrite were produced by controlling the carbon equivalent and cooling rate, while about 50 vol.% of bainitic ferrite and martensite were maintained to keep the high strength. (C) 2011 Elsevier B.V. All rights reserved.",Room-temperature tensile properties of the steels.,C4-D,Tensile strength (MPa),955,MPa,Yield strength (MPa),700,MPa,Elongation (%),18.3,%,0,0.001,0.07,0.003,0,0,0,0,0.03,0.25,0,0,0,0,0.015,0.04,0.6,1.9,0,0,0.5,0,0,0,0,0,0.06,0.25,0,0,0,0,0,0,0,0,"After the austenitization at 1150°C for 1h, rolling was started at about 850°C and finished in the austenite region above Ar3. The rolled plates were air-cooled down to the start cooling temperature of 400°C at a cooling rate of 0.1°C/s, and then were water-cooled at a cooling rate of 10°C/s to room temperature."
10.1016/j.msea.2019.03.029,Strength and toughness of Fe-1.2Mn-0.3Cr-1.4Ni-0.4Mo-C tempered steel plate in three cooling processes,"Microstructure and mechanical properties of the Fe-1.2Mn-0.3Cr-1.4Ni-0.4Mo-C tempered steel plate in three cooling processes (direct quenching, accelerated cooling + air cooling and air cooling) after hot rolling were investigated in this paper. The lath-martensite is obtained by direct quenching, whereas granular bainite, lath bainite, retained austenite and M/A constituents are observed in other two cooling processes. Meanwhile, the lath-martensite with higher cooling rate after hot-rolling could enhance the intensity of {332} < 113 > texture, which is beneficial for the strength and toughness of the steel. After tempering at 680 degrees C, the difference of yield strength is mainly caused by grain boundary strengthening and precipitation strengthening. The higher proportion of high misorientation boundary, stronger intensity of {332} < 113 > texture, weaker intensity of {001} < 110 > texture and fewer of M/A constituents (or retained austenite) will improve the impact toughness. All in all, the steel with optimum combination of strength and toughness is obtained by using direct quenching to room temperature after hot rolling.",Tensile properties of the experimental steels produced in different cooling processes.,CPA-T,Tensile strength (MPa),1023,MPa,Yield strength (MPa),996,MPa,Elongation (%),19.1,%,0,0.0015,0.12,0.004,0,0,0,0,0,0.32,0,0,0,0,0.015,0.04,0.34,1.2,0,0,1.38,0.01,0,0,0,0,0.01,0.38,0,0,0,0,0,0,0,0,"The 150 mm thick slabs were heated to 1200 °C and held for 2 h to dissolve the microalloyed elements. The slabs were rolled into steel plates with 24 mm thickness on the φ450 mm two-high reversing hot rolling mill and cooled using the UFC system. The recrystallization controlled rolling with the initial rolling temperature of ~1120 °C, the finishing temperature of ~1060 °C, and the total reduction ratio of ~63.3% was performed. The non-recrystallization controlled rolling with the initial rolling temperature of ~885 °C, the finishing temperature of ~855 °C, and the total reduction ratio of ~56.4% was performed. After finish rolling, the hot rolled plates were cooled by using cooling process A (CPA) of direct quenching (DQ) to room temperature. After TMCP, the experimental steels of different cooling processes tempered at 680°C for 60 min (denoted by CPA-T, CPB-T and CPC-T)."
10.1016/j.msea.2019.03.029,Strength and toughness of Fe-1.2Mn-0.3Cr-1.4Ni-0.4Mo-C tempered steel plate in three cooling processes,"Microstructure and mechanical properties of the Fe-1.2Mn-0.3Cr-1.4Ni-0.4Mo-C tempered steel plate in three cooling processes (direct quenching, accelerated cooling + air cooling and air cooling) after hot rolling were investigated in this paper. The lath-martensite is obtained by direct quenching, whereas granular bainite, lath bainite, retained austenite and M/A constituents are observed in other two cooling processes. Meanwhile, the lath-martensite with higher cooling rate after hot-rolling could enhance the intensity of {332} < 113 > texture, which is beneficial for the strength and toughness of the steel. After tempering at 680 degrees C, the difference of yield strength is mainly caused by grain boundary strengthening and precipitation strengthening. The higher proportion of high misorientation boundary, stronger intensity of {332} < 113 > texture, weaker intensity of {001} < 110 > texture and fewer of M/A constituents (or retained austenite) will improve the impact toughness. All in all, the steel with optimum combination of strength and toughness is obtained by using direct quenching to room temperature after hot rolling.",Tensile properties of the experimental steels produced in different cooling processes.,CPB-T,Tensile strength (MPa),936,MPa,Yield strength (MPa),845,MPa,Elongation (%),20.7,%,0,0.0015,0.12,0.004,0,0,0,0,0,0.32,0,0,0,0,0.015,0.04,0.34,1.2,0,0,1.38,0.01,0,0,0,0,0.01,0.38,0,0,0,0,0,0,0,0,"The 150 mm thick slabs were heated to 1200 °C and held for 2 h to dissolve the microalloyed elements. The slabs were rolled into steel plates with 24 mm thickness on the φ450 mm two-high reversing hot rolling mill and cooled using the UFC system. The recrystallization controlled rolling with the initial rolling temperature of ~1120 °C, the finishing temperature of ~1060 °C, and the total reduction ratio of ~63.3% was performed. The non-recrystallization controlled rolling with the initial rolling temperature of ~885 °C, the finishing temperature of ~855 °C, and the total reduction ratio of ~56.4% was performed. After finish rolling, the hot rolled plates were cooled by using cooling process B (CPB) of ACC to the temperature of ~550 °C → air cooling (AC) to room temperature. After TMCP, the experimental steels of different cooling processes tempered at 680°C for 60 min (denoted by CPA-T, CPB-T and CPC-T)."
10.1016/j.msea.2019.03.029,Strength and toughness of Fe-1.2Mn-0.3Cr-1.4Ni-0.4Mo-C tempered steel plate in three cooling processes,"Microstructure and mechanical properties of the Fe-1.2Mn-0.3Cr-1.4Ni-0.4Mo-C tempered steel plate in three cooling processes (direct quenching, accelerated cooling + air cooling and air cooling) after hot rolling were investigated in this paper. The lath-martensite is obtained by direct quenching, whereas granular bainite, lath bainite, retained austenite and M/A constituents are observed in other two cooling processes. Meanwhile, the lath-martensite with higher cooling rate after hot-rolling could enhance the intensity of {332} < 113 > texture, which is beneficial for the strength and toughness of the steel. After tempering at 680 degrees C, the difference of yield strength is mainly caused by grain boundary strengthening and precipitation strengthening. The higher proportion of high misorientation boundary, stronger intensity of {332} < 113 > texture, weaker intensity of {001} < 110 > texture and fewer of M/A constituents (or retained austenite) will improve the impact toughness. All in all, the steel with optimum combination of strength and toughness is obtained by using direct quenching to room temperature after hot rolling.",Tensile properties of the experimental steels produced in different cooling processes.,CPC-T,Tensile strength (MPa),825,MPa,Yield strength (MPa),675,MPa,Elongation (%),19.2,%,0,0.0015,0.12,0.004,0,0,0,0,0,0.32,0,0,0,0,0.015,0.04,0.34,1.2,0,0,1.38,0.01,0,0,0,0,0.01,0.38,0,0,0,0,0,0,0,0,"The 150 mm thick slabs were heated to 1200 °C and held for 2 h to dissolve the microalloyed elements. The slabs were rolled into steel plates with 24 mm thickness on the φ450 mm two-high reversing hot rolling mill and cooled using the UFC system. The recrystallization controlled rolling with the initial rolling temperature of ~1120 °C, the finishing temperature of ~1060 °C, and the total reduction ratio of ~63.3% was performed. The non-recrystallization controlled rolling with the initial rolling temperature of ~885 °C, the finishing temperature of ~855 °C, and the total reduction ratio of ~56.4% was performed. After finish rolling, the hot rolled plates were cooled by using cooling process C (CPC) of AC to room temperature. After TMCP, the experimental steels of different cooling processes tempered at 680°C for 60 min (denoted by CPA-T, CPB-T and CPC-T)."
10.1016/j.msea.2014.09.021,Effect of normalization temperatures on ductile-brittle transition temperature of a modified 9Cr-1Mo steel,"A modified 9Cr-1Mo steel has been exposed to three separate normalization treatments i.e. at 950 degrees C, 1025 degrees C and 1100 degrees C from As-received (normalized at 1050 degrees C and tempered at 750 degrees C) condition. After subsequent tempering treatment the impact toughness in terms of upper shelf energy (USE) and ductile-to-brittle transition temperature (DBTT) has been evaluated using Charpy impact testing (with 10 mm x 10 mm x 55 mm specimens) following ASTM E23 procedures. A substantial improvement in USE (similar to 20 J) and reduction in DBTT (similar to 20 degrees C) has been noticed for the 1025 degrees C treatment. The result has been analysed in terms of change in yield strength and ductility evaluated with tensile tests. Further, effects of microstructure, precipitate and texture on the change of DBTT have been studied with TEM and EBSD analyses. The results have been attributed to the smaller 'effective grain size', higher fraction of high-angle boundaries, presence of beneficial gamma-fibre texture and dissolution of the pre-existing coarse precipitates in the reheated sample as compared to As-received material. (C) 2014 Elsevier B.V. All rights reserved.",Tensile properties obtained from the tension test on the investigated samples.,As-received,UTS (MPa),747,MPa,YS (MPa),609,MPa,Total elongation (%),28,%,0,0,0.1,0.05,0,0,0,0,0.01,0.21,0.016,0.005,0,0,0.003,0.2,8.94,0.41,0,0,0.2,0.06,0,0,0,0,0.08,0.86,0,0,0,0,0,0,0,0,"Modified 9Cr-1Mo steel plate (400mm×250mm×25mm) of composition as given in Table 1 has been received from IGCAR, Kalpakkam in normalized and tempered condition. The hot-rolled material was normalized at 1050°C for 25min, air-cooled and tempered at 750°C for 75min. Therefore, the ‘As-received' material has already been austenitized once after rolling."
10.1016/j.msea.2014.09.021,Effect of normalization temperatures on ductile-brittle transition temperature of a modified 9Cr-1Mo steel,"A modified 9Cr-1Mo steel has been exposed to three separate normalization treatments i.e. at 950 degrees C, 1025 degrees C and 1100 degrees C from As-received (normalized at 1050 degrees C and tempered at 750 degrees C) condition. After subsequent tempering treatment the impact toughness in terms of upper shelf energy (USE) and ductile-to-brittle transition temperature (DBTT) has been evaluated using Charpy impact testing (with 10 mm x 10 mm x 55 mm specimens) following ASTM E23 procedures. A substantial improvement in USE (similar to 20 J) and reduction in DBTT (similar to 20 degrees C) has been noticed for the 1025 degrees C treatment. The result has been analysed in terms of change in yield strength and ductility evaluated with tensile tests. Further, effects of microstructure, precipitate and texture on the change of DBTT have been studied with TEM and EBSD analyses. The results have been attributed to the smaller 'effective grain size', higher fraction of high-angle boundaries, presence of beneficial gamma-fibre texture and dissolution of the pre-existing coarse precipitates in the reheated sample as compared to As-received material. (C) 2014 Elsevier B.V. All rights reserved.",Tensile properties obtained from the tension test on the investigated samples.,950-Reheat,UTS (MPa),768,MPa,YS (MPa),614,MPa,Total elongation (%),26,%,0,0,0.1,0.05,0,0,0,0,0.01,0.21,0.016,0.005,0,0,0.003,0.2,8.94,0.41,0,0,0.2,0.06,0,0,0,0,0.08,0.86,0,0,0,0,0,0,0,0,"Modified 9Cr-1Mo steel plate (400mm×250mm×25mm) of composition as given in Table 1 has been received from IGCAR, Kalpakkam in normalized and tempered condition. The hot-rolled material was normalized at 1050°C for 25min, air-cooled and tempered at 750°C for 75min. Therefore, the ‘As-received' material has already been austenitized once after rolling. Blocks of 100mm×250mm×25mm size were cut from the As-received plate and were reheated at a heating rate of 10°C/min to three different austenitization temperatures: 950°C (950-Reheat). The blocks were soaked for 1h, air-cooled to room temperature and finally tempered again at 750°C for 1h. The heat-treatment schedule employed in the present study is summarized in the schematic diagram in Fig. 1. "
10.1016/j.msea.2014.09.021,Effect of normalization temperatures on ductile-brittle transition temperature of a modified 9Cr-1Mo steel,"A modified 9Cr-1Mo steel has been exposed to three separate normalization treatments i.e. at 950 degrees C, 1025 degrees C and 1100 degrees C from As-received (normalized at 1050 degrees C and tempered at 750 degrees C) condition. After subsequent tempering treatment the impact toughness in terms of upper shelf energy (USE) and ductile-to-brittle transition temperature (DBTT) has been evaluated using Charpy impact testing (with 10 mm x 10 mm x 55 mm specimens) following ASTM E23 procedures. A substantial improvement in USE (similar to 20 J) and reduction in DBTT (similar to 20 degrees C) has been noticed for the 1025 degrees C treatment. The result has been analysed in terms of change in yield strength and ductility evaluated with tensile tests. Further, effects of microstructure, precipitate and texture on the change of DBTT have been studied with TEM and EBSD analyses. The results have been attributed to the smaller 'effective grain size', higher fraction of high-angle boundaries, presence of beneficial gamma-fibre texture and dissolution of the pre-existing coarse precipitates in the reheated sample as compared to As-received material. (C) 2014 Elsevier B.V. All rights reserved.",Tensile properties obtained from the tension test on the investigated samples.,1025-Reheat,UTS (MPa),766,MPa,YS (MPa),624,MPa,Total elongation (%),26,%,0,0,0.1,0.05,0,0,0,0,0.01,0.21,0.016,0.005,0,0,0.003,0.2,8.94,0.41,0,0,0.2,0.06,0,0,0,0,0.08,0.86,0,0,0,0,0,0,0,0,"Modified 9Cr-1Mo steel plate (400mm×250mm×25mm) of composition as given in Table 1 has been received from IGCAR, Kalpakkam in normalized and tempered condition. The hot-rolled material was normalized at 1050°C for 25min, air-cooled and tempered at 750°C for 75min. Therefore, the ‘As-received' material has already been austenitized once after rolling. Blocks of 100mm×250mm×25mm size were cut from the As-received plate and were reheated at a heating rate of 10°C/min to three different austenitization temperatures: 1025°C (1025-Reheat). The blocks were soaked for 1h, air-cooled to room temperature and finally tempered again at 750°C for 1h. The heat-treatment schedule employed in the present study is summarized in the schematic diagram in Fig. 1. "
