Repository: MGEdata/SteelScientist

# SteelScientist

## 📝Cite  


**Paper link:**[Steel design based on a large language model](https://doi.org/10.1016/j.actamat.2024.120663)  

@article{tian2025steel,  
&nbsp;&nbsp;&nbsp;&nbsp;&nbsp;&nbsp;&nbsp;&nbsp;title={Steel design based on a large language model},  
&nbsp;&nbsp;&nbsp;&nbsp;&nbsp;&nbsp;&nbsp;&nbsp;author={Tian, Shaohan and Jiang, Xue and Wang, Weiren and Jing, Zhihua and Zhang, Chi and Zhang, Cheng and Lookman, Turab and Su, Yanjing},  
&nbsp;&nbsp;&nbsp;&nbsp;&nbsp;&nbsp;&nbsp;&nbsp;journal={Acta Materialia},  
&nbsp;&nbsp;&nbsp;&nbsp;&nbsp;&nbsp;&nbsp;&nbsp;volume={285},    
&nbsp;&nbsp;&nbsp;&nbsp;&nbsp;&nbsp;&nbsp;&nbsp;pages={120663},

File: datasets/train_data.csv (part 36 of 46)
DOIs,title,abstract,Table_topic,Material,Tensile_name,Tensile_value,Tensile_unit,Yield_name,Yield_value,Yield_unit,Elongation_name,Elongation_value,Elongation_unit,H,B,C,N,O,F,Na,Mg,Al,Si,P,S,Cl,Ca,Ti,V,Cr,Mn,Fe,Co,Ni,Cu,Zn,As,Y,Zr,Nb,Mo,Sn,Sb,La,Ce,Ta,W,Pb,Bi,Text
10.1016/j.msea.2014.09.021,Effect of normalization temperatures on ductile-brittle transition temperature of a modified 9Cr-1Mo steel,"A modified 9Cr-1Mo steel has been exposed to three separate normalization treatments i.e. at 950 degrees C, 1025 degrees C and 1100 degrees C from As-received (normalized at 1050 degrees C and tempered at 750 degrees C) condition. After subsequent tempering treatment the impact toughness in terms of upper shelf energy (USE) and ductile-to-brittle transition temperature (DBTT) has been evaluated using Charpy impact testing (with 10 mm x 10 mm x 55 mm specimens) following ASTM E23 procedures. A substantial improvement in USE (similar to 20 J) and reduction in DBTT (similar to 20 degrees C) has been noticed for the 1025 degrees C treatment. The result has been analysed in terms of change in yield strength and ductility evaluated with tensile tests. Further, effects of microstructure, precipitate and texture on the change of DBTT have been studied with TEM and EBSD analyses. The results have been attributed to the smaller 'effective grain size', higher fraction of high-angle boundaries, presence of beneficial gamma-fibre texture and dissolution of the pre-existing coarse precipitates in the reheated sample as compared to As-received material. (C) 2014 Elsevier B.V. All rights reserved.",Tensile properties obtained from the tension test on the investigated samples.,1100-Reheat,UTS (MPa),785,MPa,YS (MPa),654,MPa,Total elongation (%),24,%,0,0,0.1,0.05,0,0,0,0,0.01,0.21,0.016,0.005,0,0,0.003,0.2,8.94,0.41,0,0,0.2,0.06,0,0,0,0,0.08,0.86,0,0,0,0,0,0,0,0,"Modified 9Cr-1Mo steel plate (400mm×250mm×25mm) of composition as given in Table 1 has been received from IGCAR, Kalpakkam in normalized and tempered condition. The hot-rolled material was normalized at 1050°C for 25min, air-cooled and tempered at 750°C for 75min. Therefore, the ‘As-received' material has already been austenitized once after rolling. Blocks of 100mm×250mm×25mm size were cut from the As-received plate and were reheated at a heating rate of 10°C/min to three different austenitization temperatures: 1100°C (1100-Reheat). The blocks were soaked for 1h, air-cooled to room temperature and finally tempered again at 750°C for 1h. The heat-treatment schedule employed in the present study is summarized in the schematic diagram in Fig. 1. "
10.1016/j.msea.2020.140468,Austenite formation and mechanical behavior of a novel TRIP-assisted steel with ferrite/martensite initial structure,"A newly developed TRIP-assisted steel with ferrite/martensite initial structure was designed to investigate the microstructural evolution during overall annealing cycle. The results were compared with the traditional cold-rolled TRIP steel. The characteristic of austenite formation from different initial microstructure was clarified based on combining the experiments and modeling. Results indicated that the new austenite obtained during intercritical annealing was fine-grained and uniformly-distributed. It comprised of acicular structure formed in pre-existing martensite (M-pre) matrix and blocky structure occurred at phase interfaces or prior austenite grain boundaries. The kinetics of austenite formation in specimens involving M-pre are similar in the early heating stage, and then decreased with decreasing M-pre content at temperatures greater than 770 degrees C. Both experimental and DICTRA results indicated that the austenite fractions of specimens with 90% and 100% M-pre fraction attained almost the maximum at the end of heating, and decreased with isothermal holding time during the intercritical annealing. Moreover, the retained austenite at interfaces of ferrite and pre-existing phase followed the Kurdjumov-Sachs (K-S) relationship with adjacent tempered martensite, while only part of the retained austenite had identical relationship with neighboring ferrite. In addition, the amount of retained austenite increased with Mpre content, although their stability against martensite transformation during tensile testing was similar and greater than that of cold-rolled specimen. As a consequence, the yield strength was increased from 590 MPa to 753 MPa and the tensile strength increased slightly from 995 MPa to 1046 MPa with M-pre fraction increasing from 50% to 100%, and the total elongation was similar to 30%, similar to the third generation advanced high strength steels.",Average tensile test values of specimens.,Mpre-0,UTS/MPa,1002,MPa,YS/MPa,536,MPa,TEL/%,22.5,%,0,0,0.21,0,0,0,0,0,0,1.64,0.006,0.001,0,0,0.05,0,0,2,0,0,0,0,0,0,0,0,0.025,0,0,0,0,0,0,0,0,0,"The steel was melted in a vacuum melting furnace and forged into billets of section dimensions of 60 mm × 60 mm. The billets were homogenized at 1200 °C for 2 h and hot rolled to 4 mm via seven passes with the finish rolling temperature of ~890 °C, and subsequently air cooled to 690 °C followed by cooling in furnace to simulate coiling. After acid pickling with 20% HCl aqueous solution, the hot rolled slab was cold rolled to a thickness of ~1 mm for preparing tensile specimens and cold rolled to a thickness of ~1.5 mm for preparing dilatometric specimens. The specimens were annealed in a tubular resistance furnace at 800 °C for 360 s, then quickly placed in a salt bath furnace at 400 °C for 500 s, and finally quenched to room temperature. In order to study the austenite transformation behavior during the annealing stage, interrupted annealing tests were performed, i.e. heating to 760 °C, 780 °C and 800 °C, followed by rapid quenching to room temperature and annealing at 800 °C for 20s, followed by quenching to room temperature, respectively."
10.1016/j.msea.2020.140468,Austenite formation and mechanical behavior of a novel TRIP-assisted steel with ferrite/martensite initial structure,"A newly developed TRIP-assisted steel with ferrite/martensite initial structure was designed to investigate the microstructural evolution during overall annealing cycle. The results were compared with the traditional cold-rolled TRIP steel. The characteristic of austenite formation from different initial microstructure was clarified based on combining the experiments and modeling. Results indicated that the new austenite obtained during intercritical annealing was fine-grained and uniformly-distributed. It comprised of acicular structure formed in pre-existing martensite (M-pre) matrix and blocky structure occurred at phase interfaces or prior austenite grain boundaries. The kinetics of austenite formation in specimens involving M-pre are similar in the early heating stage, and then decreased with decreasing M-pre content at temperatures greater than 770 degrees C. Both experimental and DICTRA results indicated that the austenite fractions of specimens with 90% and 100% M-pre fraction attained almost the maximum at the end of heating, and decreased with isothermal holding time during the intercritical annealing. Moreover, the retained austenite at interfaces of ferrite and pre-existing phase followed the Kurdjumov-Sachs (K-S) relationship with adjacent tempered martensite, while only part of the retained austenite had identical relationship with neighboring ferrite. In addition, the amount of retained austenite increased with Mpre content, although their stability against martensite transformation during tensile testing was similar and greater than that of cold-rolled specimen. As a consequence, the yield strength was increased from 590 MPa to 753 MPa and the tensile strength increased slightly from 995 MPa to 1046 MPa with M-pre fraction increasing from 50% to 100%, and the total elongation was similar to 30%, similar to the third generation advanced high strength steels.",Average tensile test values of specimens.,Mpre-50,UTS/MPa,995,MPa,YS/MPa,590,MPa,TEL/%,29.8,%,0,0,0.21,0,0,0,0,0,0,1.64,0.006,0.001,0,0,0.05,0,0,2,0,0,0,0,0,0,0,0,0.025,0,0,0,0,0,0,0,0,0,"The steel was melted in a vacuum melting furnace and forged into billets of section dimensions of 60 mm × 60 mm. The billets were homogenized at 1200 °C for 2 h and hot rolled to 4 mm via seven passes with the finish rolling temperature of ~890 °C, and subsequently air cooled to 690 °C followed by cooling in furnace to simulate coiling. After acid pickling with 20% HCl aqueous solution, the hot rolled slab was cold rolled to a thickness of ~1 mm for preparing tensile specimens and cold rolled to a thickness of ~1.5 mm for preparing dilatometric specimens. The cold-rolled specimens were first annealed at 760 °C for 180 s, and then quenched to ambient temperature to obtain initial microstructure comprising ferrite and martensite structures. The specimens were annealed in a tubular resistance furnace at 800 °C for 360 s, then quickly placed in a salt bath furnace at 400 °C for 500 s, and finally quenched to room temperature. In order to study the austenite transformation behavior during the annealing stage, interrupted annealing tests were performed, i.e. heating to 760 °C, 780 °C and 800 °C, followed by rapid quenching to room temperature and annealing at 800 °C for 20s, followed by quenching to room temperature, respectively."
10.1016/j.msea.2020.140468,Austenite formation and mechanical behavior of a novel TRIP-assisted steel with ferrite/martensite initial structure,"A newly developed TRIP-assisted steel with ferrite/martensite initial structure was designed to investigate the microstructural evolution during overall annealing cycle. The results were compared with the traditional cold-rolled TRIP steel. The characteristic of austenite formation from different initial microstructure was clarified based on combining the experiments and modeling. Results indicated that the new austenite obtained during intercritical annealing was fine-grained and uniformly-distributed. It comprised of acicular structure formed in pre-existing martensite (M-pre) matrix and blocky structure occurred at phase interfaces or prior austenite grain boundaries. The kinetics of austenite formation in specimens involving M-pre are similar in the early heating stage, and then decreased with decreasing M-pre content at temperatures greater than 770 degrees C. Both experimental and DICTRA results indicated that the austenite fractions of specimens with 90% and 100% M-pre fraction attained almost the maximum at the end of heating, and decreased with isothermal holding time during the intercritical annealing. Moreover, the retained austenite at interfaces of ferrite and pre-existing phase followed the Kurdjumov-Sachs (K-S) relationship with adjacent tempered martensite, while only part of the retained austenite had identical relationship with neighboring ferrite. In addition, the amount of retained austenite increased with Mpre content, although their stability against martensite transformation during tensile testing was similar and greater than that of cold-rolled specimen. As a consequence, the yield strength was increased from 590 MPa to 753 MPa and the tensile strength increased slightly from 995 MPa to 1046 MPa with M-pre fraction increasing from 50% to 100%, and the total elongation was similar to 30%, similar to the third generation advanced high strength steels.",Average tensile test values of specimens.,Mpre-70,UTS/MPa,1021,MPa,YS/MPa,607,MPa,TEL/%,30.12,%,0,0,0.21,0,0,0,0,0,0,1.64,0.006,0.001,0,0,0.05,0,0,2,0,0,0,0,0,0,0,0,0.025,0,0,0,0,0,0,0,0,0,"The steel was melted in a vacuum melting furnace and forged into billets of section dimensions of 60 mm × 60 mm. The billets were homogenized at 1200 °C for 2 h and hot rolled to 4 mm via seven passes with the finish rolling temperature of ~890 °C, and subsequently air cooled to 690 °C followed by cooling in furnace to simulate coiling. After acid pickling with 20% HCl aqueous solution, the hot rolled slab was cold rolled to a thickness of ~1 mm for preparing tensile specimens and cold rolled to a thickness of ~1.5 mm for preparing dilatometric specimens. The cold-rolled specimens were first annealed at 800 °C for 180 s, and then quenched to ambient temperature to obtain initial microstructure comprising ferrite and martensite structures. The specimens were annealed in a tubular resistance furnace at 800 °C for 360 s, then quickly placed in a salt bath furnace at 400 °C for 500 s, and finally quenched to room temperature. In order to study the austenite transformation behavior during the annealing stage, interrupted annealing tests were performed, i.e. heating to 760 °C, 780 °C and 800 °C, followed by rapid quenching to room temperature and annealing at 800 °C for 20s, followed by quenching to room temperature, respectively."
10.1016/j.msea.2020.140468,Austenite formation and mechanical behavior of a novel TRIP-assisted steel with ferrite/martensite initial structure,"A newly developed TRIP-assisted steel with ferrite/martensite initial structure was designed to investigate the microstructural evolution during overall annealing cycle. The results were compared with the traditional cold-rolled TRIP steel. The characteristic of austenite formation from different initial microstructure was clarified based on combining the experiments and modeling. Results indicated that the new austenite obtained during intercritical annealing was fine-grained and uniformly-distributed. It comprised of acicular structure formed in pre-existing martensite (M-pre) matrix and blocky structure occurred at phase interfaces or prior austenite grain boundaries. The kinetics of austenite formation in specimens involving M-pre are similar in the early heating stage, and then decreased with decreasing M-pre content at temperatures greater than 770 degrees C. Both experimental and DICTRA results indicated that the austenite fractions of specimens with 90% and 100% M-pre fraction attained almost the maximum at the end of heating, and decreased with isothermal holding time during the intercritical annealing. Moreover, the retained austenite at interfaces of ferrite and pre-existing phase followed the Kurdjumov-Sachs (K-S) relationship with adjacent tempered martensite, while only part of the retained austenite had identical relationship with neighboring ferrite. In addition, the amount of retained austenite increased with Mpre content, although their stability against martensite transformation during tensile testing was similar and greater than that of cold-rolled specimen. As a consequence, the yield strength was increased from 590 MPa to 753 MPa and the tensile strength increased slightly from 995 MPa to 1046 MPa with M-pre fraction increasing from 50% to 100%, and the total elongation was similar to 30%, similar to the third generation advanced high strength steels.",Average tensile test values of specimens.,Mpre-90,UTS/MPa,1031,MPa,YS/MPa,661,MPa,TEL/%,30.06,%,0,0,0.21,0,0,0,0,0,0,1.64,0.006,0.001,0,0,0.05,0,0,2,0,0,0,0,0,0,0,0,0.025,0,0,0,0,0,0,0,0,0,"The steel was melted in a vacuum melting furnace and forged into billets of section dimensions of 60 mm × 60 mm. The billets were homogenized at 1200 °C for 2 h and hot rolled to 4 mm via seven passes with the finish rolling temperature of ~890 °C, and subsequently air cooled to 690 °C followed by cooling in furnace to simulate coiling. After acid pickling with 20% HCl aqueous solution, the hot rolled slab was cold rolled to a thickness of ~1 mm for preparing tensile specimens and cold rolled to a thickness of ~1.5 mm for preparing dilatometric specimens. The cold-rolled specimens were first annealed at 840 °C for 180 s, and then quenched to ambient temperature to obtain initial microstructure comprising ferrite and martensite structures. The specimens were annealed in a tubular resistance furnace at 800 °C for 360 s, then quickly placed in a salt bath furnace at 400 °C for 500 s, and finally quenched to room temperature. In order to study the austenite transformation behavior during the annealing stage, interrupted annealing tests were performed, i.e. heating to 760 °C, 780 °C and 800 °C, followed by rapid quenching to room temperature and annealing at 800 °C for 20s, followed by quenching to room temperature, respectively."
10.1016/j.msea.2020.140468,Austenite formation and mechanical behavior of a novel TRIP-assisted steel with ferrite/martensite initial structure,"A newly developed TRIP-assisted steel with ferrite/martensite initial structure was designed to investigate the microstructural evolution during overall annealing cycle. The results were compared with the traditional cold-rolled TRIP steel. The characteristic of austenite formation from different initial microstructure was clarified based on combining the experiments and modeling. Results indicated that the new austenite obtained during intercritical annealing was fine-grained and uniformly-distributed. It comprised of acicular structure formed in pre-existing martensite (M-pre) matrix and blocky structure occurred at phase interfaces or prior austenite grain boundaries. The kinetics of austenite formation in specimens involving M-pre are similar in the early heating stage, and then decreased with decreasing M-pre content at temperatures greater than 770 degrees C. Both experimental and DICTRA results indicated that the austenite fractions of specimens with 90% and 100% M-pre fraction attained almost the maximum at the end of heating, and decreased with isothermal holding time during the intercritical annealing. Moreover, the retained austenite at interfaces of ferrite and pre-existing phase followed the Kurdjumov-Sachs (K-S) relationship with adjacent tempered martensite, while only part of the retained austenite had identical relationship with neighboring ferrite. In addition, the amount of retained austenite increased with Mpre content, although their stability against martensite transformation during tensile testing was similar and greater than that of cold-rolled specimen. As a consequence, the yield strength was increased from 590 MPa to 753 MPa and the tensile strength increased slightly from 995 MPa to 1046 MPa with M-pre fraction increasing from 50% to 100%, and the total elongation was similar to 30%, similar to the third generation advanced high strength steels.",Average tensile test values of specimens.,Mpre-100,UTS/MPa,1046,MPa,YS/MPa,753,MPa,TEL/%,30.08,%,0,0,0.21,0,0,0,0,0,0,1.64,0.006,0.001,0,0,0.05,0,0,2,0,0,0,0,0,0,0,0,0.025,0,0,0,0,0,0,0,0,0,"The steel was melted in a vacuum melting furnace and forged into billets of section dimensions of 60 mm × 60 mm. The billets were homogenized at 1200 °C for 2 h and hot rolled to 4 mm via seven passes with the finish rolling temperature of ~890 °C, and subsequently air cooled to 690 °C followed by cooling in furnace to simulate coiling. After acid pickling with 20% HCl aqueous solution, the hot rolled slab was cold rolled to a thickness of ~1 mm for preparing tensile specimens and cold rolled to a thickness of ~1.5 mm for preparing dilatometric specimens. The cold-rolled specimens were first annealed at 900 °C for 180 s, and then quenched to ambient temperature to obtain initial microstructure comprising ferrite and martensite structures. The specimens were annealed in a tubular resistance furnace at 800 °C for 360 s, then quickly placed in a salt bath furnace at 400 °C for 500 s, and finally quenched to room temperature. In order to study the austenite transformation behavior during the annealing stage, interrupted annealing tests were performed, i.e. heating to 760 °C, 780 °C and 800 °C, followed by rapid quenching to room temperature and annealing at 800 °C for 20s, followed by quenching to room temperature, respectively."
10.1007/s11665-014-1360-6,Precipitation Behavior and Mechanical Properties of Ti-Mo Medium-Carbon Steel During Austenite to Bainite Transformation,"The precipitation behavior and evolution of mechanical properties of Ti-Mo-bearing microalloyed medium-carbon steel during austenite to bainite transformation were studied, and two different cooling rates including ultrafast cooling (similar to 80 A degrees C/s) and accelerated cooling (similar to 15 A degrees C/s) during transformation were also investigated. The results suggest that Ti-Mo-bearing medium-carbon steel yield finer microstructure and nano-precipitates during austenite to bainite transformation during both ultrafast cooling and accelerated cooling processes. Yield strength and tensile strength obtained by ultrafast cooling process were higher than the accelerated cooling process, while the elongation was slightly reduced. Microstructural characterization indicated that grain refinement and precipitation hardening were the primary reasons for the increase in strength. Ultrafast cooling increased the density of dislocations and refined the grain size. Average size of precipitates containing Ti and Mo was 3-6 nm by ultrafast cooling process, while average precipitate size obtained by accelerated cooling process was 6-9 nm.",Table 2 Mechanical property of experimental steel for varied cooling processes,I,"Tensile strength, MPa",1124,MPa,"Yield strength, MPa",688,MPa,Total elongation A  50/(%),17.2,%,0,0.0015,0.27,0,0,0,0,0,0,0.28,0.008,0.002,0,0,0.15,0,0.32,1.26,0,0,0,0,0,0,0,0,0,0.22,0,0,0,0,0,0,0,0,"The steel was melted in a vacuum induction furnace with a capacity of 150 kg and cast into ingots. The chemical composition of the steel is given in Table 1. Ingots of experimental steel were forged into plates of 100 mm × 100 mm × 120 mm size, from which dilatometry specimens of dimensions 6 mm in diameter and 12 mm in length were machined for measurement of Ac1 and Ac3 using Gleeble-3800 thermo-mechanical simulator, and the results were 697 and 807 °C, respectively. Ingots of thickness ~100 mm were reheated at 1250 °C for 2 h for solution treatment and then hot rolled via 2 passes to a final thickness of ~12 mm. After hot rolling, two types of cooling processes were adopted during the phase transformation of austenite to bainite to control the precipitates and mechanical properties: (I) ultrafast cooling to ~630 °C and then air cooling to room temperature, the cooling rate of the ultrafast cooling was ~80 °C/s."
10.1007/s11665-014-1360-6,Precipitation Behavior and Mechanical Properties of Ti-Mo Medium-Carbon Steel During Austenite to Bainite Transformation,"The precipitation behavior and evolution of mechanical properties of Ti-Mo-bearing microalloyed medium-carbon steel during austenite to bainite transformation were studied, and two different cooling rates including ultrafast cooling (similar to 80 A degrees C/s) and accelerated cooling (similar to 15 A degrees C/s) during transformation were also investigated. The results suggest that Ti-Mo-bearing medium-carbon steel yield finer microstructure and nano-precipitates during austenite to bainite transformation during both ultrafast cooling and accelerated cooling processes. Yield strength and tensile strength obtained by ultrafast cooling process were higher than the accelerated cooling process, while the elongation was slightly reduced. Microstructural characterization indicated that grain refinement and precipitation hardening were the primary reasons for the increase in strength. Ultrafast cooling increased the density of dislocations and refined the grain size. Average size of precipitates containing Ti and Mo was 3-6 nm by ultrafast cooling process, while average precipitate size obtained by accelerated cooling process was 6-9 nm.",Table 2 Mechanical property of experimental steel for varied cooling processes,II,"Tensile strength, MPa",1100,MPa,"Yield strength, MPa",660,MPa,Total elongation A  50/(%),17.84,%,0,0.0015,0.27,0,0,0,0,0,0,0.28,0.008,0.002,0,0,0.15,0,0.32,1.26,0,0,0,0,0,0,0,0,0,0.22,0,0,0,0,0,0,0,0,"The steel was melted in a vacuum induction furnace with a capacity of 150 kg and cast into ingots. The chemical composition of the steel is given in Table 1. Ingots of experimental steel were forged into plates of 100 mm × 100 mm × 120 mm size, from which dilatometry specimens of dimensions 6 mm in diameter and 12 mm in length were machined for measurement of Ac1 and Ac3 using Gleeble-3800 thermo-mechanical simulator, and the results were 697 and 807 °C, respectively. Ingots of thickness ~100 mm were reheated at 1250 °C for 2 h for solution treatment and then hot rolled via 2 passes to a final thickness of ~12 mm. After hot rolling, two types of cooling processes were adopted during the phase transformation of austenite to bainite to control the precipitates and mechanical properties: (II) accelerated cooling to ~630 °C and then air cooling to room temperature, the cooling rate of the accelerated cooling was ~15 °C/s."
10.1016/j.msea.2019.01.025,"The effect of increasing Cu and Ni on a significant enhancement of mechanical properties of high strength low alloy, low carbon steels of HSLA-100 type","High strength low alloy steels (HSLAs) containing copper, nickel and low amount of Carbon are a new generation of high strength low alloy steels that are widely used in shipbuilding. Strengthening elements such as Cu, Ni, and to some extend C, play a significant role in this family of steels. By increasing the amount of Cu, Ni, and by selection of proper final temperature of rolling, austenitization and aging, it is possible to enhance the yield strength of this steel up to 160 ksi (1102 MPa) while at the same time toughness remains at an acceptable level. In this investigation, the effect of increasing Cu and Ni on mechanical properties of these steels was elaborated. Four steels with varying amounts of Cu and Ni were cast, and hot rolled by a thermomechanical controlled processing. The steels were then austenitized at 920 degrees C for 45 min followed by quenching in water. Finally, the steels were aged at 650 degrees C for one hour. Optical microscope, and Filed Emission Scanning Electron Microscope (FE-SEM) were used to study microstructural evolution. Mechanical properties variation was evaluated by tensile and microhardness tests. Results showed that by increasing the amount of these two elements, hardness and tensile strength were increased in thermomechanically controlled processed, austenitized and aged specimens. Yield strength values of the rolled samples were somehow scattered which was due to a slight difference in final rolling temperature and the subsequent rapid cooling. Yield strength under austenitization and quenching conditions increased by increasing the amount of Cu and Ni which could be due to the presence of Nb (C, N) precipitates. Increasing the amount. of Cu precipitates after quench could also be another reason for yield strength increment. Increasing the amount of Cu and Ni in samples containing 4.16 and 7.65 wt% for each of these alloys led to the reduction of A(c1) (austenite formation temperature). Selecting aging temperature (650 degrees C) higher than the austenite formation temperature could probably lead to the growth of the carbides, softening of martensite layers and lower amount of dislocations density hence for the reduction of yield strength of the aged steels. As well, with the addition of the mentioned amounts of Cu and Ni, yield strength of 705 MPa (102.2 ksi), tensile strength of 1072 MPa (155.4 ksi), elongation of 14% and area reduction of 63% were obtained in the aged steels of this investigation.",Tensile test results for the four steels after rolling stage.,A1,Tensile strength (MPa),1163,MPa,Yield Strength (MPa),901,MPa,Elongation (%),12.63,%,0,0,0.038,0,0,0,0,0,0.058,0.27,0.012,0.009,0,0,0.013,0.038,0.72,1,0,0,3.48,1.48,0,0,0,0,0.04,0.57,0,0,0,0,0,0,0,0,"To investigate the effect of Cu and Ni elements on increasing the strength/toughness of high Ni HSLA steels, four chemical compositions with different weight percent of Cu and Ni (Ni to Cu ratio of about 2) were selected based on chemical composition of HSLA-100 (standard MIL-S-24645). Samples were numbered from A1 to A4 based on the gradual increment of Cu and Ni content. The four chemical compositions were melted in a 10 kg inductoterm induction furnace with the frequency of 75 kw. The ingots were then uniformed and pre-heated in an electric furnace held at 1200 °C with the precision of ± 10 °C. The ingots were hot rolled with a two stand rolling mill instrument with the rolls diameter of 400 mm and rolls width of 700 mm. The rolling process was applied in two stages: roughing stage with overall area reduction of 68% in both longitudinal and transfer directions; and finishing stage rolling with overall reduction of 47% in the longitudinal direction."
10.1016/j.msea.2019.01.025,"The effect of increasing Cu and Ni on a significant enhancement of mechanical properties of high strength low alloy, low carbon steels of HSLA-100 type","High strength low alloy steels (HSLAs) containing copper, nickel and low amount of Carbon are a new generation of high strength low alloy steels that are widely used in shipbuilding. Strengthening elements such as Cu, Ni, and to some extend C, play a significant role in this family of steels. By increasing the amount of Cu, Ni, and by selection of proper final temperature of rolling, austenitization and aging, it is possible to enhance the yield strength of this steel up to 160 ksi (1102 MPa) while at the same time toughness remains at an acceptable level. In this investigation, the effect of increasing Cu and Ni on mechanical properties of these steels was elaborated. Four steels with varying amounts of Cu and Ni were cast, and hot rolled by a thermomechanical controlled processing. The steels were then austenitized at 920 degrees C for 45 min followed by quenching in water. Finally, the steels were aged at 650 degrees C for one hour. Optical microscope, and Filed Emission Scanning Electron Microscope (FE-SEM) were used to study microstructural evolution. Mechanical properties variation was evaluated by tensile and microhardness tests. Results showed that by increasing the amount of these two elements, hardness and tensile strength were increased in thermomechanically controlled processed, austenitized and aged specimens. Yield strength values of the rolled samples were somehow scattered which was due to a slight difference in final rolling temperature and the subsequent rapid cooling. Yield strength under austenitization and quenching conditions increased by increasing the amount of Cu and Ni which could be due to the presence of Nb (C, N) precipitates. Increasing the amount. of Cu precipitates after quench could also be another reason for yield strength increment. Increasing the amount of Cu and Ni in samples containing 4.16 and 7.65 wt% for each of these alloys led to the reduction of A(c1) (austenite formation temperature). Selecting aging temperature (650 degrees C) higher than the austenite formation temperature could probably lead to the growth of the carbides, softening of martensite layers and lower amount of dislocations density hence for the reduction of yield strength of the aged steels. As well, with the addition of the mentioned amounts of Cu and Ni, yield strength of 705 MPa (102.2 ksi), tensile strength of 1072 MPa (155.4 ksi), elongation of 14% and area reduction of 63% were obtained in the aged steels of this investigation.",Tensile test results for the four steels after rolling stage.,A2,Tensile strength (MPa),1206,MPa,Yield Strength (MPa),964,MPa,Elongation (%),11.82,%,0,0,0.04,0,0,0,0,0,0.061,0.26,0.012,0.008,0,0,0.014,0.036,0.69,1.01,0,0,4.12,2.08,0,0,0,0,0.04,0.58,0,0,0,0,0,0,0,0,"To investigate the effect of Cu and Ni elements on increasing the strength/toughness of high Ni HSLA steels, four chemical compositions with different weight percent of Cu and Ni (Ni to Cu ratio of about 2) were selected based on chemical composition of HSLA-100 (standard MIL-S-24645). Samples were numbered from A1 to A4 based on the gradual increment of Cu and Ni content. The four chemical compositions were melted in a 10 kg inductoterm induction furnace with the frequency of 75 kw. The ingots were then uniformed and pre-heated in an electric furnace held at 1200 °C with the precision of ± 10 °C. The ingots were hot rolled with a two stand rolling mill instrument with the rolls diameter of 400 mm and rolls width of 700 mm. The rolling process was applied in two stages: roughing stage with overall area reduction of 68% in both longitudinal and transfer directions; and finishing stage rolling with overall reduction of 47% in the longitudinal direction."
10.1016/j.msea.2019.01.025,"The effect of increasing Cu and Ni on a significant enhancement of mechanical properties of high strength low alloy, low carbon steels of HSLA-100 type","High strength low alloy steels (HSLAs) containing copper, nickel and low amount of Carbon are a new generation of high strength low alloy steels that are widely used in shipbuilding. Strengthening elements such as Cu, Ni, and to some extend C, play a significant role in this family of steels. By increasing the amount of Cu, Ni, and by selection of proper final temperature of rolling, austenitization and aging, it is possible to enhance the yield strength of this steel up to 160 ksi (1102 MPa) while at the same time toughness remains at an acceptable level. In this investigation, the effect of increasing Cu and Ni on mechanical properties of these steels was elaborated. Four steels with varying amounts of Cu and Ni were cast, and hot rolled by a thermomechanical controlled processing. The steels were then austenitized at 920 degrees C for 45 min followed by quenching in water. Finally, the steels were aged at 650 degrees C for one hour. Optical microscope, and Filed Emission Scanning Electron Microscope (FE-SEM) were used to study microstructural evolution. Mechanical properties variation was evaluated by tensile and microhardness tests. Results showed that by increasing the amount of these two elements, hardness and tensile strength were increased in thermomechanically controlled processed, austenitized and aged specimens. Yield strength values of the rolled samples were somehow scattered which was due to a slight difference in final rolling temperature and the subsequent rapid cooling. Yield strength under austenitization and quenching conditions increased by increasing the amount of Cu and Ni which could be due to the presence of Nb (C, N) precipitates. Increasing the amount. of Cu precipitates after quench could also be another reason for yield strength increment. Increasing the amount of Cu and Ni in samples containing 4.16 and 7.65 wt% for each of these alloys led to the reduction of A(c1) (austenite formation temperature). Selecting aging temperature (650 degrees C) higher than the austenite formation temperature could probably lead to the growth of the carbides, softening of martensite layers and lower amount of dislocations density hence for the reduction of yield strength of the aged steels. As well, with the addition of the mentioned amounts of Cu and Ni, yield strength of 705 MPa (102.2 ksi), tensile strength of 1072 MPa (155.4 ksi), elongation of 14% and area reduction of 63% were obtained in the aged steels of this investigation.",Tensile test results for the four steels after rolling stage.,A3,Tensile strength (MPa),1190,MPa,Yield Strength (MPa),942,MPa,Elongation (%),12.66,%,0,0,0.051,0,0,0,0,0,0.049,0.19,0.012,0.005,0,0,0.012,0.02,0.72,1.01,0,0,5.9,3.33,0,0,0,0,0.03,0.61,0,0,0,0,0,0,0,0,"To investigate the effect of Cu and Ni elements on increasing the strength/toughness of high Ni HSLA steels, four chemical compositions with different weight percent of Cu and Ni (Ni to Cu ratio of about 2) were selected based on chemical composition of HSLA-100 (standard MIL-S-24645). Samples were numbered from A1 to A4 based on the gradual increment of Cu and Ni content. The four chemical compositions were melted in a 10 kg inductoterm induction furnace with the frequency of 75 kw. The ingots were then uniformed and pre-heated in an electric furnace held at 1200 °C with the precision of ± 10 °C. The ingots were hot rolled with a two stand rolling mill instrument with the rolls diameter of 400 mm and rolls width of 700 mm. The rolling process was applied in two stages: roughing stage with overall area reduction of 68% in both longitudinal and transfer directions; and finishing stage rolling with overall reduction of 47% in the longitudinal direction."
