Repository: MGEdata/SteelScientist

# SteelScientist

## 📝Cite  


**Paper link:**[Steel design based on a large language model](https://doi.org/10.1016/j.actamat.2024.120663)  

@article{tian2025steel,  
&nbsp;&nbsp;&nbsp;&nbsp;&nbsp;&nbsp;&nbsp;&nbsp;title={Steel design based on a large language model},  
&nbsp;&nbsp;&nbsp;&nbsp;&nbsp;&nbsp;&nbsp;&nbsp;author={Tian, Shaohan and Jiang, Xue and Wang, Weiren and Jing, Zhihua and Zhang, Chi and Zhang, Cheng and Lookman, Turab and Su, Yanjing},  
&nbsp;&nbsp;&nbsp;&nbsp;&nbsp;&nbsp;&nbsp;&nbsp;journal={Acta Materialia},  
&nbsp;&nbsp;&nbsp;&nbsp;&nbsp;&nbsp;&nbsp;&nbsp;volume={285},    
&nbsp;&nbsp;&nbsp;&nbsp;&nbsp;&nbsp;&nbsp;&nbsp;pages={120663},

File: datasets/train_data.csv (part 37 of 46)
DOIs,title,abstract,Table_topic,Material,Tensile_name,Tensile_value,Tensile_unit,Yield_name,Yield_value,Yield_unit,Elongation_name,Elongation_value,Elongation_unit,H,B,C,N,O,F,Na,Mg,Al,Si,P,S,Cl,Ca,Ti,V,Cr,Mn,Fe,Co,Ni,Cu,Zn,As,Y,Zr,Nb,Mo,Sn,Sb,La,Ce,Ta,W,Pb,Bi,Text
10.1016/j.msea.2019.01.025,"The effect of increasing Cu and Ni on a significant enhancement of mechanical properties of high strength low alloy, low carbon steels of HSLA-100 type","High strength low alloy steels (HSLAs) containing copper, nickel and low amount of Carbon are a new generation of high strength low alloy steels that are widely used in shipbuilding. Strengthening elements such as Cu, Ni, and to some extend C, play a significant role in this family of steels. By increasing the amount of Cu, Ni, and by selection of proper final temperature of rolling, austenitization and aging, it is possible to enhance the yield strength of this steel up to 160 ksi (1102 MPa) while at the same time toughness remains at an acceptable level. In this investigation, the effect of increasing Cu and Ni on mechanical properties of these steels was elaborated. Four steels with varying amounts of Cu and Ni were cast, and hot rolled by a thermomechanical controlled processing. The steels were then austenitized at 920 degrees C for 45 min followed by quenching in water. Finally, the steels were aged at 650 degrees C for one hour. Optical microscope, and Filed Emission Scanning Electron Microscope (FE-SEM) were used to study microstructural evolution. Mechanical properties variation was evaluated by tensile and microhardness tests. Results showed that by increasing the amount of these two elements, hardness and tensile strength were increased in thermomechanically controlled processed, austenitized and aged specimens. Yield strength values of the rolled samples were somehow scattered which was due to a slight difference in final rolling temperature and the subsequent rapid cooling. Yield strength under austenitization and quenching conditions increased by increasing the amount of Cu and Ni which could be due to the presence of Nb (C, N) precipitates. Increasing the amount. of Cu precipitates after quench could also be another reason for yield strength increment. Increasing the amount of Cu and Ni in samples containing 4.16 and 7.65 wt% for each of these alloys led to the reduction of A(c1) (austenite formation temperature). Selecting aging temperature (650 degrees C) higher than the austenite formation temperature could probably lead to the growth of the carbides, softening of martensite layers and lower amount of dislocations density hence for the reduction of yield strength of the aged steels. As well, with the addition of the mentioned amounts of Cu and Ni, yield strength of 705 MPa (102.2 ksi), tensile strength of 1072 MPa (155.4 ksi), elongation of 14% and area reduction of 63% were obtained in the aged steels of this investigation.",Tensile test results for the four steels after rolling stage.,A4,Tensile strength (MPa),1128,MPa,Yield Strength (MPa),908,MPa,Elongation (%),11.14,%,0,0,0.052,0,0,0,0,0,0.064,0.21,0.012,0.005,0,0,0.014,0.026,0.66,1,0,0,7.65,4.16,0,0,0,0,0.04,0.59,0,0,0,0,0,0,0,0,"To investigate the effect of Cu and Ni elements on increasing the strength/toughness of high Ni HSLA steels, four chemical compositions with different weight percent of Cu and Ni (Ni to Cu ratio of about 2) were selected based on chemical composition of HSLA-100 (standard MIL-S-24645). Samples were numbered from A1 to A4 based on the gradual increment of Cu and Ni content. The four chemical compositions were melted in a 10 kg inductoterm induction furnace with the frequency of 75 kw. The ingots were then uniformed and pre-heated in an electric furnace held at 1200 °C with the precision of ± 10 °C. The ingots were hot rolled with a two stand rolling mill instrument with the rolls diameter of 400 mm and rolls width of 700 mm. The rolling process was applied in two stages: roughing stage with overall area reduction of 68% in both longitudinal and transfer directions; and finishing stage rolling with overall reduction of 47% in the longitudinal direction."
10.1016/j.msea.2019.01.025,"The effect of increasing Cu and Ni on a significant enhancement of mechanical properties of high strength low alloy, low carbon steels of HSLA-100 type","High strength low alloy steels (HSLAs) containing copper, nickel and low amount of Carbon are a new generation of high strength low alloy steels that are widely used in shipbuilding. Strengthening elements such as Cu, Ni, and to some extend C, play a significant role in this family of steels. By increasing the amount of Cu, Ni, and by selection of proper final temperature of rolling, austenitization and aging, it is possible to enhance the yield strength of this steel up to 160 ksi (1102 MPa) while at the same time toughness remains at an acceptable level. In this investigation, the effect of increasing Cu and Ni on mechanical properties of these steels was elaborated. Four steels with varying amounts of Cu and Ni were cast, and hot rolled by a thermomechanical controlled processing. The steels were then austenitized at 920 degrees C for 45 min followed by quenching in water. Finally, the steels were aged at 650 degrees C for one hour. Optical microscope, and Filed Emission Scanning Electron Microscope (FE-SEM) were used to study microstructural evolution. Mechanical properties variation was evaluated by tensile and microhardness tests. Results showed that by increasing the amount of these two elements, hardness and tensile strength were increased in thermomechanically controlled processed, austenitized and aged specimens. Yield strength values of the rolled samples were somehow scattered which was due to a slight difference in final rolling temperature and the subsequent rapid cooling. Yield strength under austenitization and quenching conditions increased by increasing the amount of Cu and Ni which could be due to the presence of Nb (C, N) precipitates. Increasing the amount. of Cu precipitates after quench could also be another reason for yield strength increment. Increasing the amount of Cu and Ni in samples containing 4.16 and 7.65 wt% for each of these alloys led to the reduction of A(c1) (austenite formation temperature). Selecting aging temperature (650 degrees C) higher than the austenite formation temperature could probably lead to the growth of the carbides, softening of martensite layers and lower amount of dislocations density hence for the reduction of yield strength of the aged steels. As well, with the addition of the mentioned amounts of Cu and Ni, yield strength of 705 MPa (102.2 ksi), tensile strength of 1072 MPa (155.4 ksi), elongation of 14% and area reduction of 63% were obtained in the aged steels of this investigation.",Tensile test results for the four steels after austenitization at 920 degC for 45 min and quenching in water.,A11,Tensile Strength (MPa),1081,MPa,Yield Strength (MPa),838,MPa,Elongation (%),12.32,%,0,0,0.038,0,0,0,0,0,0.058,0.27,0.012,0.009,0,0,0.013,0.038,0.72,1,0,0,3.48,1.48,0,0,0,0,0.04,0.57,0,0,0,0,0,0,0,0,"To investigate the effect of Cu and Ni elements on increasing the strength/toughness of high Ni HSLA steels, four chemical compositions with different weight percent of Cu and Ni (Ni to Cu ratio of about 2) were selected based on chemical composition of HSLA-100 (standard MIL-S-24645). Samples were numbered from A1 to A4 based on the gradual increment of Cu and Ni content. The four chemical compositions were melted in a 10 kg inductoterm induction furnace with the frequency of 75 kw. The ingots were then uniformed and pre-heated in an electric furnace held at 1200 °C with the precision of ± 10 °C. The ingots were hot rolled with a two stand rolling mill instrument with the rolls diameter of 400 mm and rolls width of 700 mm. The rolling process was applied in two stages: roughing stage with overall area reduction of 68% in both longitudinal and transfer directions; and finishing stage rolling with overall reduction of 47% in the longitudinal direction. One set of samples (A11, A21, A31, A41) were austenitized at 920 °C for 45 min in an induction furnace and directly quenched afterward."
10.1016/j.msea.2019.01.025,"The effect of increasing Cu and Ni on a significant enhancement of mechanical properties of high strength low alloy, low carbon steels of HSLA-100 type","High strength low alloy steels (HSLAs) containing copper, nickel and low amount of Carbon are a new generation of high strength low alloy steels that are widely used in shipbuilding. Strengthening elements such as Cu, Ni, and to some extend C, play a significant role in this family of steels. By increasing the amount of Cu, Ni, and by selection of proper final temperature of rolling, austenitization and aging, it is possible to enhance the yield strength of this steel up to 160 ksi (1102 MPa) while at the same time toughness remains at an acceptable level. In this investigation, the effect of increasing Cu and Ni on mechanical properties of these steels was elaborated. Four steels with varying amounts of Cu and Ni were cast, and hot rolled by a thermomechanical controlled processing. The steels were then austenitized at 920 degrees C for 45 min followed by quenching in water. Finally, the steels were aged at 650 degrees C for one hour. Optical microscope, and Filed Emission Scanning Electron Microscope (FE-SEM) were used to study microstructural evolution. Mechanical properties variation was evaluated by tensile and microhardness tests. Results showed that by increasing the amount of these two elements, hardness and tensile strength were increased in thermomechanically controlled processed, austenitized and aged specimens. Yield strength values of the rolled samples were somehow scattered which was due to a slight difference in final rolling temperature and the subsequent rapid cooling. Yield strength under austenitization and quenching conditions increased by increasing the amount of Cu and Ni which could be due to the presence of Nb (C, N) precipitates. Increasing the amount. of Cu precipitates after quench could also be another reason for yield strength increment. Increasing the amount of Cu and Ni in samples containing 4.16 and 7.65 wt% for each of these alloys led to the reduction of A(c1) (austenite formation temperature). Selecting aging temperature (650 degrees C) higher than the austenite formation temperature could probably lead to the growth of the carbides, softening of martensite layers and lower amount of dislocations density hence for the reduction of yield strength of the aged steels. As well, with the addition of the mentioned amounts of Cu and Ni, yield strength of 705 MPa (102.2 ksi), tensile strength of 1072 MPa (155.4 ksi), elongation of 14% and area reduction of 63% were obtained in the aged steels of this investigation.",Tensile test results for the four steels after austenitization at 920 degC for 45 min and quenching in water.,A21,Tensile Strength (MPa),1106,MPa,Yield Strength (MPa),888,MPa,Elongation (%),12.27,%,0,0,0.04,0,0,0,0,0,0.061,0.26,0.012,0.008,0,0,0.014,0.036,0.72,1.01,0,0,4.12,2.08,0,0,0,0,0.04,0.58,0,0,0,0,0,0,0,0,"To investigate the effect of Cu and Ni elements on increasing the strength/toughness of high Ni HSLA steels, four chemical compositions with different weight percent of Cu and Ni (Ni to Cu ratio of about 2) were selected based on chemical composition of HSLA-100 (standard MIL-S-24645). Samples were numbered from A1 to A4 based on the gradual increment of Cu and Ni content. The four chemical compositions were melted in a 10 kg inductoterm induction furnace with the frequency of 75 kw. The ingots were then uniformed and pre-heated in an electric furnace held at 1200 °C with the precision of ± 10 °C. The ingots were hot rolled with a two stand rolling mill instrument with the rolls diameter of 400 mm and rolls width of 700 mm. The rolling process was applied in two stages: roughing stage with overall area reduction of 68% in both longitudinal and transfer directions; and finishing stage rolling with overall reduction of 47% in the longitudinal direction. One set of samples (A11, A21, A31, A41) were austenitized at 920 °C for 45 min in an induction furnace and directly quenched afterward."
10.1016/j.msea.2019.01.025,"The effect of increasing Cu and Ni on a significant enhancement of mechanical properties of high strength low alloy, low carbon steels of HSLA-100 type","High strength low alloy steels (HSLAs) containing copper, nickel and low amount of Carbon are a new generation of high strength low alloy steels that are widely used in shipbuilding. Strengthening elements such as Cu, Ni, and to some extend C, play a significant role in this family of steels. By increasing the amount of Cu, Ni, and by selection of proper final temperature of rolling, austenitization and aging, it is possible to enhance the yield strength of this steel up to 160 ksi (1102 MPa) while at the same time toughness remains at an acceptable level. In this investigation, the effect of increasing Cu and Ni on mechanical properties of these steels was elaborated. Four steels with varying amounts of Cu and Ni were cast, and hot rolled by a thermomechanical controlled processing. The steels were then austenitized at 920 degrees C for 45 min followed by quenching in water. Finally, the steels were aged at 650 degrees C for one hour. Optical microscope, and Filed Emission Scanning Electron Microscope (FE-SEM) were used to study microstructural evolution. Mechanical properties variation was evaluated by tensile and microhardness tests. Results showed that by increasing the amount of these two elements, hardness and tensile strength were increased in thermomechanically controlled processed, austenitized and aged specimens. Yield strength values of the rolled samples were somehow scattered which was due to a slight difference in final rolling temperature and the subsequent rapid cooling. Yield strength under austenitization and quenching conditions increased by increasing the amount of Cu and Ni which could be due to the presence of Nb (C, N) precipitates. Increasing the amount. of Cu precipitates after quench could also be another reason for yield strength increment. Increasing the amount of Cu and Ni in samples containing 4.16 and 7.65 wt% for each of these alloys led to the reduction of A(c1) (austenite formation temperature). Selecting aging temperature (650 degrees C) higher than the austenite formation temperature could probably lead to the growth of the carbides, softening of martensite layers and lower amount of dislocations density hence for the reduction of yield strength of the aged steels. As well, with the addition of the mentioned amounts of Cu and Ni, yield strength of 705 MPa (102.2 ksi), tensile strength of 1072 MPa (155.4 ksi), elongation of 14% and area reduction of 63% were obtained in the aged steels of this investigation.",Tensile test results for the four steels after austenitization at 920 degC for 45 min and quenching in water.,A31,Tensile Strength (MPa),1127,MPa,Yield Strength (MPa),889,MPa,Elongation (%),10,%,0,0,0.051,0,0,0,0,0,0.049,0.19,0.012,0.005,0,0,0.012,0.02,0.72,1.01,0,0,5.9,3.33,0,0,0,0,0.03,0.61,0,0,0,0,0,0,0,0,"To investigate the effect of Cu and Ni elements on increasing the strength/toughness of high Ni HSLA steels, four chemical compositions with different weight percent of Cu and Ni (Ni to Cu ratio of about 2) were selected based on chemical composition of HSLA-100 (standard MIL-S-24645). Samples were numbered from A1 to A4 based on the gradual increment of Cu and Ni content. The four chemical compositions were melted in a 10 kg inductoterm induction furnace with the frequency of 75 kw. The ingots were then uniformed and pre-heated in an electric furnace held at 1200 °C with the precision of ± 10 °C. The ingots were hot rolled with a two stand rolling mill instrument with the rolls diameter of 400 mm and rolls width of 700 mm. The rolling process was applied in two stages: roughing stage with overall area reduction of 68% in both longitudinal and transfer directions; and finishing stage rolling with overall reduction of 47% in the longitudinal direction. One set of samples (A11, A21, A31, A41) were austenitized at 920 °C for 45 min in an induction furnace and directly quenched afterward."
10.1016/j.msea.2019.01.025,"The effect of increasing Cu and Ni on a significant enhancement of mechanical properties of high strength low alloy, low carbon steels of HSLA-100 type","High strength low alloy steels (HSLAs) containing copper, nickel and low amount of Carbon are a new generation of high strength low alloy steels that are widely used in shipbuilding. Strengthening elements such as Cu, Ni, and to some extend C, play a significant role in this family of steels. By increasing the amount of Cu, Ni, and by selection of proper final temperature of rolling, austenitization and aging, it is possible to enhance the yield strength of this steel up to 160 ksi (1102 MPa) while at the same time toughness remains at an acceptable level. In this investigation, the effect of increasing Cu and Ni on mechanical properties of these steels was elaborated. Four steels with varying amounts of Cu and Ni were cast, and hot rolled by a thermomechanical controlled processing. The steels were then austenitized at 920 degrees C for 45 min followed by quenching in water. Finally, the steels were aged at 650 degrees C for one hour. Optical microscope, and Filed Emission Scanning Electron Microscope (FE-SEM) were used to study microstructural evolution. Mechanical properties variation was evaluated by tensile and microhardness tests. Results showed that by increasing the amount of these two elements, hardness and tensile strength were increased in thermomechanically controlled processed, austenitized and aged specimens. Yield strength values of the rolled samples were somehow scattered which was due to a slight difference in final rolling temperature and the subsequent rapid cooling. Yield strength under austenitization and quenching conditions increased by increasing the amount of Cu and Ni which could be due to the presence of Nb (C, N) precipitates. Increasing the amount. of Cu precipitates after quench could also be another reason for yield strength increment. Increasing the amount of Cu and Ni in samples containing 4.16 and 7.65 wt% for each of these alloys led to the reduction of A(c1) (austenite formation temperature). Selecting aging temperature (650 degrees C) higher than the austenite formation temperature could probably lead to the growth of the carbides, softening of martensite layers and lower amount of dislocations density hence for the reduction of yield strength of the aged steels. As well, with the addition of the mentioned amounts of Cu and Ni, yield strength of 705 MPa (102.2 ksi), tensile strength of 1072 MPa (155.4 ksi), elongation of 14% and area reduction of 63% were obtained in the aged steels of this investigation.",Tensile test results for the four steels after austenitization at 920 degC for 45 min and quenching in water.,A41,Tensile Strength (MPa),1166,MPa,Yield Strength (MPa),893,MPa,Elongation (%),11.47,%,0,0,0.052,0,0,0,0,0,0.064,0.21,0.012,0.005,0,0,0.014,0.026,0.72,1,0,0,7.65,4.16,0,0,0,0,0.04,0.59,0,0,0,0,0,0,0,0,"To investigate the effect of Cu and Ni elements on increasing the strength/toughness of high Ni HSLA steels, four chemical compositions with different weight percent of Cu and Ni (Ni to Cu ratio of about 2) were selected based on chemical composition of HSLA-100 (standard MIL-S-24645). Samples were numbered from A1 to A4 based on the gradual increment of Cu and Ni content. The four chemical compositions were melted in a 10 kg inductoterm induction furnace with the frequency of 75 kw. The ingots were then uniformed and pre-heated in an electric furnace held at 1200 °C with the precision of ± 10 °C. The ingots were hot rolled with a two stand rolling mill instrument with the rolls diameter of 400 mm and rolls width of 700 mm. The rolling process was applied in two stages: roughing stage with overall area reduction of 68% in both longitudinal and transfer directions; and finishing stage rolling with overall reduction of 47% in the longitudinal direction. One set of samples (A11, A21, A31, A41) were austenitized at 920 °C for 45 min in an induction furnace and directly quenched afterward."
10.1016/j.msea.2019.01.025,"The effect of increasing Cu and Ni on a significant enhancement of mechanical properties of high strength low alloy, low carbon steels of HSLA-100 type","High strength low alloy steels (HSLAs) containing copper, nickel and low amount of Carbon are a new generation of high strength low alloy steels that are widely used in shipbuilding. Strengthening elements such as Cu, Ni, and to some extend C, play a significant role in this family of steels. By increasing the amount of Cu, Ni, and by selection of proper final temperature of rolling, austenitization and aging, it is possible to enhance the yield strength of this steel up to 160 ksi (1102 MPa) while at the same time toughness remains at an acceptable level. In this investigation, the effect of increasing Cu and Ni on mechanical properties of these steels was elaborated. Four steels with varying amounts of Cu and Ni were cast, and hot rolled by a thermomechanical controlled processing. The steels were then austenitized at 920 degrees C for 45 min followed by quenching in water. Finally, the steels were aged at 650 degrees C for one hour. Optical microscope, and Filed Emission Scanning Electron Microscope (FE-SEM) were used to study microstructural evolution. Mechanical properties variation was evaluated by tensile and microhardness tests. Results showed that by increasing the amount of these two elements, hardness and tensile strength were increased in thermomechanically controlled processed, austenitized and aged specimens. Yield strength values of the rolled samples were somehow scattered which was due to a slight difference in final rolling temperature and the subsequent rapid cooling. Yield strength under austenitization and quenching conditions increased by increasing the amount of Cu and Ni which could be due to the presence of Nb (C, N) precipitates. Increasing the amount. of Cu precipitates after quench could also be another reason for yield strength increment. Increasing the amount of Cu and Ni in samples containing 4.16 and 7.65 wt% for each of these alloys led to the reduction of A(c1) (austenite formation temperature). Selecting aging temperature (650 degrees C) higher than the austenite formation temperature could probably lead to the growth of the carbides, softening of martensite layers and lower amount of dislocations density hence for the reduction of yield strength of the aged steels. As well, with the addition of the mentioned amounts of Cu and Ni, yield strength of 705 MPa (102.2 ksi), tensile strength of 1072 MPa (155.4 ksi), elongation of 14% and area reduction of 63% were obtained in the aged steels of this investigation.",Tensile test results for the four steels after aging at 650 degC for one hour and air cooling.,A12,Tensile Strength (MPa),863,MPa,Yield Strength (MPa),841,MPa,Elongation (%),16.18,%,0,0,0.038,0,0,0,0,0,0.058,0.27,0.012,0.009,0,0,0.013,0.038,0.72,1,0,0,3.48,1.48,0,0,0,0,0.04,0.57,0,0,0,0,0,0,0,0,"To investigate the effect of Cu and Ni elements on increasing the strength/toughness of high Ni HSLA steels, four chemical compositions with different weight percent of Cu and Ni (Ni to Cu ratio of about 2) were selected based on chemical composition of HSLA-100 (standard MIL-S-24645). Samples were numbered from A1 to A4 based on the gradual increment of Cu and Ni content. The four chemical compositions were melted in a 10 kg inductoterm induction furnace with the frequency of 75 kw. The ingots were then uniformed and pre-heated in an electric furnace held at 1200 °C with the precision of ± 10 °C. The ingots were hot rolled with a two stand rolling mill instrument with the rolls diameter of 400 mm and rolls width of 700 mm. The rolling process was applied in two stages: roughing stage with overall area reduction of 68% in both longitudinal and transfer directions; and finishing stage rolling with overall reduction of 47% in the longitudinal direction. Another set of samples (A12, A22, A32, A42) were aged at 650 °C for one hour after being austenitized and quenched in the previous stages."
10.1016/j.msea.2019.01.025,"The effect of increasing Cu and Ni on a significant enhancement of mechanical properties of high strength low alloy, low carbon steels of HSLA-100 type","High strength low alloy steels (HSLAs) containing copper, nickel and low amount of Carbon are a new generation of high strength low alloy steels that are widely used in shipbuilding. Strengthening elements such as Cu, Ni, and to some extend C, play a significant role in this family of steels. By increasing the amount of Cu, Ni, and by selection of proper final temperature of rolling, austenitization and aging, it is possible to enhance the yield strength of this steel up to 160 ksi (1102 MPa) while at the same time toughness remains at an acceptable level. In this investigation, the effect of increasing Cu and Ni on mechanical properties of these steels was elaborated. Four steels with varying amounts of Cu and Ni were cast, and hot rolled by a thermomechanical controlled processing. The steels were then austenitized at 920 degrees C for 45 min followed by quenching in water. Finally, the steels were aged at 650 degrees C for one hour. Optical microscope, and Filed Emission Scanning Electron Microscope (FE-SEM) were used to study microstructural evolution. Mechanical properties variation was evaluated by tensile and microhardness tests. Results showed that by increasing the amount of these two elements, hardness and tensile strength were increased in thermomechanically controlled processed, austenitized and aged specimens. Yield strength values of the rolled samples were somehow scattered which was due to a slight difference in final rolling temperature and the subsequent rapid cooling. Yield strength under austenitization and quenching conditions increased by increasing the amount of Cu and Ni which could be due to the presence of Nb (C, N) precipitates. Increasing the amount. of Cu precipitates after quench could also be another reason for yield strength increment. Increasing the amount of Cu and Ni in samples containing 4.16 and 7.65 wt% for each of these alloys led to the reduction of A(c1) (austenite formation temperature). Selecting aging temperature (650 degrees C) higher than the austenite formation temperature could probably lead to the growth of the carbides, softening of martensite layers and lower amount of dislocations density hence for the reduction of yield strength of the aged steels. As well, with the addition of the mentioned amounts of Cu and Ni, yield strength of 705 MPa (102.2 ksi), tensile strength of 1072 MPa (155.4 ksi), elongation of 14% and area reduction of 63% were obtained in the aged steels of this investigation.",Tensile test results for the four steels after aging at 650 degC for one hour and air cooling.,A22,Tensile Strength (MPa),927,MPa,Yield Strength (MPa),883,MPa,Elongation (%),18.21,%,0,0,0.04,0,0,0,0,0,0.061,0.26,0.012,0.008,0,0,0.014,0.036,0.69,1.01,0,0,4.12,2.08,0,0,0,0,0.04,0.58,0,0,0,0,0,0,0,0,"To investigate the effect of Cu and Ni elements on increasing the strength/toughness of high Ni HSLA steels, four chemical compositions with different weight percent of Cu and Ni (Ni to Cu ratio of about 2) were selected based on chemical composition of HSLA-100 (standard MIL-S-24645). Samples were numbered from A1 to A4 based on the gradual increment of Cu and Ni content. The four chemical compositions were melted in a 10 kg inductoterm induction furnace with the frequency of 75 kw. The ingots were then uniformed and pre-heated in an electric furnace held at 1200 °C with the precision of ± 10 °C. The ingots were hot rolled with a two stand rolling mill instrument with the rolls diameter of 400 mm and rolls width of 700 mm. The rolling process was applied in two stages: roughing stage with overall area reduction of 68% in both longitudinal and transfer directions; and finishing stage rolling with overall reduction of 47% in the longitudinal direction. Another set of samples (A12, A22, A32, A42) were aged at 650 °C for one hour after being austenitized and quenched in the previous stages."
10.1016/j.msea.2019.01.025,"The effect of increasing Cu and Ni on a significant enhancement of mechanical properties of high strength low alloy, low carbon steels of HSLA-100 type","High strength low alloy steels (HSLAs) containing copper, nickel and low amount of Carbon are a new generation of high strength low alloy steels that are widely used in shipbuilding. Strengthening elements such as Cu, Ni, and to some extend C, play a significant role in this family of steels. By increasing the amount of Cu, Ni, and by selection of proper final temperature of rolling, austenitization and aging, it is possible to enhance the yield strength of this steel up to 160 ksi (1102 MPa) while at the same time toughness remains at an acceptable level. In this investigation, the effect of increasing Cu and Ni on mechanical properties of these steels was elaborated. Four steels with varying amounts of Cu and Ni were cast, and hot rolled by a thermomechanical controlled processing. The steels were then austenitized at 920 degrees C for 45 min followed by quenching in water. Finally, the steels were aged at 650 degrees C for one hour. Optical microscope, and Filed Emission Scanning Electron Microscope (FE-SEM) were used to study microstructural evolution. Mechanical properties variation was evaluated by tensile and microhardness tests. Results showed that by increasing the amount of these two elements, hardness and tensile strength were increased in thermomechanically controlled processed, austenitized and aged specimens. Yield strength values of the rolled samples were somehow scattered which was due to a slight difference in final rolling temperature and the subsequent rapid cooling. Yield strength under austenitization and quenching conditions increased by increasing the amount of Cu and Ni which could be due to the presence of Nb (C, N) precipitates. Increasing the amount. of Cu precipitates after quench could also be another reason for yield strength increment. Increasing the amount of Cu and Ni in samples containing 4.16 and 7.65 wt% for each of these alloys led to the reduction of A(c1) (austenite formation temperature). Selecting aging temperature (650 degrees C) higher than the austenite formation temperature could probably lead to the growth of the carbides, softening of martensite layers and lower amount of dislocations density hence for the reduction of yield strength of the aged steels. As well, with the addition of the mentioned amounts of Cu and Ni, yield strength of 705 MPa (102.2 ksi), tensile strength of 1072 MPa (155.4 ksi), elongation of 14% and area reduction of 63% were obtained in the aged steels of this investigation.",Tensile test results for the four steels after aging at 650 degC for one hour and air cooling.,A32,Tensile Strength (MPa),1041,MPa,Yield Strength (MPa),768,MPa,Elongation (%),14.59,%,0,0,0.051,0,0,0,0,0,0.049,0.19,0.012,0.005,0,0,0.012,0.02,0.69,1.01,0,0,5.9,3.33,0,0,0,0,0.03,0.61,0,0,0,0,0,0,0,0,"To investigate the effect of Cu and Ni elements on increasing the strength/toughness of high Ni HSLA steels, four chemical compositions with different weight percent of Cu and Ni (Ni to Cu ratio of about 2) were selected based on chemical composition of HSLA-100 (standard MIL-S-24645). Samples were numbered from A1 to A4 based on the gradual increment of Cu and Ni content. The four chemical compositions were melted in a 10 kg inductoterm induction furnace with the frequency of 75 kw. The ingots were then uniformed and pre-heated in an electric furnace held at 1200 °C with the precision of ± 10 °C. The ingots were hot rolled with a two stand rolling mill instrument with the rolls diameter of 400 mm and rolls width of 700 mm. The rolling process was applied in two stages: roughing stage with overall area reduction of 68% in both longitudinal and transfer directions; and finishing stage rolling with overall reduction of 47% in the longitudinal direction. Another set of samples (A12, A22, A32, A42) were aged at 650 °C for one hour after being austenitized and quenched in the previous stages."
10.1016/j.msea.2019.01.025,"The effect of increasing Cu and Ni on a significant enhancement of mechanical properties of high strength low alloy, low carbon steels of HSLA-100 type","High strength low alloy steels (HSLAs) containing copper, nickel and low amount of Carbon are a new generation of high strength low alloy steels that are widely used in shipbuilding. Strengthening elements such as Cu, Ni, and to some extend C, play a significant role in this family of steels. By increasing the amount of Cu, Ni, and by selection of proper final temperature of rolling, austenitization and aging, it is possible to enhance the yield strength of this steel up to 160 ksi (1102 MPa) while at the same time toughness remains at an acceptable level. In this investigation, the effect of increasing Cu and Ni on mechanical properties of these steels was elaborated. Four steels with varying amounts of Cu and Ni were cast, and hot rolled by a thermomechanical controlled processing. The steels were then austenitized at 920 degrees C for 45 min followed by quenching in water. Finally, the steels were aged at 650 degrees C for one hour. Optical microscope, and Filed Emission Scanning Electron Microscope (FE-SEM) were used to study microstructural evolution. Mechanical properties variation was evaluated by tensile and microhardness tests. Results showed that by increasing the amount of these two elements, hardness and tensile strength were increased in thermomechanically controlled processed, austenitized and aged specimens. Yield strength values of the rolled samples were somehow scattered which was due to a slight difference in final rolling temperature and the subsequent rapid cooling. Yield strength under austenitization and quenching conditions increased by increasing the amount of Cu and Ni which could be due to the presence of Nb (C, N) precipitates. Increasing the amount. of Cu precipitates after quench could also be another reason for yield strength increment. Increasing the amount of Cu and Ni in samples containing 4.16 and 7.65 wt% for each of these alloys led to the reduction of A(c1) (austenite formation temperature). Selecting aging temperature (650 degrees C) higher than the austenite formation temperature could probably lead to the growth of the carbides, softening of martensite layers and lower amount of dislocations density hence for the reduction of yield strength of the aged steels. As well, with the addition of the mentioned amounts of Cu and Ni, yield strength of 705 MPa (102.2 ksi), tensile strength of 1072 MPa (155.4 ksi), elongation of 14% and area reduction of 63% were obtained in the aged steels of this investigation.",Tensile test results for the four steels after aging at 650 degC for one hour and air cooling.,A42,Tensile Strength (MPa),1072,MPa,Yield Strength (MPa),705,MPa,Elongation (%),14.34,%,0,0,0.052,0,0,0,0,0,0.064,0.21,0.012,0.005,0,0,0.014,0.026,0.69,1,0,0,7.65,4.16,0,0,0,0,0.04,0.59,0,0,0,0,0,0,0,0,"To investigate the effect of Cu and Ni elements on increasing the strength/toughness of high Ni HSLA steels, four chemical compositions with different weight percent of Cu and Ni (Ni to Cu ratio of about 2) were selected based on chemical composition of HSLA-100 (standard MIL-S-24645). Samples were numbered from A1 to A4 based on the gradual increment of Cu and Ni content. The four chemical compositions were melted in a 10 kg inductoterm induction furnace with the frequency of 75 kw. The ingots were then uniformed and pre-heated in an electric furnace held at 1200 °C with the precision of ± 10 °C. The ingots were hot rolled with a two stand rolling mill instrument with the rolls diameter of 400 mm and rolls width of 700 mm. The rolling process was applied in two stages: roughing stage with overall area reduction of 68% in both longitudinal and transfer directions; and finishing stage rolling with overall reduction of 47% in the longitudinal direction. Another set of samples (A12, A22, A32, A42) were aged at 650 °C for one hour after being austenitized and quenched in the previous stages."
10.1016/j.jmst.2016.03.022,Effects of Cr Content on the Microstructure and Properties of 26Cr-3.5Mo-2Ni and 29Cr-3.5Mo-2Ni Super Ferritic Stainless Steels,"By using scanning electron microscopy, energy-dispersive spectrometry, X-ray diffraction, strength and hardness measurements, the microstructure, precipitation, mechanical properties, and corrosion resistance have been investigated for two super ferritic stainless steels, 26Cr-3.5Mo-2Ni and 29Cr-3.5Mo-2Ni, with the aim to consider the effect of Cr content. The results showed that with the addition of Cr content, the recrystallization temperature was increased; the precipitation of Laves and Sigma (sigma) phases was promoted and the mechanical properties of super ferritic stainless steel were modified. Furthermore, the pitting corrosion resistance and corrosion resistance to H2SO4 of the two super ferritic stainless steels were improved. In addition, suitable annealing processing is a key factor to maintain integrated performance by optimizing microstructure and removing detrimental precipitation phases. Copyright (C) 2016, The editorial office of Journal of Materials Science & Technology. Published by Elsevier Limited.",Mechanical properties of the hot rolled super FSSs No. 1 and No. 2,No. 1,UTS (MPa),720,MPa,YS (MPa),675,MPa,EL (%),16,%,0,0,0.01,0.01,0,0,0,0,0,0.25,0,0,0,0,0.2,0,25.8,0.27,0,0,2.03,0,0,0,0,0,0.34,3.42,0,0,0,0,0,0,0,0,"Two super FSS grades (26Cr-3.5Mo-2Ni and 29Cr-3.5Mo-2Ni, denoted hereafter by No. 1 and No. 2, respectively) were first melted in a 150-kg vacuum induction furnace. The casting ingots with a diameter of 120 mm were then hot forged to slabs of 35 mm × 300 mm × 600 mm in dimension at temperature of 1200 to 1000 °C, and the slabs were subsequently hot rolled to 6 mm plates at 1150-900 °C. Finally, these slabs were annealed for 10 min at temperature ranging from 980 to 1100 °C and after that, they were air-cooled."
