Repository: MGEdata/SteelScientist

# SteelScientist

## 📝Cite  


**Paper link:**[Steel design based on a large language model](https://doi.org/10.1016/j.actamat.2024.120663)  

@article{tian2025steel,  
&nbsp;&nbsp;&nbsp;&nbsp;&nbsp;&nbsp;&nbsp;&nbsp;title={Steel design based on a large language model},  
&nbsp;&nbsp;&nbsp;&nbsp;&nbsp;&nbsp;&nbsp;&nbsp;author={Tian, Shaohan and Jiang, Xue and Wang, Weiren and Jing, Zhihua and Zhang, Chi and Zhang, Cheng and Lookman, Turab and Su, Yanjing},  
&nbsp;&nbsp;&nbsp;&nbsp;&nbsp;&nbsp;&nbsp;&nbsp;journal={Acta Materialia},  
&nbsp;&nbsp;&nbsp;&nbsp;&nbsp;&nbsp;&nbsp;&nbsp;volume={285},    
&nbsp;&nbsp;&nbsp;&nbsp;&nbsp;&nbsp;&nbsp;&nbsp;pages={120663},

File: datasets/train_data.csv (part 38 of 46)
DOIs,title,abstract,Table_topic,Material,Tensile_name,Tensile_value,Tensile_unit,Yield_name,Yield_value,Yield_unit,Elongation_name,Elongation_value,Elongation_unit,H,B,C,N,O,F,Na,Mg,Al,Si,P,S,Cl,Ca,Ti,V,Cr,Mn,Fe,Co,Ni,Cu,Zn,As,Y,Zr,Nb,Mo,Sn,Sb,La,Ce,Ta,W,Pb,Bi,Text
10.1016/j.jmst.2016.03.022,Effects of Cr Content on the Microstructure and Properties of 26Cr-3.5Mo-2Ni and 29Cr-3.5Mo-2Ni Super Ferritic Stainless Steels,"By using scanning electron microscopy, energy-dispersive spectrometry, X-ray diffraction, strength and hardness measurements, the microstructure, precipitation, mechanical properties, and corrosion resistance have been investigated for two super ferritic stainless steels, 26Cr-3.5Mo-2Ni and 29Cr-3.5Mo-2Ni, with the aim to consider the effect of Cr content. The results showed that with the addition of Cr content, the recrystallization temperature was increased; the precipitation of Laves and Sigma (sigma) phases was promoted and the mechanical properties of super ferritic stainless steel were modified. Furthermore, the pitting corrosion resistance and corrosion resistance to H2SO4 of the two super ferritic stainless steels were improved. In addition, suitable annealing processing is a key factor to maintain integrated performance by optimizing microstructure and removing detrimental precipitation phases. Copyright (C) 2016, The editorial office of Journal of Materials Science & Technology. Published by Elsevier Limited.",Mechanical properties of the hot rolled super FSSs No. 1 and No. 2,No. 2,UTS (MPa),770,MPa,YS (MPa),740,MPa,EL (%),18,%,0,0,0.008,0.009,0,0,0,0,0,0.28,0,0,0,0,0.16,0,29.1,0.3,0,0,1.96,0,0,0,0,0,0.37,3.5,0,0,0,0,0,0,0,0,"Two super FSS grades (26Cr-3.5Mo-2Ni and 29Cr-3.5Mo-2Ni, denoted hereafter by No. 1 and No. 2, respectively) were first melted in a 150-kg vacuum induction furnace. The casting ingots with a diameter of 120 mm were then hot forged to slabs of 35 mm × 300 mm × 600 mm in dimension at temperature of 1200 to 1000 °C, and the slabs were subsequently hot rolled to 6 mm plates at 1150-900 °C. Finally, these slabs were annealed for 10 min at temperature ranging from 980 to 1100 °C and after that, they were air-cooled."
10.1016/j.matdes.2015.12.038,Strain hardening behavior and deformation substructure of Fe-20/27Mn-4Al-0.3C non-magnetic steels,"The association of strain hardening behavior with deformation substructure evolution, including dislocation substructures, mechanical twinning and microbands formation, was investigated in.Fe-20/27Mn-4A1-03C nonmagnetic steels. The critical stress for both twinning and microbanding were also estimated. With stacking fault energy enhanced to low-to-medium level, twin activation was largely diminished by reducing twin volume fraction and increasing their average spacing, such that the strain hardening rate was controlled mainly by dislocation strengthening and consequently presented a monotonous and rapid drop during entire tensile deformation process. In addition, the aggravated deformation heterogeneity in grain interior by less twin generation probably contributed to the preferential microbands formation along domain boundaries. (C) 2015 Published by Elsevier Ltd.",Tensile properties and calculated SFE of experimental steels.,20Mn,Tensile strength (MPa),603,MPa,Yield strength (MPa),304,MPa,Ultimate elongation (%),48,%,0,0,0.298,0.015,0,0,0,0,4.11,0.45,0.006,0.002,0,0,0,0.11,0,20.56,0,0,0,0,0,0,0,0,0,0,0,0,0,0,0,0,0,0,The Fe-20/27Mn-4Al-0.3C non-magnetic steels were melted in a vacuum induction furnace during steel making. The cast ingots were forged into several billets with a size of 500 (L)×100 (W)×40 (H) mm3. These forged billets then underwent 7 passes hot rolling in the temperature range of 900-1100°C. The hot rolled steels with final thickness of 4mm were followed by annealing at 900°C for 30min. T
10.1016/j.matdes.2015.12.038,Strain hardening behavior and deformation substructure of Fe-20/27Mn-4Al-0.3C non-magnetic steels,"The association of strain hardening behavior with deformation substructure evolution, including dislocation substructures, mechanical twinning and microbands formation, was investigated in.Fe-20/27Mn-4A1-03C nonmagnetic steels. The critical stress for both twinning and microbanding were also estimated. With stacking fault energy enhanced to low-to-medium level, twin activation was largely diminished by reducing twin volume fraction and increasing their average spacing, such that the strain hardening rate was controlled mainly by dislocation strengthening and consequently presented a monotonous and rapid drop during entire tensile deformation process. In addition, the aggravated deformation heterogeneity in grain interior by less twin generation probably contributed to the preferential microbands formation along domain boundaries. (C) 2015 Published by Elsevier Ltd.",Tensile properties and calculated SFE of experimental steels.,27Mn,Tensile strength (MPa),597,MPa,Yield strength (MPa),292,MPa,Ultimate elongation (%),46.5,%,0,0,0.297,0.006,0,0,0,0,4.21,0.28,0.003,0.006,0,0,0,0.09,0,27.01,0,0,0,0,0,0,0,0,0,0,0,0,0,0,0,0,0,0,The Fe-20/27Mn-4Al-0.3C non-magnetic steels were melted in a vacuum induction furnace during steel making. The cast ingots were forged into several billets with a size of 500 (L)×100 (W)×40 (H) mm3. These forged billets then underwent 7 passes hot rolling in the temperature range of 900-1100°C. The hot rolled steels with final thickness of 4mm were followed by annealing at 900°C for 30min. T
10.1016/j.matdes.2015.10.024,Influence of thermo-mechanical embrittlement processing on microstructure and mechanical behavior of a pressure vessel steel,"A thermo-mechanical embrittlement processing (TMEP) consisting of thermal aging and cold strain could cause the deterioration of reactor pressure vessel (RPV) steels in the form of an increase in the ductile to brittle transition temperature (DBTT) and a decrease in the upper-shelf energy (USE). In this study, the TMEP was employed to investigate the microstructure and the evolution of mechanical behavior of the SA508-IV pressure vessel steel. In the microstructure of the as-received state, Cr and Mn atoms replace Fe atoms and form alloying cementites, (Fe,Cr)(3)C and (Fe,Mn)(3)C, through in-situ nucleation. Due to the slower diffusion coefficient, Cr precipitates in the outer layer of the Mn clusters. In the subsequent embrittlement process, needle-shaped Mo2C, fine copper-rich precipitates (CRPs) and P-rich precipitates are formed, which play a great role in the mechanical behavior evolution. Mechanical test results show that a series of changes in mechanical behavior occurred. It has been found that DBTT fits a linear function of the square root of embrittling time at 520 degrees C (t(1/2)) from 10 h to 90 h degradation and the degree of embrittlement reaches saturation after 90 h. (C) 2015 Elsevier Ltd. All rights reserved.",Tensile test results of the different degradation state of SA508-IV steel.,0h (as-received),"Tensile strength, s b (MPa)",622,MPa,"Yield strength, s y (MPa)",509,MPa,"Elongation, d (%)",22.2,%,0,0,0.15,0,0,0,0,0,0.005,0.36,0.011,0.008,0,0,0,0,1.66,0.34,0,0,3.26,0.041,0,0,0,0,0,0.46,0,0,0,0,0,0,0,0,"The chemical composition of the SA508-IV Ni-Cr-Mo low-alloy steel is listed in Table 1 . As shown in Fig. 1 , the specimens were subjected to a heat treatment of 1.5h at 920°C, followed by water quenching (WQ) to room temperature (RT), re-heating to 650°C for 30h and furnace cooling to RT. Specimens without the further TMEP treatment are termed as ""the as-received state"". The degradation procedure has been worked out with aging, followed by the 10% uniform cold strain (Fig. 1). After standard grinding and polishing, the samples were etched by 5 volume percent (vol.%) nital. The bulk content of Cu in this experimental steel is 0.041wt.%."
10.1016/j.matdes.2015.10.024,Influence of thermo-mechanical embrittlement processing on microstructure and mechanical behavior of a pressure vessel steel,"A thermo-mechanical embrittlement processing (TMEP) consisting of thermal aging and cold strain could cause the deterioration of reactor pressure vessel (RPV) steels in the form of an increase in the ductile to brittle transition temperature (DBTT) and a decrease in the upper-shelf energy (USE). In this study, the TMEP was employed to investigate the microstructure and the evolution of mechanical behavior of the SA508-IV pressure vessel steel. In the microstructure of the as-received state, Cr and Mn atoms replace Fe atoms and form alloying cementites, (Fe,Cr)(3)C and (Fe,Mn)(3)C, through in-situ nucleation. Due to the slower diffusion coefficient, Cr precipitates in the outer layer of the Mn clusters. In the subsequent embrittlement process, needle-shaped Mo2C, fine copper-rich precipitates (CRPs) and P-rich precipitates are formed, which play a great role in the mechanical behavior evolution. Mechanical test results show that a series of changes in mechanical behavior occurred. It has been found that DBTT fits a linear function of the square root of embrittling time at 520 degrees C (t(1/2)) from 10 h to 90 h degradation and the degree of embrittlement reaches saturation after 90 h. (C) 2015 Elsevier Ltd. All rights reserved.",Tensile test results of the different degradation state of SA508-IV steel.,10h,"Tensile strength, s b (MPa)",777,MPa,"Yield strength, s y (MPa)",743,MPa,"Elongation, d (%)",12.9,%,0,0,0.15,0,0,0,0,0,0.005,0.36,0.011,0.008,0,0,0,0,1.66,0.34,0,0,3.26,0.041,0,0,0,0,0,0.46,0,0,0,0,0,0,0,0,"The chemical composition of the SA508-IV Ni-Cr-Mo low-alloy steel is listed in Table 1 . As shown in Fig. 1 , the specimens were subjected to a heat treatment of 1.5h at 920°C, followed by water quenching (WQ) to room temperature (RT), re-heating to 650°C for 30h and furnace cooling to RT. Specimens without the further TMEP treatment are termed as ""the as-received state"". The degradation procedure has been worked out with aging, followed by the 10% uniform cold strain (Fig. 1). After standard grinding and polishing, the samples were etched by 5 volume percent (vol.%) nital. The bulk content of Cu in this experimental steel is 0.041wt.%. The tempering-degradation process in Ref.  is that holding the specimens at 520°C for 10h, and then air cooling to room temperature."
10.1016/j.matdes.2015.10.024,Influence of thermo-mechanical embrittlement processing on microstructure and mechanical behavior of a pressure vessel steel,"A thermo-mechanical embrittlement processing (TMEP) consisting of thermal aging and cold strain could cause the deterioration of reactor pressure vessel (RPV) steels in the form of an increase in the ductile to brittle transition temperature (DBTT) and a decrease in the upper-shelf energy (USE). In this study, the TMEP was employed to investigate the microstructure and the evolution of mechanical behavior of the SA508-IV pressure vessel steel. In the microstructure of the as-received state, Cr and Mn atoms replace Fe atoms and form alloying cementites, (Fe,Cr)(3)C and (Fe,Mn)(3)C, through in-situ nucleation. Due to the slower diffusion coefficient, Cr precipitates in the outer layer of the Mn clusters. In the subsequent embrittlement process, needle-shaped Mo2C, fine copper-rich precipitates (CRPs) and P-rich precipitates are formed, which play a great role in the mechanical behavior evolution. Mechanical test results show that a series of changes in mechanical behavior occurred. It has been found that DBTT fits a linear function of the square root of embrittling time at 520 degrees C (t(1/2)) from 10 h to 90 h degradation and the degree of embrittlement reaches saturation after 90 h. (C) 2015 Elsevier Ltd. All rights reserved.",Tensile test results of the different degradation state of SA508-IV steel.,30h,"Tensile strength, s b (MPa)",812,MPa,"Yield strength, s y (MPa)",769,MPa,"Elongation, d (%)",11.3,%,0,0,0.15,0,0,0,0,0,0.005,0.36,0.011,0.008,0,0,0,0,1.66,0.34,0,0,3.26,0.041,0,0,0,0,0,0.46,0,0,0,0,0,0,0,0,"The chemical composition of the SA508-IV Ni-Cr-Mo low-alloy steel is listed in Table 1 . As shown in Fig. 1 , the specimens were subjected to a heat treatment of 1.5h at 920°C, followed by water quenching (WQ) to room temperature (RT), re-heating to 650°C for 30h and furnace cooling to RT. Specimens without the further TMEP treatment are termed as ""the as-received state"". The degradation procedure has been worked out with aging, followed by the 10% uniform cold strain (Fig. 1). After standard grinding and polishing, the samples were etched by 5 volume percent (vol.%) nital. The bulk content of Cu in this experimental steel is 0.041wt.%. The tempering-degradation process in Ref.  is that holding the specimens at 520°C for 30h, and then air cooling to room temperature."
10.1016/j.matdes.2015.10.024,Influence of thermo-mechanical embrittlement processing on microstructure and mechanical behavior of a pressure vessel steel,"A thermo-mechanical embrittlement processing (TMEP) consisting of thermal aging and cold strain could cause the deterioration of reactor pressure vessel (RPV) steels in the form of an increase in the ductile to brittle transition temperature (DBTT) and a decrease in the upper-shelf energy (USE). In this study, the TMEP was employed to investigate the microstructure and the evolution of mechanical behavior of the SA508-IV pressure vessel steel. In the microstructure of the as-received state, Cr and Mn atoms replace Fe atoms and form alloying cementites, (Fe,Cr)(3)C and (Fe,Mn)(3)C, through in-situ nucleation. Due to the slower diffusion coefficient, Cr precipitates in the outer layer of the Mn clusters. In the subsequent embrittlement process, needle-shaped Mo2C, fine copper-rich precipitates (CRPs) and P-rich precipitates are formed, which play a great role in the mechanical behavior evolution. Mechanical test results show that a series of changes in mechanical behavior occurred. It has been found that DBTT fits a linear function of the square root of embrittling time at 520 degrees C (t(1/2)) from 10 h to 90 h degradation and the degree of embrittlement reaches saturation after 90 h. (C) 2015 Elsevier Ltd. All rights reserved.",Tensile test results of the different degradation state of SA508-IV steel.,90h,"Tensile strength, s b (MPa)",866,MPa,"Yield strength, s y (MPa)",803,MPa,"Elongation, d (%)",14.7,%,0,0,0.15,0,0,0,0,0,0.005,0.36,0.011,0.008,0,0,0,0,1.66,0.34,0,0,3.26,0.041,0,0,0,0,0,0.46,0,0,0,0,0,0,0,0,"The chemical composition of the SA508-IV Ni-Cr-Mo low-alloy steel is listed in Table 1 . As shown in Fig. 1 , the specimens were subjected to a heat treatment of 1.5h at 920°C, followed by water quenching (WQ) to room temperature (RT), re-heating to 650°C for 30h and furnace cooling to RT. Specimens without the further TMEP treatment are termed as ""the as-received state"". The degradation procedure has been worked out with aging, followed by the 10% uniform cold strain (Fig. 1). After standard grinding and polishing, the samples were etched by 5 volume percent (vol.%) nital. The bulk content of Cu in this experimental steel is 0.041wt.%. The tempering-degradation process in Ref.  is that holding the specimens at 520°C for 90h, and then air cooling to room temperature."
10.1016/j.matdes.2015.10.024,Influence of thermo-mechanical embrittlement processing on microstructure and mechanical behavior of a pressure vessel steel,"A thermo-mechanical embrittlement processing (TMEP) consisting of thermal aging and cold strain could cause the deterioration of reactor pressure vessel (RPV) steels in the form of an increase in the ductile to brittle transition temperature (DBTT) and a decrease in the upper-shelf energy (USE). In this study, the TMEP was employed to investigate the microstructure and the evolution of mechanical behavior of the SA508-IV pressure vessel steel. In the microstructure of the as-received state, Cr and Mn atoms replace Fe atoms and form alloying cementites, (Fe,Cr)(3)C and (Fe,Mn)(3)C, through in-situ nucleation. Due to the slower diffusion coefficient, Cr precipitates in the outer layer of the Mn clusters. In the subsequent embrittlement process, needle-shaped Mo2C, fine copper-rich precipitates (CRPs) and P-rich precipitates are formed, which play a great role in the mechanical behavior evolution. Mechanical test results show that a series of changes in mechanical behavior occurred. It has been found that DBTT fits a linear function of the square root of embrittling time at 520 degrees C (t(1/2)) from 10 h to 90 h degradation and the degree of embrittlement reaches saturation after 90 h. (C) 2015 Elsevier Ltd. All rights reserved.",Tensile test results of the different degradation state of SA508-IV steel.,180h,"Tensile strength, s b (MPa)",854,MPa,"Yield strength, s y (MPa)",797,MPa,"Elongation, d (%)",13,%,0,0,0.15,0,0,0,0,0,0.005,0.36,0.011,0.008,0,0,0,0,1.66,0.34,0,0,3.26,0.041,0,0,0,0,0,0.46,0,0,0,0,0,0,0,0,"The chemical composition of the SA508-IV Ni-Cr-Mo low-alloy steel is listed in Table 1 . As shown in Fig. 1 , the specimens were subjected to a heat treatment of 1.5h at 920°C, followed by water quenching (WQ) to room temperature (RT), re-heating to 650°C for 30h and furnace cooling to RT. Specimens without the further TMEP treatment are termed as ""the as-received state"". The degradation procedure has been worked out with aging, followed by the 10% uniform cold strain (Fig. 1). After standard grinding and polishing, the samples were etched by 5 volume percent (vol.%) nital. The bulk content of Cu in this experimental steel is 0.041wt.%. The tempering-degradation process in Ref.  is that holding the specimens at 520°C for 180h, and then air cooling to room temperature."
10.1016/j.msea.2015.02.067,Development of high strength hot rolled low carbon copper-bearing steel containing nanometer sized carbides,"A low carbon ferritic steel was alloyed with Ti, Mo and Cu with the intention of achieving greater increment in strength by multiple precipitate strengthening. The steel is hot rolled and subjected to interrupted cooling to enable precipitation of Ti-Mo carbides and copper. Thermodynamic calculations were carried out to determine equilibrium phase fractions at different temperatures. Microstructure characterization using transmission electron microscopy and composition analysis revealed that the steel contains similar to 5 nm size precipitates of (Ti,Mo)C. Precipitation kinetics calculations using MatCalc software showed that mainly body centered cubic copper precipitates of size < 5nm form under the cooling conditions in the present study. The steel has the high tensile strength of 853 MPa and good ductility. The yield strength increases by 420 MPa, which is more than that achieved in hot rolled low carbon ferritic steels with only copper precipitates or only carbide precipitates. The precipitation and strengthening contribution of copper and (Ti,Mo)C precipitates and their effect on the work hardening behavior is discussed. (C) 2015 Elsevier B.V. All rights reserved.","Measured yield strength (YS), tensile strength(TS), % elongation and calculated precipitation strengthening contribution and increment in YS due to finer grain size (Ds

g
).",CMn,TS (MPa),401,MPa,YS (MPa),267,MPa,% Elongation,33,%,0,0,0.07,0,0,0,0,0,0.04,0.32,0,0,0,0,0,0,0,1.47,0,0,0,0,0,0,0,0,0,0,0,0,0,0,0,0,0,0,"The alloys were prepared using vacuum induction melting into 5.7kg ingots. The ingots were forged and rolled at 1100°C into 15mm thick slabs. The slabs were then heated to 1250°C and held for 30min to dissolve any precipitates and then rolled to 75% reduction at 900°C. After rolling the specimens were first air cooled to 650°C and held for 5min, followed by air cooling to 500°C where it was held for 60min and then furnace cooled to room temperature."
10.1016/j.msea.2015.02.067,Development of high strength hot rolled low carbon copper-bearing steel containing nanometer sized carbides,"A low carbon ferritic steel was alloyed with Ti, Mo and Cu with the intention of achieving greater increment in strength by multiple precipitate strengthening. The steel is hot rolled and subjected to interrupted cooling to enable precipitation of Ti-Mo carbides and copper. Thermodynamic calculations were carried out to determine equilibrium phase fractions at different temperatures. Microstructure characterization using transmission electron microscopy and composition analysis revealed that the steel contains similar to 5 nm size precipitates of (Ti,Mo)C. Precipitation kinetics calculations using MatCalc software showed that mainly body centered cubic copper precipitates of size < 5nm form under the cooling conditions in the present study. The steel has the high tensile strength of 853 MPa and good ductility. The yield strength increases by 420 MPa, which is more than that achieved in hot rolled low carbon ferritic steels with only copper precipitates or only carbide precipitates. The precipitation and strengthening contribution of copper and (Ti,Mo)C precipitates and their effect on the work hardening behavior is discussed. (C) 2015 Elsevier B.V. All rights reserved.","Measured yield strength (YS), tensile strength(TS), % elongation and calculated precipitation strengthening contribution and increment in YS due to finer grain size (Ds

g
).",TiMo,TS (MPa),770,MPa,YS (MPa),642,MPa,% Elongation,16,%,0,0,0.07,0,0,0,0,0,0.04,0.32,0,0,0,0,0.09,0,0,1.34,0,0,0,0,0,0,0,0,0,0.2,0,0,0,0,0,0,0,0,"The alloys were prepared using vacuum induction melting into 5.7kg ingots. The ingots were forged and rolled at 1100°C into 15mm thick slabs. The slabs were then heated to 1250°C and held for 30min to dissolve any precipitates and then rolled to 75% reduction at 900°C. After rolling the specimens were first air cooled to 650°C and held for 5min, followed by air cooling to 500°C where it was held for 60min and then furnace cooled to room temperature."
10.1016/j.msea.2015.02.067,Development of high strength hot rolled low carbon copper-bearing steel containing nanometer sized carbides,"A low carbon ferritic steel was alloyed with Ti, Mo and Cu with the intention of achieving greater increment in strength by multiple precipitate strengthening. The steel is hot rolled and subjected to interrupted cooling to enable precipitation of Ti-Mo carbides and copper. Thermodynamic calculations were carried out to determine equilibrium phase fractions at different temperatures. Microstructure characterization using transmission electron microscopy and composition analysis revealed that the steel contains similar to 5 nm size precipitates of (Ti,Mo)C. Precipitation kinetics calculations using MatCalc software showed that mainly body centered cubic copper precipitates of size < 5nm form under the cooling conditions in the present study. The steel has the high tensile strength of 853 MPa and good ductility. The yield strength increases by 420 MPa, which is more than that achieved in hot rolled low carbon ferritic steels with only copper precipitates or only carbide precipitates. The precipitation and strengthening contribution of copper and (Ti,Mo)C precipitates and their effect on the work hardening behavior is discussed. (C) 2015 Elsevier B.V. All rights reserved.","Measured yield strength (YS), tensile strength(TS), % elongation and calculated precipitation strengthening contribution and increment in YS due to finer grain size (Ds

g
).",CuTiMo,TS (MPa),853,MPa,YS (MPa),732,MPa,% Elongation,16.6,%,0,0,0.07,0,0,0,0,0,0.04,0.34,0,0,0,0,0.09,0,0,1.53,0,0,0,1.17,0,0,0,0,0,0.21,0,0,0,0,0,0,0,0,"The alloys were prepared using vacuum induction melting into 5.7kg ingots. The ingots were forged and rolled at 1100°C into 15mm thick slabs. The slabs were then heated to 1250°C and held for 30min to dissolve any precipitates and then rolled to 75% reduction at 900°C. After rolling the specimens were first air cooled to 650°C and held for 5min, followed by air cooling to 500°C where it was held for 60min and then furnace cooled to room temperature."
10.1016/j.matchar.2015.11.001,Ultrahigh strength nano/ultrafine-grained 304 stainless steel through three-stage cold rolling and annealing treatment,"An approach involving grain refinement through three-stages of cold rolling and annealing was explored with 304 austenitic stainless steel to obtain ultrahigh strength. Equiaxed nano/ultrafine austenite grains of average grain size of similar to 150 nm (the smallest grain size was similar to 80 nm) was obtained with desirable combination of strength and moderate ductility (yield strength -1120 MPa, tensile strength -1440 MPa, and elongation -12%). The mechanism of transformation of martensite to austenite was diffusional reversion, when the specimens were annealed in the temperature range of 550-650 degrees C. (C) 2015 Elsevier Inc. All rights reserved.",Tensile properties of samples annealed at different temperatures.,Initial,"Tensile strength, MPa",765,MPa,"Yield strength, MPa",330,MPa,"Elongation to failure, %",90,%,0,0,0,0,0,0,0,0,0.015,0.4,0.03,0,0,0,0,0.08,17.3,1.63,0,0,8.45,0,0,0,0,0,0.04,0.12,0,0,0,0,0,0,0,0,"304 austenitic stainless steel of chemical composition listed in Table 1 was studied. The steel sheet of dimensions 50 mm × 60 mm × 120 mm was homogenized at 1200 °C for 3 h before hot rolling via 7 passes using Φ450 mm trial rolling mill and thickness was reduced from 50 to 4.5 mm. The start and finish rolling temperatures were 1180 °C and 1080 °C, respectively. The hot-rolled sheet was water-quenched to ambient temperature. The three-stage cold rolling and annealing treatments to obtain nano/ultrafine grains is schematically presented in Fig. 1. Multistage unidirectional cold rolling with uniform reduction in thickness was carried out at room temperature using a four-calendar rolling mill with oil lubrication, and the final thickness of 0.7 mm and total reduction of ~ 85%. Annealing treatments were performed in an electric furnace."
10.1016/j.matchar.2015.11.001,Ultrahigh strength nano/ultrafine-grained 304 stainless steel through three-stage cold rolling and annealing treatment,"An approach involving grain refinement through three-stages of cold rolling and annealing was explored with 304 austenitic stainless steel to obtain ultrahigh strength. Equiaxed nano/ultrafine austenite grains of average grain size of similar to 150 nm (the smallest grain size was similar to 80 nm) was obtained with desirable combination of strength and moderate ductility (yield strength -1120 MPa, tensile strength -1440 MPa, and elongation -12%). The mechanism of transformation of martensite to austenite was diffusional reversion, when the specimens were annealed in the temperature range of 550-650 degrees C. (C) 2015 Elsevier Inc. All rights reserved.",Tensile properties of samples annealed at different temperatures.,The first stage,"Tensile strength, MPa",835,MPa,"Yield strength, MPa",370,MPa,"Elongation to failure, %",79,%,0,0,0,0,0,0,0,0,0.015,0.4,0.03,0,0,0,0,0.08,17.3,1.63,0,0,8.45,0,0,0,0,0,0.04,0.12,0,0,0,0,0,0,0,0,"304 austenitic stainless steel of chemical composition listed in Table 1 was studied. The steel sheet of dimensions 50 mm × 60 mm × 120 mm was homogenized at 1200 °C for 3 h before hot rolling via 7 passes using Φ450 mm trial rolling mill and thickness was reduced from 50 to 4.5 mm. The start and finish rolling temperatures were 1180 °C and 1080 °C, respectively. The hot-rolled sheet was water-quenched to ambient temperature. The three-stage cold rolling and annealing treatments to obtain nano/ultrafine grains is schematically presented in Fig. 1. Multistage unidirectional cold rolling with uniform reduction in thickness was carried out at room temperature using a four-calendar rolling mill with oil lubrication, and the final thickness of 0.7 mm and total reduction of ~ 85%. Annealing treatments were performed in an electric furnace."
10.1016/j.matchar.2015.11.001,Ultrahigh strength nano/ultrafine-grained 304 stainless steel through three-stage cold rolling and annealing treatment,"An approach involving grain refinement through three-stages of cold rolling and annealing was explored with 304 austenitic stainless steel to obtain ultrahigh strength. Equiaxed nano/ultrafine austenite grains of average grain size of similar to 150 nm (the smallest grain size was similar to 80 nm) was obtained with desirable combination of strength and moderate ductility (yield strength -1120 MPa, tensile strength -1440 MPa, and elongation -12%). The mechanism of transformation of martensite to austenite was diffusional reversion, when the specimens were annealed in the temperature range of 550-650 degrees C. (C) 2015 Elsevier Inc. All rights reserved.",Tensile properties of samples annealed at different temperatures.,The second stage,"Tensile strength, MPa",820,MPa,"Yield strength, MPa",430,MPa,"Elongation to failure, %",72,%,0,0,0,0,0,0,0,0,0.015,0.4,0.03,0,0,0,0,0.08,17.3,1.63,0,0,8.45,0,0,0,0,0,0.04,0.12,0,0,0,0,0,0,0,0,"304 austenitic stainless steel of chemical composition listed in Table 1 was studied. The steel sheet of dimensions 50 mm × 60 mm × 120 mm was homogenized at 1200 °C for 3 h before hot rolling via 7 passes using Φ450 mm trial rolling mill and thickness was reduced from 50 to 4.5 mm. The start and finish rolling temperatures were 1180 °C and 1080 °C, respectively. The hot-rolled sheet was water-quenched to ambient temperature. The three-stage cold rolling and annealing treatments to obtain nano/ultrafine grains is schematically presented in Fig. 1. Multistage unidirectional cold rolling with uniform reduction in thickness was carried out at room temperature using a four-calendar rolling mill with oil lubrication, and the final thickness of 0.7 mm and total reduction of ~ 85%. Annealing treatments were performed in an electric furnace."
10.1016/j.matchar.2015.11.001,Ultrahigh strength nano/ultrafine-grained 304 stainless steel through three-stage cold rolling and annealing treatment,"An approach involving grain refinement through three-stages of cold rolling and annealing was explored with 304 austenitic stainless steel to obtain ultrahigh strength. Equiaxed nano/ultrafine austenite grains of average grain size of similar to 150 nm (the smallest grain size was similar to 80 nm) was obtained with desirable combination of strength and moderate ductility (yield strength -1120 MPa, tensile strength -1440 MPa, and elongation -12%). The mechanism of transformation of martensite to austenite was diffusional reversion, when the specimens were annealed in the temperature range of 550-650 degrees C. (C) 2015 Elsevier Inc. All rights reserved.",Tensile properties of samples annealed at different temperatures.,The third stage,"Tensile strength, MPa",1480,MPa,"Yield strength, MPa",1055,MPa,"Elongation to failure, %",10,%,0,0,0,0,0,0,0,0,0.015,0.4,0.03,0,0,0,0,0.08,17.3,1.63,0,0,8.45,0,0,0,0,0,0.04,0.12,0,0,0,0,0,0,0,0,"304 austenitic stainless steel of chemical composition listed in Table 1 was studied. The steel sheet of dimensions 50 mm × 60 mm × 120 mm was homogenized at 1200 °C for 3 h before hot rolling via 7 passes using Φ450 mm trial rolling mill and thickness was reduced from 50 to 4.5 mm. The start and finish rolling temperatures were 1180 °C and 1080 °C, respectively. The hot-rolled sheet was water-quenched to ambient temperature. The three-stage cold rolling and annealing treatments to obtain nano/ultrafine grains is schematically presented in Fig. 1. Multistage unidirectional cold rolling with uniform reduction in thickness was carried out at room temperature using a four-calendar rolling mill with oil lubrication, and the final thickness of 0.7 mm and total reduction of ~ 85%. Annealing treatments were performed in an electric furnace."
10.1016/j.matchar.2015.11.001,Ultrahigh strength nano/ultrafine-grained 304 stainless steel through three-stage cold rolling and annealing treatment,"An approach involving grain refinement through three-stages of cold rolling and annealing was explored with 304 austenitic stainless steel to obtain ultrahigh strength. Equiaxed nano/ultrafine austenite grains of average grain size of similar to 150 nm (the smallest grain size was similar to 80 nm) was obtained with desirable combination of strength and moderate ductility (yield strength -1120 MPa, tensile strength -1440 MPa, and elongation -12%). The mechanism of transformation of martensite to austenite was diffusional reversion, when the specimens were annealed in the temperature range of 550-650 degrees C. (C) 2015 Elsevier Inc. All rights reserved.",Tensile properties of samples annealed at different temperatures.,The third stage,"Tensile strength, MPa",1440,MPa,"Yield strength, MPa",1120,MPa,"Elongation to failure, %",12,%,0,0,0,0,0,0,0,0,0.015,0.4,0.03,0,0,0,0,0.08,17.3,1.63,0,0,8.45,0,0,0,0,0,0.04,0.12,0,0,0,0,0,0,0,0,"304 austenitic stainless steel of chemical composition listed in Table 1 was studied. The steel sheet of dimensions 50 mm × 60 mm × 120 mm was homogenized at 1200 °C for 3 h before hot rolling via 7 passes using Φ450 mm trial rolling mill and thickness was reduced from 50 to 4.5 mm. The start and finish rolling temperatures were 1180 °C and 1080 °C, respectively. The hot-rolled sheet was water-quenched to ambient temperature. The three-stage cold rolling and annealing treatments to obtain nano/ultrafine grains is schematically presented in Fig. 1. Multistage unidirectional cold rolling with uniform reduction in thickness was carried out at room temperature using a four-calendar rolling mill with oil lubrication, and the final thickness of 0.7 mm and total reduction of ~ 85%. Annealing treatments were performed in an electric furnace."
10.1016/j.matchar.2015.11.001,Ultrahigh strength nano/ultrafine-grained 304 stainless steel through three-stage cold rolling and annealing treatment,"An approach involving grain refinement through three-stages of cold rolling and annealing was explored with 304 austenitic stainless steel to obtain ultrahigh strength. Equiaxed nano/ultrafine austenite grains of average grain size of similar to 150 nm (the smallest grain size was similar to 80 nm) was obtained with desirable combination of strength and moderate ductility (yield strength -1120 MPa, tensile strength -1440 MPa, and elongation -12%). The mechanism of transformation of martensite to austenite was diffusional reversion, when the specimens were annealed in the temperature range of 550-650 degrees C. (C) 2015 Elsevier Inc. All rights reserved.",Tensile properties of samples annealed at different temperatures.,The third stage,"Tensile strength, MPa",1160,MPa,"Yield strength, MPa",885,MPa,"Elongation to failure, %",20,%,0,0,0,0,0,0,0,0,0.015,0.4,0.03,0,0,0,0,0.08,17.3,1.63,0,0,8.45,0,0,0,0,0,0.04,0.12,0,0,0,0,0,0,0,0,"304 austenitic stainless steel of chemical composition listed in Table 1 was studied. The steel sheet of dimensions 50 mm × 60 mm × 120 mm was homogenized at 1200 °C for 3 h before hot rolling via 7 passes using Φ450 mm trial rolling mill and thickness was reduced from 50 to 4.5 mm. The start and finish rolling temperatures were 1180 °C and 1080 °C, respectively. The hot-rolled sheet was water-quenched to ambient temperature. The three-stage cold rolling and annealing treatments to obtain nano/ultrafine grains is schematically presented in Fig. 1. Multistage unidirectional cold rolling with uniform reduction in thickness was carried out at room temperature using a four-calendar rolling mill with oil lubrication, and the final thickness of 0.7 mm and total reduction of ~ 85%. Annealing treatments were performed in an electric furnace."
10.1016/j.msea.2005.03.074,Effects of austenite reversion during overageing on the mechanical properties of 18 Ni (350) maraging steel,"The sequence of austenite reversion during overageing in 18 Ni (350) maraging steel was examined and its effects on the mechanical properties were evaluated. Austenite with different morphological features were identified at different stages of overageing. The reverted austenite caused decrease in the yield strength (YS) and ultimate tensile strength (UTS) and increase in the tensile ductility. Though the presence of austenite appeared to be beneficial to impact toughness in the initial stages of overageing, severe embrittlement was noticed in samples subjected to prolonged ageing. The observed deterioration in toughness with continued overageing was associated with the coarsening of intermetallic precipitates formed during the early stages of ageing. Electron probe micro analysis (EPMA) carried out on fracture surface identified the embrittling species as precipitates rich in titanium and nickel. (c) 2005 Elsevier B.V. All rights reserved.",Austenite content and mechanical properties of the material aged to different conditions,640degC-1h,UTS (MPa),1715,MPa,0.2% YS (MPa),1504,MPa,Total elongation (%),10.7,%,0,0,0.0046,0,0,0,0,0,0.12,0,0.005,0.0028,0,0,1.63,0,0,0.021,0,12.32,18.39,0,0,0,0,0,0,3.99,0,0,0,0,0,0,0,0,"The maraging steel used in this study was of 350 Grade vacuum induction melted quality forging of 70mm diameter, in double solution-treated (950°C-2h air-cooled, followed by 820°C-2h air-cooled) condition. Cylindrical tensile specimens of 4mm diameter and 20mm gage length and standard Charpy V-notch impact specimens of 10mm×10mm×55mm were machined along the half-radius location of the rod, with their long axis coinciding with the length of the rod. Ageing of the tensile and impact specimens was carried out in a Kanthal air furnace with a temperature accuracy of ±5°C. Ageing was terminated by quenching the specimens in water maintained at 27°C. After 1 h of ageing at 640 °C the sample possessed an excellent toughness."
10.1016/j.msea.2005.03.074,Effects of austenite reversion during overageing on the mechanical properties of 18 Ni (350) maraging steel,"The sequence of austenite reversion during overageing in 18 Ni (350) maraging steel was examined and its effects on the mechanical properties were evaluated. Austenite with different morphological features were identified at different stages of overageing. The reverted austenite caused decrease in the yield strength (YS) and ultimate tensile strength (UTS) and increase in the tensile ductility. Though the presence of austenite appeared to be beneficial to impact toughness in the initial stages of overageing, severe embrittlement was noticed in samples subjected to prolonged ageing. The observed deterioration in toughness with continued overageing was associated with the coarsening of intermetallic precipitates formed during the early stages of ageing. Electron probe micro analysis (EPMA) carried out on fracture surface identified the embrittling species as precipitates rich in titanium and nickel. (c) 2005 Elsevier B.V. All rights reserved.",Austenite content and mechanical properties of the material aged to different conditions,640degC-2h,UTS (MPa),1615,MPa,0.2% YS (MPa),1414,MPa,Total elongation (%),11.3,%,0,0,0.0046,0,0,0,0,0,0.12,0,0.005,0.0028,0,0,1.63,0,0,0.021,0,12.32,18.39,0,0,0,0,0,0,3.99,0,0,0,0,0,0,0,0,"The maraging steel used in this study was of 350 Grade vacuum induction melted quality forging of 70mm diameter, in double solution-treated (950°C-2h air-cooled, followed by 820°C-2h air-cooled) condition. Cylindrical tensile specimens of 4mm diameter and 20mm gage length and standard Charpy V-notch impact specimens of 10mm×10mm×55mm were machined along the half-radius location of the rod, with their long axis coinciding with the length of the rod. Ageing of the tensile and impact specimens was carried out in a Kanthal air furnace with a temperature accuracy of ±5°C. Ageing was terminated by quenching the specimens in water maintained at 27°C. After 2 h of ageing at 640 °C the sample possessed an excellent toughness."
