Repository: MGEdata/SteelScientist

# SteelScientist

## 📝Cite  


**Paper link:**[Steel design based on a large language model](https://doi.org/10.1016/j.actamat.2024.120663)  

@article{tian2025steel,  
&nbsp;&nbsp;&nbsp;&nbsp;&nbsp;&nbsp;&nbsp;&nbsp;title={Steel design based on a large language model},  
&nbsp;&nbsp;&nbsp;&nbsp;&nbsp;&nbsp;&nbsp;&nbsp;author={Tian, Shaohan and Jiang, Xue and Wang, Weiren and Jing, Zhihua and Zhang, Chi and Zhang, Cheng and Lookman, Turab and Su, Yanjing},  
&nbsp;&nbsp;&nbsp;&nbsp;&nbsp;&nbsp;&nbsp;&nbsp;journal={Acta Materialia},  
&nbsp;&nbsp;&nbsp;&nbsp;&nbsp;&nbsp;&nbsp;&nbsp;volume={285},    
&nbsp;&nbsp;&nbsp;&nbsp;&nbsp;&nbsp;&nbsp;&nbsp;pages={120663},

File: datasets/train_data.csv (part 39 of 46)
DOIs,title,abstract,Table_topic,Material,Tensile_name,Tensile_value,Tensile_unit,Yield_name,Yield_value,Yield_unit,Elongation_name,Elongation_value,Elongation_unit,H,B,C,N,O,F,Na,Mg,Al,Si,P,S,Cl,Ca,Ti,V,Cr,Mn,Fe,Co,Ni,Cu,Zn,As,Y,Zr,Nb,Mo,Sn,Sb,La,Ce,Ta,W,Pb,Bi,Text
10.1016/j.msea.2005.03.074,Effects of austenite reversion during overageing on the mechanical properties of 18 Ni (350) maraging steel,"The sequence of austenite reversion during overageing in 18 Ni (350) maraging steel was examined and its effects on the mechanical properties were evaluated. Austenite with different morphological features were identified at different stages of overageing. The reverted austenite caused decrease in the yield strength (YS) and ultimate tensile strength (UTS) and increase in the tensile ductility. Though the presence of austenite appeared to be beneficial to impact toughness in the initial stages of overageing, severe embrittlement was noticed in samples subjected to prolonged ageing. The observed deterioration in toughness with continued overageing was associated with the coarsening of intermetallic precipitates formed during the early stages of ageing. Electron probe micro analysis (EPMA) carried out on fracture surface identified the embrittling species as precipitates rich in titanium and nickel. (c) 2005 Elsevier B.V. All rights reserved.",Austenite content and mechanical properties of the material aged to different conditions,640degC-4h,UTS (MPa),1534,MPa,0.2% YS (MPa),1308,MPa,Total elongation (%),12.2,%,0,0,0.0046,0,0,0,0,0,0.12,0,0.005,0.0028,0,0,1.63,0,0,0.021,0,12.32,18.39,0,0,0,0,0,0,3.99,0,0,0,0,0,0,0,0,"The maraging steel used in this study was of 350 Grade vacuum induction melted quality forging of 70mm diameter, in double solution-treated (950°C-2h air-cooled, followed by 820°C-2h air-cooled) condition. Cylindrical tensile specimens of 4mm diameter and 20mm gage length and standard Charpy V-notch impact specimens of 10mm×10mm×55mm were machined along the half-radius location of the rod, with their long axis coinciding with the length of the rod. Ageing of the tensile and impact specimens was carried out in a Kanthal air furnace with a temperature accuracy of ±5°C. Ageing was terminated by quenching the specimens in water maintained at 27°C. After 4 h of ageing at 640 °C the sample possessed an excellent toughness."
10.1016/j.msea.2005.03.074,Effects of austenite reversion during overageing on the mechanical properties of 18 Ni (350) maraging steel,"The sequence of austenite reversion during overageing in 18 Ni (350) maraging steel was examined and its effects on the mechanical properties were evaluated. Austenite with different morphological features were identified at different stages of overageing. The reverted austenite caused decrease in the yield strength (YS) and ultimate tensile strength (UTS) and increase in the tensile ductility. Though the presence of austenite appeared to be beneficial to impact toughness in the initial stages of overageing, severe embrittlement was noticed in samples subjected to prolonged ageing. The observed deterioration in toughness with continued overageing was associated with the coarsening of intermetallic precipitates formed during the early stages of ageing. Electron probe micro analysis (EPMA) carried out on fracture surface identified the embrittling species as precipitates rich in titanium and nickel. (c) 2005 Elsevier B.V. All rights reserved.",Austenite content and mechanical properties of the material aged to different conditions,640degC-6h,UTS (MPa),1474,MPa,0.2% YS (MPa),1211,MPa,Total elongation (%),12.2,%,0,0,0.0046,0,0,0,0,0,0.12,0,0.005,0.0028,0,0,1.63,0,0,0.021,0,12.32,18.39,0,0,0,0,0,0,3.99,0,0,0,0,0,0,0,0,"The maraging steel used in this study was of 350 Grade vacuum induction melted quality forging of 70mm diameter, in double solution-treated (950°C-2h air-cooled, followed by 820°C-2h air-cooled) condition. Cylindrical tensile specimens of 4mm diameter and 20mm gage length and standard Charpy V-notch impact specimens of 10mm×10mm×55mm were machined along the half-radius location of the rod, with their long axis coinciding with the length of the rod. Ageing of the tensile and impact specimens was carried out in a Kanthal air furnace with a temperature accuracy of ±5°C. Ageing was terminated by quenching the specimens in water maintained at 27°C. After 6 h of ageing at 640 °C the sample possessed an excellent toughness."
10.1016/j.msea.2005.03.074,Effects of austenite reversion during overageing on the mechanical properties of 18 Ni (350) maraging steel,"The sequence of austenite reversion during overageing in 18 Ni (350) maraging steel was examined and its effects on the mechanical properties were evaluated. Austenite with different morphological features were identified at different stages of overageing. The reverted austenite caused decrease in the yield strength (YS) and ultimate tensile strength (UTS) and increase in the tensile ductility. Though the presence of austenite appeared to be beneficial to impact toughness in the initial stages of overageing, severe embrittlement was noticed in samples subjected to prolonged ageing. The observed deterioration in toughness with continued overageing was associated with the coarsening of intermetallic precipitates formed during the early stages of ageing. Electron probe micro analysis (EPMA) carried out on fracture surface identified the embrittling species as precipitates rich in titanium and nickel. (c) 2005 Elsevier B.V. All rights reserved.",Austenite content and mechanical properties of the material aged to different conditions,640degC-8h,UTS (MPa),1458,MPa,0.2% YS (MPa),1203,MPa,Total elongation (%),13.1,%,0,0,0.0046,0,0,0,0,0,0.12,0,0.005,0.0028,0,0,1.63,0,0,0.021,0,12.32,18.39,0,0,0,0,0,0,3.99,0,0,0,0,0,0,0,0,"The maraging steel used in this study was of 350 Grade vacuum induction melted quality forging of 70mm diameter, in double solution-treated (950°C-2h air-cooled, followed by 820°C-2h air-cooled) condition. Cylindrical tensile specimens of 4mm diameter and 20mm gage length and standard Charpy V-notch impact specimens of 10mm×10mm×55mm were machined along the half-radius location of the rod, with their long axis coinciding with the length of the rod. Ageing of the tensile and impact specimens was carried out in a Kanthal air furnace with a temperature accuracy of ±5°C. Ageing was terminated by quenching the specimens in water maintained at 27°C. After 8 h of ageing at 640 °C the sample possessed an excellent toughness."
10.1007/s10853-007-2000-4,Precipitation of MC phase and precipitation strengthening in hot rolled Nb-Mo and Nb-Ti steels,"Hot rolled Nb-Mo steel of yield strength 600 MPa and Nb-Ti steel of yield strength 525 MPa with polygonal and acicular ferrite microstructure have been developed. Using physicochemical phase analysis, XRD, TEM and EDS, the distribution, morphology, composition, crystal structure and particle size of precipitates were observed and identified in these steels. The results revealed that the steels containing both Nb and Mo exhibited fine and uniformly distributed MC-type carbides, while the carbides were coarse and sparsely distributed in the steels containing Nb and Ti. The physicochemical phase analysis showed MC-type carbides contain both Nb and Mo, and the ratio of Mo/Nb was 0.41. Meanwhile, the mass% of the fine particles (< 10 nm in size) of Nb-Mo steel was 58.4%, and higher than that of Nb-Ti steel with 30.0%. Therefore, the results of strengthening mechanisms analysis showed the higher strength of Nb-Mo steel than that of Nb-Ti steel is attributed to its relatively more prominent precipitation strengthening effect. The yield strength increments from precipitation hardening of Nb-Mo steel attained 182.7 MPa and higher than that of Nb-Ti steel.",Table 2 Mechanical properties of different materials,Nb–Ti,TS (Mpa),595,Mpa,YS (MPa),525,MPa,EL,22.8,no mentioned,0,0,0.039,0.0012,0,0,0,0,0,0.26,0.001,0.001,0,0,0.015,0,0,1.1,0,0,0,0,0,0,0,0,0.055,0,0,0,0,0,0,0,0,0,"These steels were melted in a vacuum induction furnace and cast into the ingots. They were hot-rolled to 30 mm thick slabs. After soaking at 1,230 °C for 3.6 ks, they were hot-rolled to 6 mm thick at finishing temperature of 880 °C followed by soaking at 650 °C for 3.6 ks and furnace cooling at a simulation of the hot-coiling."
10.1007/s10853-007-2000-4,Precipitation of MC phase and precipitation strengthening in hot rolled Nb-Mo and Nb-Ti steels,"Hot rolled Nb-Mo steel of yield strength 600 MPa and Nb-Ti steel of yield strength 525 MPa with polygonal and acicular ferrite microstructure have been developed. Using physicochemical phase analysis, XRD, TEM and EDS, the distribution, morphology, composition, crystal structure and particle size of precipitates were observed and identified in these steels. The results revealed that the steels containing both Nb and Mo exhibited fine and uniformly distributed MC-type carbides, while the carbides were coarse and sparsely distributed in the steels containing Nb and Ti. The physicochemical phase analysis showed MC-type carbides contain both Nb and Mo, and the ratio of Mo/Nb was 0.41. Meanwhile, the mass% of the fine particles (< 10 nm in size) of Nb-Mo steel was 58.4%, and higher than that of Nb-Ti steel with 30.0%. Therefore, the results of strengthening mechanisms analysis showed the higher strength of Nb-Mo steel than that of Nb-Ti steel is attributed to its relatively more prominent precipitation strengthening effect. The yield strength increments from precipitation hardening of Nb-Mo steel attained 182.7 MPa and higher than that of Nb-Ti steel.",Table 2 Mechanical properties of different materials,Nb–Mo,TS (Mpa),640,Mpa,YS (MPa),600,MPa,EL,23.5,no mentioned,0,0,0.027,0.003,0,0,0,0,0.005,0.2,0.0092,0.007,0,0,0,0,0,1.11,0,0,0,0,0,0,0,0,0.081,0.14,0,0,0,0,0,0,0,0,"These steels were melted in a vacuum induction furnace and cast into the ingots. They were hot-rolled to 30 mm thick slabs. After soaking at 1,230 °C for 3.6 ks, they were hot-rolled to 6 mm thick at finishing temperature of 880 °C followed by soaking at 650 °C for 3.6 ks and furnace cooling at a simulation of the hot-coiling."
10.1016/j.tafmec.2012.08.008,Strain energy density method for estimating fracture toughness from indentation test of 0Cr12Mn5Ni4Mo3Al steel with Berkovich indenter,"A non-destructive indentation technique is proposed to estimate fracture toughness of 0Cr12Mn5Ni4Mo3Al high strength stainless steel with different heat treatment conditions (RH520 and TH560) with a Berkovich indenter based on strain energy density. The material damage is represented by the effective elastic modulus (E) over tilde, and the relations of indentation load P and effective elastic modulus (E) over tilde with the plastic indentation depth h(p) are extracted from its given experimental indentation P-h curves. The critical damage value D' can be determined by the critical void volume fraction f', then critical effective elastic modulus (E) over tilde (+) corresponding to D+ can be obtained. The curves of logarithmic effective elastic modulus In (E) over tilde and logarithmic plastic indentation depth In h(p) show approximate linear relationship. Thus the values of In h(p)(+) corresponding to In (E) over tilde are determined. And the strain energy density factor S is calculated according to the equations of indentation load P. plastic indentation depth h(p) and effective elastic modulus (E) over tilde. Finally, the values of fracture toughness K-IC of 0Cr12Mn5Ni4Mo3Al steel used in the present work are calculated based on the predicted critical value of strain energy density factor S-c by indentation tests. The computational results are compared well with experimental dates, which show the prediction of fracture toughness by microindentation is accurate. (C) 2012 Elsevier Ltd. All rights reserved.",Mechanical properties of 0Cr12Mn5Ni4Mo3Al.,RH520,Ultimate tensile strength sb  (MPa),1605,MPa,Yield strength ss  (MPa),1410,MPa,Elongation d (%),15.7,%,0,0,0.06,0,0,0,0,0,0.75,0.8,0.025,0.025,0,0,0,0,11.5,4.85,0,0,4.5,0,0,0,0,0,0,3,0,0,0,0,0,0,0,0,"The nominal chemical compositions and mechanical properties are given in Tables 1 and 2 , respectively. The standard steps of heat treatment condition RH520 are expressed as follows: solution treatment (1050°C×30min, air-cooled)→cold treatment (-78°C×4h)→aging treatment (520°C×2h, air-cooled). The specimens are ground with sand paper and mechanically polish to 0.5μm, then electrolytic polishing for relief of casehardening. The RH status for the steel is the standard heat treatment and it is suitable for manufacturing components by rods, plates and so on."
10.1016/j.tafmec.2012.08.008,Strain energy density method for estimating fracture toughness from indentation test of 0Cr12Mn5Ni4Mo3Al steel with Berkovich indenter,"A non-destructive indentation technique is proposed to estimate fracture toughness of 0Cr12Mn5Ni4Mo3Al high strength stainless steel with different heat treatment conditions (RH520 and TH560) with a Berkovich indenter based on strain energy density. The material damage is represented by the effective elastic modulus (E) over tilde, and the relations of indentation load P and effective elastic modulus (E) over tilde with the plastic indentation depth h(p) are extracted from its given experimental indentation P-h curves. The critical damage value D' can be determined by the critical void volume fraction f', then critical effective elastic modulus (E) over tilde (+) corresponding to D+ can be obtained. The curves of logarithmic effective elastic modulus In (E) over tilde and logarithmic plastic indentation depth In h(p) show approximate linear relationship. Thus the values of In h(p)(+) corresponding to In (E) over tilde are determined. And the strain energy density factor S is calculated according to the equations of indentation load P. plastic indentation depth h(p) and effective elastic modulus (E) over tilde. Finally, the values of fracture toughness K-IC of 0Cr12Mn5Ni4Mo3Al steel used in the present work are calculated based on the predicted critical value of strain energy density factor S-c by indentation tests. The computational results are compared well with experimental dates, which show the prediction of fracture toughness by microindentation is accurate. (C) 2012 Elsevier Ltd. All rights reserved.",Mechanical properties of 0Cr12Mn5Ni4Mo3Al.,TH560,Ultimate tensile strength sb  (MPa),1640,MPa,Yield strength ss  (MPa),1420,MPa,Elongation d (%),14,%,0,0,0.06,0,0,0,0,0,0.75,0.8,0.025,0.025,0,0,0,0,11.5,4.85,0,0,4.5,0,0,0,0,0,0,3,0,0,0,0,0,0,0,0,"The nominal chemical compositions and mechanical properties are given in Tables 1 and 2 , respectively. TH560 are solution treatment (1050°C×30min, air-cooled)→adjusting treatment (760°C×2h, air-cooled)→aging treatment (560°C×2h, air-cooled). The specimens are ground with sand paper and mechanically polish to 0.5μm, then electrolytic polishing for relief of casehardening. The RH status for the steel is the standard heat treatment and it is suitable for manufacturing components by rods, plates and so on."
10.1016/j.jallcom.2017.03.024,Improvement of strength-toughness combination in austempered low carbon bainitic steel: The key role of refining prior austenite grain size,"A low carbon bainitic steel with ultrahigh strength of similar to 1650 MPa and elongation and toughness of similar to 16% and similar to 72 J/cm(2) respectively, was obtained through austempering. The resulting microstructure and mechanical properties for varying prior austenite grain size (PAGS) are described. The refinement of the PAGS resulted in finer packet/block size, higher volume fraction and higher stability of retained austenite. The coalescence of bainitic laths was effectively hindered when the prior austenite grain size (FAGS) was refined to similar to 10 mu m. On the other hand, the coalescence of bainitic laths with crystallographically homogeneous characteristic was accompanied by disappearance of film-like retained austenite and crack can propagate without inhibition, which is detrimental to toughness. Eliminating the coalescence of bainite and increasing the volume fraction of retained austenite and its stability by means of refining PAGS contributed to ultrahigh strength high ductility and toughness combination. (C) 2017 Elsevier B.V. All rights reserved.",Mechanical properties of the experimental steel.,No.1,"TS, MPa",1591,MPa,"YS, MPa",990,MPa,"TEL, %",13.7,%,0,0,0.21,0,0,0,0,0,0,1.8,0,0,0,0,0,0,0.85,3,0,0,3,0,0,0,0,0,0,0.21,0,0,0,0,0,0,0,0,"It was made in a vacuum induction furnace and cast as ingots. The ingot was hot forged into block of thickness ~50 mm. After austenitization at 1200 °C for 2 h, the block was hot rolled to plate of thickness ~6 mm via 7 passes and the finish rolling temperature was higher than 900 °C, followed by air cooling to room temperature. Dilatometry experiments were carried out to study the Ms temperature using cylindrical specimens of dimensions φ 3 × 10 mm2 machined from the hot rolled plate with length direction perpendicular to the rolling direction. The plates were heated to 1100 °C, and held for  1 h. They were subsequently austempered at 300 °C for 1 h to ensure low temperature bainitic transformation, followed by air cooling to room temperature."
10.1016/j.jallcom.2017.03.024,Improvement of strength-toughness combination in austempered low carbon bainitic steel: The key role of refining prior austenite grain size,"A low carbon bainitic steel with ultrahigh strength of similar to 1650 MPa and elongation and toughness of similar to 16% and similar to 72 J/cm(2) respectively, was obtained through austempering. The resulting microstructure and mechanical properties for varying prior austenite grain size (PAGS) are described. The refinement of the PAGS resulted in finer packet/block size, higher volume fraction and higher stability of retained austenite. The coalescence of bainitic laths was effectively hindered when the prior austenite grain size (FAGS) was refined to similar to 10 mu m. On the other hand, the coalescence of bainitic laths with crystallographically homogeneous characteristic was accompanied by disappearance of film-like retained austenite and crack can propagate without inhibition, which is detrimental to toughness. Eliminating the coalescence of bainite and increasing the volume fraction of retained austenite and its stability by means of refining PAGS contributed to ultrahigh strength high ductility and toughness combination. (C) 2017 Elsevier B.V. All rights reserved.",Mechanical properties of the experimental steel.,No.2,"TS, MPa",1538,MPa,"YS, MPa",876,MPa,"TEL, %",15.9,%,0,0,0.21,0,0,0,0,0,0,1.8,0,0,0,0,0,0,0.85,3,0,0,3,0,0,0,0,0,0,0.21,0,0,0,0,0,0,0,0,"It was made in a vacuum induction furnace and cast as ingots. The ingot was hot forged into block of thickness ~50 mm. After austenitization at 1200 °C for 2 h, the block was hot rolled to plate of thickness ~6 mm via 7 passes and the finish rolling temperature was higher than 900 °C, followed by air cooling to room temperature. Dilatometry experiments were carried out to study the Ms temperature using cylindrical specimens of dimensions φ 3 × 10 mm2 machined from the hot rolled plate with length direction perpendicular to the rolling direction. The plates were heated to 1100 °C, and held for  1 h. They were subsequently austempered at 300 °C for 3 h to ensure low temperature bainitic transformation, followed by air cooling to room temperature."
10.1016/j.jallcom.2017.03.024,Improvement of strength-toughness combination in austempered low carbon bainitic steel: The key role of refining prior austenite grain size,"A low carbon bainitic steel with ultrahigh strength of similar to 1650 MPa and elongation and toughness of similar to 16% and similar to 72 J/cm(2) respectively, was obtained through austempering. The resulting microstructure and mechanical properties for varying prior austenite grain size (PAGS) are described. The refinement of the PAGS resulted in finer packet/block size, higher volume fraction and higher stability of retained austenite. The coalescence of bainitic laths was effectively hindered when the prior austenite grain size (FAGS) was refined to similar to 10 mu m. On the other hand, the coalescence of bainitic laths with crystallographically homogeneous characteristic was accompanied by disappearance of film-like retained austenite and crack can propagate without inhibition, which is detrimental to toughness. Eliminating the coalescence of bainite and increasing the volume fraction of retained austenite and its stability by means of refining PAGS contributed to ultrahigh strength high ductility and toughness combination. (C) 2017 Elsevier B.V. All rights reserved.",Mechanical properties of the experimental steel.,No.3,"TS, MPa",1565,MPa,"YS, MPa",864,MPa,"TEL, %",15,%,0,0,0.21,0,0,0,0,0,0,1.8,0,0,0,0,0,0,0.85,3,0,0,3,0,0,0,0,0,0,0.21,0,0,0,0,0,0,0,0,"It was made in a vacuum induction furnace and cast as ingots. The ingot was hot forged into block of thickness ~50 mm. After austenitization at 1200 °C for 2 h, the block was hot rolled to plate of thickness ~6 mm via 7 passes and the finish rolling temperature was higher than 900 °C, followed by air cooling to room temperature. Dilatometry experiments were carried out to study the Ms temperature using cylindrical specimens of dimensions φ 3 × 10 mm2 machined from the hot rolled plate with length direction perpendicular to the rolling direction. The plates were heated to 1100 °C, and held for  1 h. They were subsequently austempered at 300 °C for 10 h to ensure low temperature bainitic transformation, followed by air cooling to room temperature."
10.1016/j.jallcom.2017.03.024,Improvement of strength-toughness combination in austempered low carbon bainitic steel: The key role of refining prior austenite grain size,"A low carbon bainitic steel with ultrahigh strength of similar to 1650 MPa and elongation and toughness of similar to 16% and similar to 72 J/cm(2) respectively, was obtained through austempering. The resulting microstructure and mechanical properties for varying prior austenite grain size (PAGS) are described. The refinement of the PAGS resulted in finer packet/block size, higher volume fraction and higher stability of retained austenite. The coalescence of bainitic laths was effectively hindered when the prior austenite grain size (FAGS) was refined to similar to 10 mu m. On the other hand, the coalescence of bainitic laths with crystallographically homogeneous characteristic was accompanied by disappearance of film-like retained austenite and crack can propagate without inhibition, which is detrimental to toughness. Eliminating the coalescence of bainite and increasing the volume fraction of retained austenite and its stability by means of refining PAGS contributed to ultrahigh strength high ductility and toughness combination. (C) 2017 Elsevier B.V. All rights reserved.",Mechanical properties of the experimental steel.,No.4,"TS, MPa",1753,MPa,"YS, MPa",1062,MPa,"TEL, %",14.9,%,0,0,0.21,0,0,0,0,0,0,1.8,0,0,0,0,0,0,0.85,3,0,0,3,0,0,0,0,0,0,0.21,0,0,0,0,0,0,0,0,"It was made in a vacuum induction furnace and cast as ingots. The ingot was hot forged into block of thickness ~50 mm. After austenitization at 1200 °C for 2 h, the block was hot rolled to plate of thickness ~6 mm via 7 passes and the finish rolling temperature was higher than 900 °C, followed by air cooling to room temperature. Dilatometry experiments were carried out to study the Ms temperature using cylindrical specimens of dimensions φ 3 × 10 mm2 machined from the hot rolled plate with length direction perpendicular to the rolling direction. The plates were heated to 950 °C, and held for 3 min. They were subsequently austempered at 300 °C for 1 h to ensure low temperature bainitic transformation, followed by air cooling to room temperature."
10.1016/j.jallcom.2017.03.024,Improvement of strength-toughness combination in austempered low carbon bainitic steel: The key role of refining prior austenite grain size,"A low carbon bainitic steel with ultrahigh strength of similar to 1650 MPa and elongation and toughness of similar to 16% and similar to 72 J/cm(2) respectively, was obtained through austempering. The resulting microstructure and mechanical properties for varying prior austenite grain size (PAGS) are described. The refinement of the PAGS resulted in finer packet/block size, higher volume fraction and higher stability of retained austenite. The coalescence of bainitic laths was effectively hindered when the prior austenite grain size (FAGS) was refined to similar to 10 mu m. On the other hand, the coalescence of bainitic laths with crystallographically homogeneous characteristic was accompanied by disappearance of film-like retained austenite and crack can propagate without inhibition, which is detrimental to toughness. Eliminating the coalescence of bainite and increasing the volume fraction of retained austenite and its stability by means of refining PAGS contributed to ultrahigh strength high ductility and toughness combination. (C) 2017 Elsevier B.V. All rights reserved.",Mechanical properties of the experimental steel.,No.5,"TS, MPa",1680,MPa,"YS, MPa",1020,MPa,"TEL, %",16.6,%,0,0,0.21,0,0,0,0,0,0,1.8,0,0,0,0,0,0,0.85,3,0,0,3,0,0,0,0,0,0,0.21,0,0,0,0,0,0,0,0,"It was made in a vacuum induction furnace and cast as ingots. The ingot was hot forged into block of thickness ~50 mm. After austenitization at 1200 °C for 2 h, the block was hot rolled to plate of thickness ~6 mm via 7 passes and the finish rolling temperature was higher than 900 °C, followed by air cooling to room temperature. Dilatometry experiments were carried out to study the Ms temperature using cylindrical specimens of dimensions φ 3 × 10 mm2 machined from the hot rolled plate with length direction perpendicular to the rolling direction. The plates were heated to 950 °C, and held for 3 min. They were subsequently austempered at 300 °C for 3 h to ensure low temperature bainitic transformation, followed by air cooling to room temperature."
10.1016/j.jallcom.2017.03.024,Improvement of strength-toughness combination in austempered low carbon bainitic steel: The key role of refining prior austenite grain size,"A low carbon bainitic steel with ultrahigh strength of similar to 1650 MPa and elongation and toughness of similar to 16% and similar to 72 J/cm(2) respectively, was obtained through austempering. The resulting microstructure and mechanical properties for varying prior austenite grain size (PAGS) are described. The refinement of the PAGS resulted in finer packet/block size, higher volume fraction and higher stability of retained austenite. The coalescence of bainitic laths was effectively hindered when the prior austenite grain size (FAGS) was refined to similar to 10 mu m. On the other hand, the coalescence of bainitic laths with crystallographically homogeneous characteristic was accompanied by disappearance of film-like retained austenite and crack can propagate without inhibition, which is detrimental to toughness. Eliminating the coalescence of bainite and increasing the volume fraction of retained austenite and its stability by means of refining PAGS contributed to ultrahigh strength high ductility and toughness combination. (C) 2017 Elsevier B.V. All rights reserved.",Mechanical properties of the experimental steel.,No.6,"TS, MPa",1656,MPa,"YS, MPa",1000,MPa,"TEL, %",16.3,%,0,0,0.21,0,0,0,0,0,0,1.8,0,0,0,0,0,0,0.85,3,0,0,3,0,0,0,0,0,0,0.21,0,0,0,0,0,0,0,0,"It was made in a vacuum induction furnace and cast as ingots. The ingot was hot forged into block of thickness ~50 mm. After austenitization at 1200 °C for 2 h, the block was hot rolled to plate of thickness ~6 mm via 7 passes and the finish rolling temperature was higher than 900 °C, followed by air cooling to room temperature. Dilatometry experiments were carried out to study the Ms temperature using cylindrical specimens of dimensions φ 3 × 10 mm2 machined from the hot rolled plate with length direction perpendicular to the rolling direction. The plates were heated to 950 °C, and held for 3 min. They were subsequently austempered at 300 °C for 10 h to ensure low temperature bainitic transformation, followed by air cooling to room temperature."
10.1016/j.triboint.2015.08.048,Slurry erosion of thermo-mechanically processed 13Cr4Ni stainless steel,Slurry erosion resistance of 13Cr4Ni stainless steel is studied after thermo-mechanical processing. Thermo-mechanical processing was performed using thermo-mechanical simulator Gleeble (R) 3800. Deformation strain rates of 0.001 and 10 s(-1) were used at 950 degrees C and 1050 degrees C. Refined prior austenite grain size and lath packets of martensite obtained after thermo-mechanical processing were studied using optical micrographs. The thermo-mechanically processed specimens showed higher slurry erosion resistance as compared to the as-received stainless steel. Specimen thermo-mechanically processed at 950 degrees C using a strain rate of 0.001 s(-1) showed the best resistance to slurry erosion. The mechanism of erosion is discussed by correlating with microstructure and mechanical properties. Refined prior austenite grain size and martensite lath packets resulting from the thermo-mechanical processing are responsible for the enhanced slurry erosion resistance of the processed specimens. (C) 2015 Elsevier Ltd. All rights reserved.,Summary of tensile properties of ASR and TMP 13/4 MSS.,ASR 13/4 MSS,Ultimate tensile strength (MPa),792,MPa,Yield strength (MPa),725,MPa,Elongation (%),18,%,0,0,0.065,0,0,0,0,0,0.005,0.62,0.027,0.008,0,0,0,0.04,12.3,0.73,0,0,3.78,0.22,0,0,0,0,0,0.45,0,0,0,0,0,0,0,0,"The chemical composition analyzed using Thermo Jarrell Ash spark emission spectroscope is shown in Table 1. Ltd., India provided the ingot of this material. For hot compression work, 15mm long and 10mm diameter specimens were machined from this ingot according to the ASTM E209 standard . Specimens were homogenised by heating at 5°Cs-1 to 1100°C and by holding at this temperature for 120s."
10.1016/j.triboint.2015.08.048,Slurry erosion of thermo-mechanically processed 13Cr4Ni stainless steel,Slurry erosion resistance of 13Cr4Ni stainless steel is studied after thermo-mechanical processing. Thermo-mechanical processing was performed using thermo-mechanical simulator Gleeble (R) 3800. Deformation strain rates of 0.001 and 10 s(-1) were used at 950 degrees C and 1050 degrees C. Refined prior austenite grain size and lath packets of martensite obtained after thermo-mechanical processing were studied using optical micrographs. The thermo-mechanically processed specimens showed higher slurry erosion resistance as compared to the as-received stainless steel. Specimen thermo-mechanically processed at 950 degrees C using a strain rate of 0.001 s(-1) showed the best resistance to slurry erosion. The mechanism of erosion is discussed by correlating with microstructure and mechanical properties. Refined prior austenite grain size and martensite lath packets resulting from the thermo-mechanical processing are responsible for the enhanced slurry erosion resistance of the processed specimens. (C) 2015 Elsevier Ltd. All rights reserved.,Summary of tensile properties of ASR and TMP 13/4 MSS.,TMP (950degC 0.001s-1),Ultimate tensile strength (MPa),974,MPa,Yield strength (MPa),586,MPa,Elongation (%),26,%,0,0,0.065,0,0,0,0,0,0.005,0.62,0.027,0.008,0,0,0,0.04,12.3,0.73,0,0,3.78,0.22,0,0,0,0,0,0.45,0,0,0,0,0,0,0,0,"The chemical composition analyzed using Thermo Jarrell Ash spark emission spectroscope is shown in Table 1. Ltd., India provided the ingot of this material. For hot compression work, 15mm long and 10mm diameter specimens were machined from this ingot according to the ASTM E209 standard . Specimens were homogenised by heating at 5°Cs-1 to 1100°C and by holding at this temperature for 120s. The specimens were cooled at 1°Cs-1 to the deformation temperature. Temperatures of deformation viz. 950°C and strain rates viz. 0.001s-1 were chosen. The specimens were compressed along the length by 50%. The specimens were 0.76mm thick, 1.62mm wide and 4mm long ( Fig. 2). "
10.1016/j.triboint.2015.08.048,Slurry erosion of thermo-mechanically processed 13Cr4Ni stainless steel,Slurry erosion resistance of 13Cr4Ni stainless steel is studied after thermo-mechanical processing. Thermo-mechanical processing was performed using thermo-mechanical simulator Gleeble (R) 3800. Deformation strain rates of 0.001 and 10 s(-1) were used at 950 degrees C and 1050 degrees C. Refined prior austenite grain size and lath packets of martensite obtained after thermo-mechanical processing were studied using optical micrographs. The thermo-mechanically processed specimens showed higher slurry erosion resistance as compared to the as-received stainless steel. Specimen thermo-mechanically processed at 950 degrees C using a strain rate of 0.001 s(-1) showed the best resistance to slurry erosion. The mechanism of erosion is discussed by correlating with microstructure and mechanical properties. Refined prior austenite grain size and martensite lath packets resulting from the thermo-mechanical processing are responsible for the enhanced slurry erosion resistance of the processed specimens. (C) 2015 Elsevier Ltd. All rights reserved.,Summary of tensile properties of ASR and TMP 13/4 MSS.,TMP (950degC 10s-1),Ultimate tensile strength (MPa),1015,MPa,Yield strength (MPa),650,MPa,Elongation (%),22,%,0,0,0.065,0,0,0,0,0,0.005,0.62,0.027,0.008,0,0,0,0.04,12.3,0.73,0,0,3.78,0.22,0,0,0,0,0,0.45,0,0,0,0,0,0,0,0,"The chemical composition analyzed using Thermo Jarrell Ash spark emission spectroscope is shown in Table 1. Ltd., India provided the ingot of this material. For hot compression work, 15mm long and 10mm diameter specimens were machined from this ingot according to the ASTM E209 standard . Specimens were homogenised by heating at 5°Cs-1 to 1100°C and by holding at this temperature for 120s. The specimens were cooled at 1°Cs-1 to the deformation temperature. Temperatures of deformation viz. 1050°C and strain rates viz. 10s-1 were chosen. The specimens were compressed along the length by 50%. The specimens were 0.76mm thick, 1.62mm wide and 4mm long ( Fig. 2)."
10.1016/j.ijfatigue.2014.06.002,The effect of quenching and defects size on the HCF behaviour of Boron steel,"This work investigates the effect of natural and artificial surface defects and quenching on the fatigue strength of a Boron steel (22MnB5). A vast experimental campaign has been undertaken to study the high cycle fatigue behaviour and more specifically the fatigue damage mechanisms observed in quenched and untreated materials, under different loading conditions and with differents artificial defects sizes (from 25 mu m to 370 mu m radius). In order to test the sheet metal in shear an original test apparatus is used. The critical defect size is determined to be 100 +/- 50 mu m. This critical size does not appear to depend on the loading type or the microstructure of the material (i.e. ferritic-perlitic or martensitic). However, for large defects, the quenched material is more sensitive to the defect size than the untreated material. Fora defect size range of 100-300 mu m the slope of the Kitagawa-Takahashi diagram is approximately -1/3 and -1/6 for the quenched and untreated materials respectively. A probabilistic approach that leads naturally to a probabilistic Kitagawa type diagram is developed. This methodology can be used to explain the relationship between the influence of the heat treatment and the defect size on the fatigue behaviour of this steel. (C) 2014 Elsevier Ltd. All rights reserved.",Mechanical properties of the 22MnB5 steel.,Quenched,Ultimate tensile stress (MPa),1580,MPa,Yield stress (MPa),1140,MPa,Tensile elongation (%),5,%,0,0.002,0.0206,0,0,0,0,0,0.02,0.007,0.019,0,0,0,0.02,0,0.199,1.1191,0,0,0,0,0,0,0,0,0,0.003,0,0,0,0,0,0,0,0,This material is obtained by hot rolling. The material studied in this work is a ferrite-pearlite 22MnB5 steel commercially referred to as Usibor 1500. Its chemical composition is given in Table 1 . The material was produced in the form of rolled sheets and contain non-metallic inclusions (Al2O3).
10.1016/j.jallcom.2011.04.071,Structural characterization of nano-scale precipitates in Cu bearing extra-low-carbon steels,"The morphologies, size distributions, and crystal structures of sulfide and nitride precipitates in the copper (Cu) bearing extra-low-carbon steel matrix were investigated by transmission electron microscopy (TEM) coupled with energy- dispersive X-ray spectrometry (EDS). An atomic-scale structural analysis by high-resolution electron microscopy (HREM) also was carried out. The (Cu, Mn) S precipitates manifested a core-shell structure, the shell part containing Cu and S elements, and the core part Mn and S elements. Most of the nano-scale nitrides of wurtzite structure were less than 30 nm in diameter; indeed, the average diameter as estimated was about 20 nm. The TEM analysis also revealed two nitride precipitation modes: hexagonal AlN precipitates of relatively large size (several tens of nm) and elongated/cuboidal morphology, and cubic TiN precipitates of square and rectangular shape. (C) 2011 Elsevier B.V. All rights reserved.",Measured mechanical properties of steels.,Steel A,Tensile strength (MPa),356,MPa,Yield strength (MPa),236,MPa,Elongation (%),39,%,0,0.005,0.0018,0.0014,0,0,0,0,0.0638,0.0454,0.0543,0.0091,0,0,0.0015,0,0,0.136,0,0,0,0.079,0,0,0,0,0.002,0,0,0,0,0,0,0,0,0,"Table 1 lists the chemical compositions of the steels as prepared by laboratory vacuum-induction melting. The specimens were square as-cast slabs of 60mm thickness, 170mm width, and 200mm length. After 1200°C furnace homogenization, the specimens were subjected to a hot-rolling. Specially, the slabs were fed into a rolling mill and passed through seven times, producing 3.2mm-thick hot sheets. The rolling temperature at finishing was about 900°C. After rolling, the hot bands were cooled by a water cooling system. In an investigation of the coiling temperature effect, the coiling temperature of steels A and B was increased from 500 to 600°C. The hot-rolled sheets were then cold-rolled into 0.7mm thicknesses, after which they were annealed at 800°C in an infrared furnace."
