Repository: MGEdata/SteelScientist

# SteelScientist

## 📝Cite  


**Paper link:**[Steel design based on a large language model](https://doi.org/10.1016/j.actamat.2024.120663)  

@article{tian2025steel,  
&nbsp;&nbsp;&nbsp;&nbsp;&nbsp;&nbsp;&nbsp;&nbsp;title={Steel design based on a large language model},  
&nbsp;&nbsp;&nbsp;&nbsp;&nbsp;&nbsp;&nbsp;&nbsp;author={Tian, Shaohan and Jiang, Xue and Wang, Weiren and Jing, Zhihua and Zhang, Chi and Zhang, Cheng and Lookman, Turab and Su, Yanjing},  
&nbsp;&nbsp;&nbsp;&nbsp;&nbsp;&nbsp;&nbsp;&nbsp;journal={Acta Materialia},  
&nbsp;&nbsp;&nbsp;&nbsp;&nbsp;&nbsp;&nbsp;&nbsp;volume={285},    
&nbsp;&nbsp;&nbsp;&nbsp;&nbsp;&nbsp;&nbsp;&nbsp;pages={120663},

File: datasets/train_data.csv (part 40 of 46)
DOIs,title,abstract,Table_topic,Material,Tensile_name,Tensile_value,Tensile_unit,Yield_name,Yield_value,Yield_unit,Elongation_name,Elongation_value,Elongation_unit,H,B,C,N,O,F,Na,Mg,Al,Si,P,S,Cl,Ca,Ti,V,Cr,Mn,Fe,Co,Ni,Cu,Zn,As,Y,Zr,Nb,Mo,Sn,Sb,La,Ce,Ta,W,Pb,Bi,Text
10.1016/j.jallcom.2011.04.071,Structural characterization of nano-scale precipitates in Cu bearing extra-low-carbon steels,"The morphologies, size distributions, and crystal structures of sulfide and nitride precipitates in the copper (Cu) bearing extra-low-carbon steel matrix were investigated by transmission electron microscopy (TEM) coupled with energy- dispersive X-ray spectrometry (EDS). An atomic-scale structural analysis by high-resolution electron microscopy (HREM) also was carried out. The (Cu, Mn) S precipitates manifested a core-shell structure, the shell part containing Cu and S elements, and the core part Mn and S elements. Most of the nano-scale nitrides of wurtzite structure were less than 30 nm in diameter; indeed, the average diameter as estimated was about 20 nm. The TEM analysis also revealed two nitride precipitation modes: hexagonal AlN precipitates of relatively large size (several tens of nm) and elongated/cuboidal morphology, and cubic TiN precipitates of square and rectangular shape. (C) 2011 Elsevier B.V. All rights reserved.",Measured mechanical properties of steels.,Steel B,Tensile strength (MPa),342,MPa,Yield strength (MPa),221,MPa,Elongation (%),40,%,0,0.005,0.0019,0.0014,0,0,0,0,0.0638,0.04,0.0532,0.009,0,0,0.0015,0,0,0.141,0,0,0,0.078,0,0,0,0,0.0019,0,0,0,0,0,0,0,0,0,"Table 1 lists the chemical compositions of the steels as prepared by laboratory vacuum-induction melting. The specimens were square as-cast slabs of 60mm thickness, 170mm width, and 200mm length. After 1200°C furnace homogenization, the specimens were subjected to a hot-rolling. Specially, the slabs were fed into a rolling mill and passed through seven times, producing 3.2mm-thick hot sheets. The rolling temperature at finishing was about 900°C. After rolling, the hot bands were cooled by a water cooling system. In an investigation of the coiling temperature effect, the coiling temperature of steels A and B was increased from 500 to 600°C. The hot-rolled sheets were then cold-rolled into 0.7mm thicknesses, after which they were annealed at 800°C in an infrared furnace."
10.1016/j.jallcom.2011.04.071,Structural characterization of nano-scale precipitates in Cu bearing extra-low-carbon steels,"The morphologies, size distributions, and crystal structures of sulfide and nitride precipitates in the copper (Cu) bearing extra-low-carbon steel matrix were investigated by transmission electron microscopy (TEM) coupled with energy- dispersive X-ray spectrometry (EDS). An atomic-scale structural analysis by high-resolution electron microscopy (HREM) also was carried out. The (Cu, Mn) S precipitates manifested a core-shell structure, the shell part containing Cu and S elements, and the core part Mn and S elements. Most of the nano-scale nitrides of wurtzite structure were less than 30 nm in diameter; indeed, the average diameter as estimated was about 20 nm. The TEM analysis also revealed two nitride precipitation modes: hexagonal AlN precipitates of relatively large size (several tens of nm) and elongated/cuboidal morphology, and cubic TiN precipitates of square and rectangular shape. (C) 2011 Elsevier B.V. All rights reserved.",Measured mechanical properties of steels.,Steel C,Tensile strength (MPa),347,MPa,Yield strength (MPa),240,MPa,Elongation (%),42,%,0,0,0.0016,0.002,0,0,0,0,0.046,0.055,0.055,0.0085,0,0,0.004,0,0,0.144,0,0,0,0.06,0,0,0,0,0.001,0,0,0,0,0,0,0,0,0,"Table 1 lists the chemical compositions of the steels as prepared by laboratory vacuum-induction melting. The specimens were square as-cast slabs of 60mm thickness, 170mm width, and 200mm length. After 1200°C furnace homogenization, the specimens were subjected to a hot-rolling. Specially, the slabs were fed into a rolling mill and passed through seven times, producing 3.2mm-thick hot sheets. The rolling temperature at finishing was about 900°C. After rolling, the hot bands were cooled by a water cooling system. In an investigation of the coiling temperature effect, the coiling temperature of steels A and B was increased from 500 to 600°C. The hot-rolled sheets were then cold-rolled into 0.7mm thicknesses, after which they were annealed at 800°C in an infrared furnace."
10.1016/j.msea.2020.138930,Effect of austenitization of cold-rolled 10 wt% Mn steel on microstructure and discontinuous yielding,"A cold-rolled 10 wt% Mn steel was austenitized before intercritical annealing. Austenite and ferrite fractions and austenite stability remained equivalent to those of the non-austenitized counterpart. However, martensite that was generated on quenching after austenitization did not recrystallize during intercritical annealing, and austenite formed along lath boundaries of martensite to yield a ferrite + austenite lamellar structure. The transition from interface strengthening to strain hardening in the lamellar structure was not as evident as in equiaxed structure, owing to the higher dislocation density and lower interface strengthening in the lamellar structure than in the equiaxed structure. Consequently, discontinuous yielding is effectively prohibited in the lamellar structure.",Tensile properties of alloys produced by different heat treatments.,650 degC,Tensile strength / MPa,1011,MPa,Yield strength / MPa,909,MPa,Total elongation / %,56.5,%,0,0,0.21,0.0003,0,0,0,0,1.94,0,0.0001,0.007,0,0,0,0,0,10.2,0,0,0,0,0,0,0,0,0,0,0,0,0,0,0,0,0,0,"A medium-Mn steel (Table 1 ) ingot with dimension of 150 mm*100 mm*250 mm was manufactured by vacuum induction melting. The ingot was austenitized at 1200 °C for 1 h and then hot-rolled to 4-mm thickness. The hot-rolled plate was annealed at 650 °C for 1 h, then cold-rolled to 2-mm thickness with a total reduction ratio of 50%. After cold rolling, the microstructure was deformed martensite, which was heat treated in two ways to achieve different grain morphology (Fig. 1 ). To obtain diverse fractions and mechanical stability of the austenite, the steel was intercritically annealed at 650 °C, and quenched in water."
10.1016/j.msea.2020.138930,Effect of austenitization of cold-rolled 10 wt% Mn steel on microstructure and discontinuous yielding,"A cold-rolled 10 wt% Mn steel was austenitized before intercritical annealing. Austenite and ferrite fractions and austenite stability remained equivalent to those of the non-austenitized counterpart. However, martensite that was generated on quenching after austenitization did not recrystallize during intercritical annealing, and austenite formed along lath boundaries of martensite to yield a ferrite + austenite lamellar structure. The transition from interface strengthening to strain hardening in the lamellar structure was not as evident as in equiaxed structure, owing to the higher dislocation density and lower interface strengthening in the lamellar structure than in the equiaxed structure. Consequently, discontinuous yielding is effectively prohibited in the lamellar structure.",Tensile properties of alloys produced by different heat treatments.,700 degC,Tensile strength / MPa,1455,MPa,Yield strength / MPa,506,MPa,Total elongation / %,26.1,%,0,0,0.21,0.0003,0,0,0,0,1.94,0,0.0001,0.007,0,0,0,0,0,10.2,0,0,0,0,0,0,0,0,0,0,0,0,0,0,0,0,0,0,"A medium-Mn steel (Table 1 ) ingot with dimension of 150 mm*100 mm*250 mm was manufactured by vacuum induction melting. The ingot was austenitized at 1200 °C for 1 h and then hot-rolled to 4-mm thickness. The hot-rolled plate was annealed at 650 °C for 1 h, then cold-rolled to 2-mm thickness with a total reduction ratio of 50%. After cold rolling, the microstructure was deformed martensite, which was heat treated in two ways to achieve different grain morphology (Fig. 1 ). To obtain diverse fractions and mechanical stability of the austenite, the steel was intercritically annealed at 700 °C, and quenched in water."
10.1016/j.msea.2020.138930,Effect of austenitization of cold-rolled 10 wt% Mn steel on microstructure and discontinuous yielding,"A cold-rolled 10 wt% Mn steel was austenitized before intercritical annealing. Austenite and ferrite fractions and austenite stability remained equivalent to those of the non-austenitized counterpart. However, martensite that was generated on quenching after austenitization did not recrystallize during intercritical annealing, and austenite formed along lath boundaries of martensite to yield a ferrite + austenite lamellar structure. The transition from interface strengthening to strain hardening in the lamellar structure was not as evident as in equiaxed structure, owing to the higher dislocation density and lower interface strengthening in the lamellar structure than in the equiaxed structure. Consequently, discontinuous yielding is effectively prohibited in the lamellar structure.",Tensile properties of alloys produced by different heat treatments.,900 degC + 650 degC,Tensile strength / MPa,976,MPa,Yield strength / MPa,661,MPa,Total elongation / %,39.7,%,0,0,0.21,0.0003,0,0,0,0,1.94,0,0.0001,0.007,0,0,0,0,0,10.2,0,0,0,0,0,0,0,0,0,0,0,0,0,0,0,0,0,0,"A medium-Mn steel (Table 1 ) ingot with dimension of 150 mm*100 mm*250 mm was manufactured by vacuum induction melting. The ingot was austenitized at 1200 °C for 1 h and then hot-rolled to 4-mm thickness. The hot-rolled plate was annealed at 650 °C for 1 h, then cold-rolled to 2-mm thickness with a total reduction ratio of 50%. After cold rolling, the microstructure was deformed martensite, which was heat treated in two ways to achieve different grain morphology (Fig. 1 ). The lamellar morphology was formed by austenitizing at 900 °C for 20 min and water quenching before the intercritical annealing. To obtain diverse fractions and mechanical stability of the austenite, the steel was intercritically annealed at 650 °C, and quenched in water."
10.1016/j.msea.2020.138930,Effect of austenitization of cold-rolled 10 wt% Mn steel on microstructure and discontinuous yielding,"A cold-rolled 10 wt% Mn steel was austenitized before intercritical annealing. Austenite and ferrite fractions and austenite stability remained equivalent to those of the non-austenitized counterpart. However, martensite that was generated on quenching after austenitization did not recrystallize during intercritical annealing, and austenite formed along lath boundaries of martensite to yield a ferrite + austenite lamellar structure. The transition from interface strengthening to strain hardening in the lamellar structure was not as evident as in equiaxed structure, owing to the higher dislocation density and lower interface strengthening in the lamellar structure than in the equiaxed structure. Consequently, discontinuous yielding is effectively prohibited in the lamellar structure.",Tensile properties of alloys produced by different heat treatments.,900 degC + 700 degC,Tensile strength / MPa,1304,MPa,Yield strength / MPa,445,MPa,Total elongation / %,30.9,%,0,0,0.21,0.0003,0,0,0,0,1.94,0,0.0001,0.007,0,0,0,0,0,10.2,0,0,0,0,0,0,0,0,0,0,0,0,0,0,0,0,0,0,"A medium-Mn steel (Table 1 ) ingot with dimension of 150 mm*100 mm*250 mm was manufactured by vacuum induction melting. The ingot was austenitized at 1200 °C for 1 h and then hot-rolled to 4-mm thickness. The hot-rolled plate was annealed at 650 °C for 1 h, then cold-rolled to 2-mm thickness with a total reduction ratio of 50%. After cold rolling, the microstructure was deformed martensite, which was heat treated in two ways to achieve different grain morphology (Fig. 1 ). The lamellar morphology was formed by austenitizing at 900 °C for 20 min and water quenching before the intercritical annealing. To obtain diverse fractions and mechanical stability of the austenite, the steel was intercritically annealed at 700 °C, and quenched in water."
10.1007/s11661-014-2450-7,Microstructural Features Controlling Mechanical Properties in Nb-Mo Microalloyed Steels. Part I: Yield Strength,"Low carbon Nb-Mo microalloyed steels show interesting synergies between the micro-alloying elements when high strength-high toughness properties are required. Strain accumulation in austenite is enhanced, and therefore grain sizes are refined in the final microstructures. The presence of Mo facilitates the presence of non-polygonal phases, and this constituent modification induces an increment in strength through a substructure formation as well as through an increase in the dislocation density. Regarding fine precipitation and its strengthening effect, the mean size of NbC is reduced in the presence of Mo and their fraction increased, thus enhancing their contribution to yield strength. In this paper, a detailed characterization of the microstructural features of a series of microalloyed steels is described using the electron-backscattered diffraction technique. Mean crystallographic unit sizes, a grain boundary misorientation analysis, and dislocation density measurements are performed. Transmission electron microscopy is carried out to analyze the chemical composition of the precipitates and to estimate their volume fraction. In this first part, the contribution of different strengthening mechanisms to yield strength is evaluated and the calculated value is compared to tensile test results for different coiling temperatures and compositions.","Table II Yield Strength (YS), Tensile Strength (TS), Elongation (pct), and Area Reduction (pct) Values for Steels 3NbMo0, 3NbMo31, 6NbMo0, and 6NbMo31 and the Coiling Temperatures of 923 K, 823 K, and 723 K (650 °C, 550 °C, and 450 °C)",3NbMo0,TS (MPa),486,MPa,YS (MPa),387,MPa,Elongation (pct),35,no mentioned,0,0,0.05,0.005,0,0,0,0,0.028,0.06,0,0,0,0,0,0,0,1.6,0,0,0,0,0,0,0,0,0.029,0.01,0,0,0,0,0,0,0,0,"The specimens were subjected to the thermomechanical schedule depicted in Figure 1. The schedule included reheating at 1523 K (1250 °C) for 5 minutes followed by quenching, in order to insure the dissolution of the Nb precipitates. Then, a soaking treatment was performed at 1323 K (1050 °C) for 5 minutes to promote a fine and homogeneous austenite structure. Afterward, the specimens were deformed in the plane compression machine in the non-recrystallization temperature region, applying a strain of 0.4 at 1 s-1. After a 5 second holding, the samples were cooled down at a constant rate of 10 K/s to three different coiling temperatures of 723 K (450 °C). Coiling was simulated by holding the samples for 1 hour followed by slow cooling in the furnace to room temperature at 1 K/s."
10.1007/s11661-014-2450-7,Microstructural Features Controlling Mechanical Properties in Nb-Mo Microalloyed Steels. Part I: Yield Strength,"Low carbon Nb-Mo microalloyed steels show interesting synergies between the micro-alloying elements when high strength-high toughness properties are required. Strain accumulation in austenite is enhanced, and therefore grain sizes are refined in the final microstructures. The presence of Mo facilitates the presence of non-polygonal phases, and this constituent modification induces an increment in strength through a substructure formation as well as through an increase in the dislocation density. Regarding fine precipitation and its strengthening effect, the mean size of NbC is reduced in the presence of Mo and their fraction increased, thus enhancing their contribution to yield strength. In this paper, a detailed characterization of the microstructural features of a series of microalloyed steels is described using the electron-backscattered diffraction technique. Mean crystallographic unit sizes, a grain boundary misorientation analysis, and dislocation density measurements are performed. Transmission electron microscopy is carried out to analyze the chemical composition of the precipitates and to estimate their volume fraction. In this first part, the contribution of different strengthening mechanisms to yield strength is evaluated and the calculated value is compared to tensile test results for different coiling temperatures and compositions.","Table II Yield Strength (YS), Tensile Strength (TS), Elongation (pct), and Area Reduction (pct) Values for Steels 3NbMo0, 3NbMo31, 6NbMo0, and 6NbMo31 and the Coiling Temperatures of 923 K, 823 K, and 723 K (650 °C, 550 °C, and 450 °C)",3NbMo0,TS (MPa),506,MPa,YS (MPa),401,MPa,Elongation (pct),36,no mentioned,0,0,0.05,0.005,0,0,0,0,0.028,0.06,0,0,0,0,0,0,0,1.6,0,0,0,0,0,0,0,0,0.029,0.01,0,0,0,0,0,0,0,0,"The specimens were subjected to the thermomechanical schedule depicted in Figure 1. The schedule included reheating at 1523 K (1250 °C) for 5 minutes followed by quenching, in order to insure the dissolution of the Nb precipitates. Then, a soaking treatment was performed at 1323 K (1050 °C) for 5 minutes to promote a fine and homogeneous austenite structure. Afterward, the specimens were deformed in the plane compression machine in the non-recrystallization temperature region, applying a strain of 0.4 at 1 s-1. After a 5 second holding, the samples were cooled down at a constant rate of 10 K/s to three different coiling temperatures of 823 K (550 °C). Coiling was simulated by holding the samples for 1 hour followed by slow cooling in the furnace to room temperature at 1 K/s."
10.1007/s11661-014-2450-7,Microstructural Features Controlling Mechanical Properties in Nb-Mo Microalloyed Steels. Part I: Yield Strength,"Low carbon Nb-Mo microalloyed steels show interesting synergies between the micro-alloying elements when high strength-high toughness properties are required. Strain accumulation in austenite is enhanced, and therefore grain sizes are refined in the final microstructures. The presence of Mo facilitates the presence of non-polygonal phases, and this constituent modification induces an increment in strength through a substructure formation as well as through an increase in the dislocation density. Regarding fine precipitation and its strengthening effect, the mean size of NbC is reduced in the presence of Mo and their fraction increased, thus enhancing their contribution to yield strength. In this paper, a detailed characterization of the microstructural features of a series of microalloyed steels is described using the electron-backscattered diffraction technique. Mean crystallographic unit sizes, a grain boundary misorientation analysis, and dislocation density measurements are performed. Transmission electron microscopy is carried out to analyze the chemical composition of the precipitates and to estimate their volume fraction. In this first part, the contribution of different strengthening mechanisms to yield strength is evaluated and the calculated value is compared to tensile test results for different coiling temperatures and compositions.","Table II Yield Strength (YS), Tensile Strength (TS), Elongation (pct), and Area Reduction (pct) Values for Steels 3NbMo0, 3NbMo31, 6NbMo0, and 6NbMo31 and the Coiling Temperatures of 923 K, 823 K, and 723 K (650 °C, 550 °C, and 450 °C)",3NbMo0,TS (MPa),522,MPa,YS (MPa),414,MPa,Elongation (pct),34,no mentioned,0,0,0.05,0.005,0,0,0,0,0.028,0.06,0,0,0,0,0,0,0,1.6,0,0,0,0,0,0,0,0,0.029,0.01,0,0,0,0,0,0,0,0,"The specimens were subjected to the thermomechanical schedule depicted in Figure 1. The schedule included reheating at 1523 K (1250 °C) for 5 minutes followed by quenching, in order to insure the dissolution of the Nb precipitates. Then, a soaking treatment was performed at 1323 K (1050 °C) for 5 minutes to promote a fine and homogeneous austenite structure. Afterward, the specimens were deformed in the plane compression machine in the non-recrystallization temperature region, applying a strain of 0.4 at 1 s-1. After a 5 second holding, the samples were cooled down at a constant rate of 10 K/s to three different coiling temperatures of 923 K (650 °C). Coiling was simulated by holding the samples for 1 hour followed by slow cooling in the furnace to room temperature at 1 K/s."
10.1007/s11661-014-2450-7,Microstructural Features Controlling Mechanical Properties in Nb-Mo Microalloyed Steels. Part I: Yield Strength,"Low carbon Nb-Mo microalloyed steels show interesting synergies between the micro-alloying elements when high strength-high toughness properties are required. Strain accumulation in austenite is enhanced, and therefore grain sizes are refined in the final microstructures. The presence of Mo facilitates the presence of non-polygonal phases, and this constituent modification induces an increment in strength through a substructure formation as well as through an increase in the dislocation density. Regarding fine precipitation and its strengthening effect, the mean size of NbC is reduced in the presence of Mo and their fraction increased, thus enhancing their contribution to yield strength. In this paper, a detailed characterization of the microstructural features of a series of microalloyed steels is described using the electron-backscattered diffraction technique. Mean crystallographic unit sizes, a grain boundary misorientation analysis, and dislocation density measurements are performed. Transmission electron microscopy is carried out to analyze the chemical composition of the precipitates and to estimate their volume fraction. In this first part, the contribution of different strengthening mechanisms to yield strength is evaluated and the calculated value is compared to tensile test results for different coiling temperatures and compositions.","Table II Yield Strength (YS), Tensile Strength (TS), Elongation (pct), and Area Reduction (pct) Values for Steels 3NbMo0, 3NbMo31, 6NbMo0, and 6NbMo31 and the Coiling Temperatures of 923 K, 823 K, and 723 K (650 °C, 550 °C, and 450 °C)",3NbMo31,TS (MPa),571,MPa,YS (MPa),393,MPa,Elongation (pct),27,no mentioned,0,0,0.05,0.005,0,0,0,0,0.028,0.05,0,0,0,0,0,0,0,1.57,0,0,0,0,0,0,0,0,0.028,0.31,0,0,0,0,0,0,0,0,"The specimens were subjected to the thermomechanical schedule depicted in Figure 1. The schedule included reheating at 1523 K (1250 °C) for 5 minutes followed by quenching, in order to insure the dissolution of the Nb precipitates. Then, a soaking treatment was performed at 1323 K (1050 °C) for 5 minutes to promote a fine and homogeneous austenite structure. Afterward, the specimens were deformed in the plane compression machine in the non-recrystallization temperature region, applying a strain of 0.4 at 1 s-1. After a 5 second holding, the samples were cooled down at a constant rate of 10 K/s to three different coiling temperatures of 723 K (450 °C). Coiling was simulated by holding the samples for 1 hour followed by slow cooling in the furnace to room temperature at 1 K/s."
10.1007/s11661-014-2450-7,Microstructural Features Controlling Mechanical Properties in Nb-Mo Microalloyed Steels. Part I: Yield Strength,"Low carbon Nb-Mo microalloyed steels show interesting synergies between the micro-alloying elements when high strength-high toughness properties are required. Strain accumulation in austenite is enhanced, and therefore grain sizes are refined in the final microstructures. The presence of Mo facilitates the presence of non-polygonal phases, and this constituent modification induces an increment in strength through a substructure formation as well as through an increase in the dislocation density. Regarding fine precipitation and its strengthening effect, the mean size of NbC is reduced in the presence of Mo and their fraction increased, thus enhancing their contribution to yield strength. In this paper, a detailed characterization of the microstructural features of a series of microalloyed steels is described using the electron-backscattered diffraction technique. Mean crystallographic unit sizes, a grain boundary misorientation analysis, and dislocation density measurements are performed. Transmission electron microscopy is carried out to analyze the chemical composition of the precipitates and to estimate their volume fraction. In this first part, the contribution of different strengthening mechanisms to yield strength is evaluated and the calculated value is compared to tensile test results for different coiling temperatures and compositions.","Table II Yield Strength (YS), Tensile Strength (TS), Elongation (pct), and Area Reduction (pct) Values for Steels 3NbMo0, 3NbMo31, 6NbMo0, and 6NbMo31 and the Coiling Temperatures of 923 K, 823 K, and 723 K (650 °C, 550 °C, and 450 °C)",3NbMo31,TS (MPa),660,MPa,YS (MPa),457,MPa,Elongation (pct),29,no mentioned,0,0,0.05,0.005,0,0,0,0,0.028,0.05,0,0,0,0,0,0,0,1.57,0,0,0,0,0,0,0,0,0.028,0.31,0,0,0,0,0,0,0,0,"The specimens were subjected to the thermomechanical schedule depicted in Figure 1. The schedule included reheating at 1523 K (1250 °C) for 5 minutes followed by quenching, in order to insure the dissolution of the Nb precipitates. Then, a soaking treatment was performed at 1323 K (1050 °C) for 5 minutes to promote a fine and homogeneous austenite structure. Afterward, the specimens were deformed in the plane compression machine in the non-recrystallization temperature region, applying a strain of 0.4 at 1 s-1. After a 5 second holding, the samples were cooled down at a constant rate of 10 K/s to three different coiling temperatures of 823 K (550 °C). Coiling was simulated by holding the samples for 1 hour followed by slow cooling in the furnace to room temperature at 1 K/s."
10.1007/s11661-014-2450-7,Microstructural Features Controlling Mechanical Properties in Nb-Mo Microalloyed Steels. Part I: Yield Strength,"Low carbon Nb-Mo microalloyed steels show interesting synergies between the micro-alloying elements when high strength-high toughness properties are required. Strain accumulation in austenite is enhanced, and therefore grain sizes are refined in the final microstructures. The presence of Mo facilitates the presence of non-polygonal phases, and this constituent modification induces an increment in strength through a substructure formation as well as through an increase in the dislocation density. Regarding fine precipitation and its strengthening effect, the mean size of NbC is reduced in the presence of Mo and their fraction increased, thus enhancing their contribution to yield strength. In this paper, a detailed characterization of the microstructural features of a series of microalloyed steels is described using the electron-backscattered diffraction technique. Mean crystallographic unit sizes, a grain boundary misorientation analysis, and dislocation density measurements are performed. Transmission electron microscopy is carried out to analyze the chemical composition of the precipitates and to estimate their volume fraction. In this first part, the contribution of different strengthening mechanisms to yield strength is evaluated and the calculated value is compared to tensile test results for different coiling temperatures and compositions.","Table II Yield Strength (YS), Tensile Strength (TS), Elongation (pct), and Area Reduction (pct) Values for Steels 3NbMo0, 3NbMo31, 6NbMo0, and 6NbMo31 and the Coiling Temperatures of 923 K, 823 K, and 723 K (650 °C, 550 °C, and 450 °C)",3NbMo31,TS (MPa),575,MPa,YS (MPa),460,MPa,Elongation (pct),34,no mentioned,0,0,0.05,0.005,0,0,0,0,0.028,0.05,0,0,0,0,0,0,0,1.57,0,0,0,0,0,0,0,0,0.028,0.31,0,0,0,0,0,0,0,0,"The specimens were subjected to the thermomechanical schedule depicted in Figure 1. The schedule included reheating at 1523 K (1250 °C) for 5 minutes followed by quenching, in order to insure the dissolution of the Nb precipitates. Then, a soaking treatment was performed at 1323 K (1050 °C) for 5 minutes to promote a fine and homogeneous austenite structure. Afterward, the specimens were deformed in the plane compression machine in the non-recrystallization temperature region, applying a strain of 0.4 at 1 s-1. After a 5 second holding, the samples were cooled down at a constant rate of 10 K/s to three different coiling temperatures of 923 K (650 °C). Coiling was simulated by holding the samples for 1 hour followed by slow cooling in the furnace to room temperature at 1 K/s."
10.1007/s11661-014-2450-7,Microstructural Features Controlling Mechanical Properties in Nb-Mo Microalloyed Steels. Part I: Yield Strength,"Low carbon Nb-Mo microalloyed steels show interesting synergies between the micro-alloying elements when high strength-high toughness properties are required. Strain accumulation in austenite is enhanced, and therefore grain sizes are refined in the final microstructures. The presence of Mo facilitates the presence of non-polygonal phases, and this constituent modification induces an increment in strength through a substructure formation as well as through an increase in the dislocation density. Regarding fine precipitation and its strengthening effect, the mean size of NbC is reduced in the presence of Mo and their fraction increased, thus enhancing their contribution to yield strength. In this paper, a detailed characterization of the microstructural features of a series of microalloyed steels is described using the electron-backscattered diffraction technique. Mean crystallographic unit sizes, a grain boundary misorientation analysis, and dislocation density measurements are performed. Transmission electron microscopy is carried out to analyze the chemical composition of the precipitates and to estimate their volume fraction. In this first part, the contribution of different strengthening mechanisms to yield strength is evaluated and the calculated value is compared to tensile test results for different coiling temperatures and compositions.","Table II Yield Strength (YS), Tensile Strength (TS), Elongation (pct), and Area Reduction (pct) Values for Steels 3NbMo0, 3NbMo31, 6NbMo0, and 6NbMo31 and the Coiling Temperatures of 923 K, 823 K, and 723 K (650 °C, 550 °C, and 450 °C)",6NbMo0,TS (MPa),490,MPa,YS (MPa),407,MPa,Elongation (pct),39,no mentioned,0,0,0.05,0.004,0,0,0,0,0.028,0.05,0,0,0,0,0,0,0,1.56,0,0,0,0,0,0,0,0,0.06,0.01,0,0,0,0,0,0,0,0,"The specimens were subjected to the thermomechanical schedule depicted in Figure 1. The schedule included reheating at 1523 K (1250 °C) for 5 minutes followed by quenching, in order to insure the dissolution of the Nb precipitates. Then, a soaking treatment was performed at 1323 K (1050 °C) for 5 minutes to promote a fine and homogeneous austenite structure. Afterward, the specimens were deformed in the plane compression machine in the non-recrystallization temperature region, applying a strain of 0.4 at 1 s-1. After a 5 second holding, the samples were cooled down at a constant rate of 10 K/s to three different coiling temperatures of 723 K (450 °C). Coiling was simulated by holding the samples for 1 hour followed by slow cooling in the furnace to room temperature at 1 K/s."
10.1007/s11661-014-2450-7,Microstructural Features Controlling Mechanical Properties in Nb-Mo Microalloyed Steels. Part I: Yield Strength,"Low carbon Nb-Mo microalloyed steels show interesting synergies between the micro-alloying elements when high strength-high toughness properties are required. Strain accumulation in austenite is enhanced, and therefore grain sizes are refined in the final microstructures. The presence of Mo facilitates the presence of non-polygonal phases, and this constituent modification induces an increment in strength through a substructure formation as well as through an increase in the dislocation density. Regarding fine precipitation and its strengthening effect, the mean size of NbC is reduced in the presence of Mo and their fraction increased, thus enhancing their contribution to yield strength. In this paper, a detailed characterization of the microstructural features of a series of microalloyed steels is described using the electron-backscattered diffraction technique. Mean crystallographic unit sizes, a grain boundary misorientation analysis, and dislocation density measurements are performed. Transmission electron microscopy is carried out to analyze the chemical composition of the precipitates and to estimate their volume fraction. In this first part, the contribution of different strengthening mechanisms to yield strength is evaluated and the calculated value is compared to tensile test results for different coiling temperatures and compositions.","Table II Yield Strength (YS), Tensile Strength (TS), Elongation (pct), and Area Reduction (pct) Values for Steels 3NbMo0, 3NbMo31, 6NbMo0, and 6NbMo31 and the Coiling Temperatures of 923 K, 823 K, and 723 K (650 °C, 550 °C, and 450 °C)",6NbMo0,TS (MPa),512,MPa,YS (MPa),410,MPa,Elongation (pct),39,no mentioned,0,0,0.05,0.004,0,0,0,0,0.028,0.05,0,0,0,0,0,0,0,1.56,0,0,0,0,0,0,0,0,0.06,0.01,0,0,0,0,0,0,0,0,"The specimens were subjected to the thermomechanical schedule depicted in Figure 1. The schedule included reheating at 1523 K (1250 °C) for 5 minutes followed by quenching, in order to insure the dissolution of the Nb precipitates. Then, a soaking treatment was performed at 1323 K (1050 °C) for 5 minutes to promote a fine and homogeneous austenite structure. Afterward, the specimens were deformed in the plane compression machine in the non-recrystallization temperature region, applying a strain of 0.4 at 1 s-1. After a 5 second holding, the samples were cooled down at a constant rate of 10 K/s to three different coiling temperatures of 823 K (550 °C). Coiling was simulated by holding the samples for 1 hour followed by slow cooling in the furnace to room temperature at 1 K/s."
10.1007/s11661-014-2450-7,Microstructural Features Controlling Mechanical Properties in Nb-Mo Microalloyed Steels. Part I: Yield Strength,"Low carbon Nb-Mo microalloyed steels show interesting synergies between the micro-alloying elements when high strength-high toughness properties are required. Strain accumulation in austenite is enhanced, and therefore grain sizes are refined in the final microstructures. The presence of Mo facilitates the presence of non-polygonal phases, and this constituent modification induces an increment in strength through a substructure formation as well as through an increase in the dislocation density. Regarding fine precipitation and its strengthening effect, the mean size of NbC is reduced in the presence of Mo and their fraction increased, thus enhancing their contribution to yield strength. In this paper, a detailed characterization of the microstructural features of a series of microalloyed steels is described using the electron-backscattered diffraction technique. Mean crystallographic unit sizes, a grain boundary misorientation analysis, and dislocation density measurements are performed. Transmission electron microscopy is carried out to analyze the chemical composition of the precipitates and to estimate their volume fraction. In this first part, the contribution of different strengthening mechanisms to yield strength is evaluated and the calculated value is compared to tensile test results for different coiling temperatures and compositions.","Table II Yield Strength (YS), Tensile Strength (TS), Elongation (pct), and Area Reduction (pct) Values for Steels 3NbMo0, 3NbMo31, 6NbMo0, and 6NbMo31 and the Coiling Temperatures of 923 K, 823 K, and 723 K (650 °C, 550 °C, and 450 °C)",6NbMo0,TS (MPa),514,MPa,YS (MPa),408,MPa,Elongation (pct),36,no mentioned,0,0,0.05,0.004,0,0,0,0,0.028,0.05,0,0,0,0,0,0,0,1.56,0,0,0,0,0,0,0,0,0.06,0.01,0,0,0,0,0,0,0,0,"The specimens were subjected to the thermomechanical schedule depicted in Figure 1. The schedule included reheating at 1523 K (1250 °C) for 5 minutes followed by quenching, in order to insure the dissolution of the Nb precipitates. Then, a soaking treatment was performed at 1323 K (1050 °C) for 5 minutes to promote a fine and homogeneous austenite structure. Afterward, the specimens were deformed in the plane compression machine in the non-recrystallization temperature region, applying a strain of 0.4 at 1 s-1. After a 5 second holding, the samples were cooled down at a constant rate of 10 K/s to three different coiling temperatures of 923 K (650 °C). Coiling was simulated by holding the samples for 1 hour followed by slow cooling in the furnace to room temperature at 1 K/s."
10.1007/s11661-014-2450-7,Microstructural Features Controlling Mechanical Properties in Nb-Mo Microalloyed Steels. Part I: Yield Strength,"Low carbon Nb-Mo microalloyed steels show interesting synergies between the micro-alloying elements when high strength-high toughness properties are required. Strain accumulation in austenite is enhanced, and therefore grain sizes are refined in the final microstructures. The presence of Mo facilitates the presence of non-polygonal phases, and this constituent modification induces an increment in strength through a substructure formation as well as through an increase in the dislocation density. Regarding fine precipitation and its strengthening effect, the mean size of NbC is reduced in the presence of Mo and their fraction increased, thus enhancing their contribution to yield strength. In this paper, a detailed characterization of the microstructural features of a series of microalloyed steels is described using the electron-backscattered diffraction technique. Mean crystallographic unit sizes, a grain boundary misorientation analysis, and dislocation density measurements are performed. Transmission electron microscopy is carried out to analyze the chemical composition of the precipitates and to estimate their volume fraction. In this first part, the contribution of different strengthening mechanisms to yield strength is evaluated and the calculated value is compared to tensile test results for different coiling temperatures and compositions.","Table II Yield Strength (YS), Tensile Strength (TS), Elongation (pct), and Area Reduction (pct) Values for Steels 3NbMo0, 3NbMo31, 6NbMo0, and 6NbMo31 and the Coiling Temperatures of 923 K, 823 K, and 723 K (650 °C, 550 °C, and 450 °C)",6NbMo31,TS (MPa),594,MPa,YS (MPa),426,MPa,Elongation (pct),33,no mentioned,0,0,0.05,0.005,0,0,0,0,0.031,0.05,0,0,0,0,0,0,0,1.57,0,0,0,0,0,0,0,0,0.059,0.31,0,0,0,0,0,0,0,0,"The specimens were subjected to the thermomechanical schedule depicted in Figure 1. The schedule included reheating at 1523 K (1250 °C) for 5 minutes followed by quenching, in order to insure the dissolution of the Nb precipitates. Then, a soaking treatment was performed at 1323 K (1050 °C) for 5 minutes to promote a fine and homogeneous austenite structure. Afterward, the specimens were deformed in the plane compression machine in the non-recrystallization temperature region, applying a strain of 0.4 at 1 s-1. After a 5 second holding, the samples were cooled down at a constant rate of 10 K/s to three different coiling temperatures of 723 K (450 °C). Coiling was simulated by holding the samples for 1 hour followed by slow cooling in the furnace to room temperature at 1 K/s."
