Repository: MGEdata/SteelScientist

# SteelScientist

## 📝Cite  


**Paper link:**[Steel design based on a large language model](https://doi.org/10.1016/j.actamat.2024.120663)  

@article{tian2025steel,  
&nbsp;&nbsp;&nbsp;&nbsp;&nbsp;&nbsp;&nbsp;&nbsp;title={Steel design based on a large language model},  
&nbsp;&nbsp;&nbsp;&nbsp;&nbsp;&nbsp;&nbsp;&nbsp;author={Tian, Shaohan and Jiang, Xue and Wang, Weiren and Jing, Zhihua and Zhang, Chi and Zhang, Cheng and Lookman, Turab and Su, Yanjing},  
&nbsp;&nbsp;&nbsp;&nbsp;&nbsp;&nbsp;&nbsp;&nbsp;journal={Acta Materialia},  
&nbsp;&nbsp;&nbsp;&nbsp;&nbsp;&nbsp;&nbsp;&nbsp;volume={285},    
&nbsp;&nbsp;&nbsp;&nbsp;&nbsp;&nbsp;&nbsp;&nbsp;pages={120663},

File: datasets/train_data.csv (part 41 of 46)
DOIs,title,abstract,Table_topic,Material,Tensile_name,Tensile_value,Tensile_unit,Yield_name,Yield_value,Yield_unit,Elongation_name,Elongation_value,Elongation_unit,H,B,C,N,O,F,Na,Mg,Al,Si,P,S,Cl,Ca,Ti,V,Cr,Mn,Fe,Co,Ni,Cu,Zn,As,Y,Zr,Nb,Mo,Sn,Sb,La,Ce,Ta,W,Pb,Bi,Text
10.1007/s11661-014-2450-7,Microstructural Features Controlling Mechanical Properties in Nb-Mo Microalloyed Steels. Part I: Yield Strength,"Low carbon Nb-Mo microalloyed steels show interesting synergies between the micro-alloying elements when high strength-high toughness properties are required. Strain accumulation in austenite is enhanced, and therefore grain sizes are refined in the final microstructures. The presence of Mo facilitates the presence of non-polygonal phases, and this constituent modification induces an increment in strength through a substructure formation as well as through an increase in the dislocation density. Regarding fine precipitation and its strengthening effect, the mean size of NbC is reduced in the presence of Mo and their fraction increased, thus enhancing their contribution to yield strength. In this paper, a detailed characterization of the microstructural features of a series of microalloyed steels is described using the electron-backscattered diffraction technique. Mean crystallographic unit sizes, a grain boundary misorientation analysis, and dislocation density measurements are performed. Transmission electron microscopy is carried out to analyze the chemical composition of the precipitates and to estimate their volume fraction. In this first part, the contribution of different strengthening mechanisms to yield strength is evaluated and the calculated value is compared to tensile test results for different coiling temperatures and compositions.","Table II Yield Strength (YS), Tensile Strength (TS), Elongation (pct), and Area Reduction (pct) Values for Steels 3NbMo0, 3NbMo31, 6NbMo0, and 6NbMo31 and the Coiling Temperatures of 923 K, 823 K, and 723 K (650 °C, 550 °C, and 450 °C)",6NbMo31,TS (MPa),627,MPa,YS (MPa),435,MPa,Elongation (pct),34,no mentioned,0,0,0.05,0.005,0,0,0,0,0.031,0.05,0,0,0,0,0,0,0,1.57,0,0,0,0,0,0,0,0,0.059,0.31,0,0,0,0,0,0,0,0,"The specimens were subjected to the thermomechanical schedule depicted in Figure 1. The schedule included reheating at 1523 K (1250 °C) for 5 minutes followed by quenching, in order to insure the dissolution of the Nb precipitates. Then, a soaking treatment was performed at 1323 K (1050 °C) for 5 minutes to promote a fine and homogeneous austenite structure. Afterward, the specimens were deformed in the plane compression machine in the non-recrystallization temperature region, applying a strain of 0.4 at 1 s-1. After a 5 second holding, the samples were cooled down at a constant rate of 10 K/s to three different coiling temperatures of 823 K (550 °C). Coiling was simulated by holding the samples for 1 hour followed by slow cooling in the furnace to room temperature at 1 K/s."
10.1007/s11661-014-2450-7,Microstructural Features Controlling Mechanical Properties in Nb-Mo Microalloyed Steels. Part I: Yield Strength,"Low carbon Nb-Mo microalloyed steels show interesting synergies between the micro-alloying elements when high strength-high toughness properties are required. Strain accumulation in austenite is enhanced, and therefore grain sizes are refined in the final microstructures. The presence of Mo facilitates the presence of non-polygonal phases, and this constituent modification induces an increment in strength through a substructure formation as well as through an increase in the dislocation density. Regarding fine precipitation and its strengthening effect, the mean size of NbC is reduced in the presence of Mo and their fraction increased, thus enhancing their contribution to yield strength. In this paper, a detailed characterization of the microstructural features of a series of microalloyed steels is described using the electron-backscattered diffraction technique. Mean crystallographic unit sizes, a grain boundary misorientation analysis, and dislocation density measurements are performed. Transmission electron microscopy is carried out to analyze the chemical composition of the precipitates and to estimate their volume fraction. In this first part, the contribution of different strengthening mechanisms to yield strength is evaluated and the calculated value is compared to tensile test results for different coiling temperatures and compositions.","Table II Yield Strength (YS), Tensile Strength (TS), Elongation (pct), and Area Reduction (pct) Values for Steels 3NbMo0, 3NbMo31, 6NbMo0, and 6NbMo31 and the Coiling Temperatures of 923 K, 823 K, and 723 K (650 °C, 550 °C, and 450 °C)",6NbMo31,TS (MPa),581,MPa,YS (MPa),473,MPa,Elongation (pct),33,no mentioned,0,0,0.05,0.005,0,0,0,0,0.031,0.05,0,0,0,0,0,0,0,1.57,0,0,0,0,0,0,0,0,0.059,0.31,0,0,0,0,0,0,0,0,"The specimens were subjected to the thermomechanical schedule depicted in Figure 1. The schedule included reheating at 1523 K (1250 °C) for 5 minutes followed by quenching, in order to insure the dissolution of the Nb precipitates. Then, a soaking treatment was performed at 1323 K (1050 °C) for 5 minutes to promote a fine and homogeneous austenite structure. Afterward, the specimens were deformed in the plane compression machine in the non-recrystallization temperature region, applying a strain of 0.4 at 1 s-1. After a 5 second holding, the samples were cooled down at a constant rate of 10 K/s to three different coiling temperatures of 923 K (650 °C). Coiling was simulated by holding the samples for 1 hour followed by slow cooling in the furnace to room temperature at 1 K/s."
10.1016/j.engfailanal.2017.06.044,A comparative study of ductile-brittle transition behavior and fractography of P91 and P92 steel,"The modified 9Cr-1Mo (P91) and 9Cr- 0.5Mo- 1.8W (P92) steel used in fast breeder reactor is exposed to irradiation during service which severely affects the dynamic fracture resistance by increasing the ductile to brittle transition temperature (DBTT). Thus, even at room temperature, the steel can become brittle and prone to cracking. In the present investigation, to elucidate the influence of low temperature on the DBTT, Charpy toughness test was performed on creep strength enhanced ferritic P91 and P92 steel. Lower DBTT was observed for the P92 steel as compared to P91 steel. To find the mode of fracture, the fractured Charpy toughness specimens were investigated using a field electron scanning electron microscope (FESEM). The fracture surface revealed the brittle mode of fracture at a lower temperature for both the steels while the mixed mode of fracture was noticed at room temperature and above.",Mechanical properties of the P91 and P92 steel in N&T condition.,P91 steel,Tensile strength (MPa),760,MPa,Yield strength (MPa),530,MPa,Elongation (%),20,%,0,0,0.02,0,0,0,0,0,0,0.19,0,0.019,0,0,0,0.005,8.16,0.69,0,0,0.3,0.034,0,0,0,0,0.008,0.7,0,0,0,0,0,0.03,0,0,"The cast and forged (C&amp;F) P91 steel plates of size 150×100×12mm were supplied from BHEL Haridwar, India. The as-received plate was subjected to normalizing treatment at 1040°C for 1h and air cooled and further tempered at 760°C for 2h, finally air cooled ."
10.1016/j.engfailanal.2017.06.044,A comparative study of ductile-brittle transition behavior and fractography of P91 and P92 steel,"The modified 9Cr-1Mo (P91) and 9Cr- 0.5Mo- 1.8W (P92) steel used in fast breeder reactor is exposed to irradiation during service which severely affects the dynamic fracture resistance by increasing the ductile to brittle transition temperature (DBTT). Thus, even at room temperature, the steel can become brittle and prone to cracking. In the present investigation, to elucidate the influence of low temperature on the DBTT, Charpy toughness test was performed on creep strength enhanced ferritic P91 and P92 steel. Lower DBTT was observed for the P92 steel as compared to P91 steel. To find the mode of fracture, the fractured Charpy toughness specimens were investigated using a field electron scanning electron microscope (FESEM). The fracture surface revealed the brittle mode of fracture at a lower temperature for both the steels while the mixed mode of fracture was noticed at room temperature and above.",Mechanical properties of the P91 and P92 steel in N&T condition.,P92 steel,Tensile strength (MPa),678,MPa,Yield strength (MPa),520,MPa,Elongation (%),23,%,0,0,1.01,0,0,0,0,0,0,0.48,0,0.003,0,0,0,0.24,9.09,0.58,0,0,0.35,0.025,0,0,0,0,0.073,0.42,0,0,0,0,0,1.86,0,0,"The cast and forged (C&amp;F) P92 steel plates of size 150×100×12mm were supplied from BHEL Haridwar, India. The as-received plate was subjected to normalizing treatment at 1040°C for 1h and air cooled and further tempered at 760°C for 2h, finally air cooled ."
10.1007/s11665-014-1190-6,Effect of Partial Replacement of Si with Al on the Microstructures and Mechanical Properties of 1000 MPa TRIP Steels,"Two newly synthesized C-Mn-Si-Mo-Nb transformation-induced plasticity (TRIP) steels with and without Al addition were designed in order to achieve significant improvements in the mechanical properties. The effect of substitution of Si by Al on tensile properties and the microstructure of cold-rolled C-Mn-Si TRIP steel was investigated under different heat treatments. It was shown that a complex ultrafine microstructure composed of different phases was formed and two types of morphology for ferrite were detected (equiaxial and polygonal). The distribution of alloying elements was observed by using electron probe microanalysis. It was clear that C was concentrated in the retained austenite (RA) and small M/A (austenite/martensite) islands. The Al addition facilitated the formation of polygonal ferrite and increased the stability of the RA. The strain-hardening behavior was studied in detail. All the investigated specimens showed a very high strain-hardening exponent (instantaneous n) but their strain dependence was different. For the C-Mn-Si-Mo-Nb TRIP steel, the maximum n value was achieved when the strain was only about 0.04, while the n value of the Al substituted TRIP steel increased gradually until strains in the range of 0.07-0.10 were reached and the maximum value was achieved. As a result, the elongations of the steel with Al addition increased considerably without obvious deterioration of strength. It was the first time to find microtwinned martensite located between ferrite and bainitic ferrite after tensile deformation in the low alloy TRIP steel with Al.","Table 2 Mechanical properties, volume fractions, and carbon contents of the retained austenite of investigated steels",A-593 K (320 °C),"Tensile strength σb, MPa",1060,MPa,"Yield strength σ0.2, MPa",596,MPa,"Total elongation δ, %",20.7,%,0,0,0.2,0,0,0,0,0,0,1.49,0,0,0,0,0,0,0,1.47,0,0,0,0,0,0,0,0,0.052,0.18,0,0,0,0,0,0,0,0,"In this study, the experimental steels were vacuum-melted and cast into ingots with weight of 40 kg. The cast ingot was then forged into a block with a thickness of 30 mm. The block was soaked at 1473 K (1200 °C) for 2 h, and hot rolled into a strip with a thickness of 4.5 mm after six passes with a finishing temperature above 1133 K (860 °C). Cold rolling was then followed to further reduce the thickness of the strip to 1.2 mm. A two-stage heat treatment was adopted to obtain the final desired microstructure. In view of the M s and M f temperature of the two experimental steels, samples were rapidly quenched in a salt bath at 593 K (320 °C) after soaking at these IA temperatures for 80 s, held for 3 min, and then air cooled to room temperature (Fig. 2)."
10.1007/s11665-014-1190-6,Effect of Partial Replacement of Si with Al on the Microstructures and Mechanical Properties of 1000 MPa TRIP Steels,"Two newly synthesized C-Mn-Si-Mo-Nb transformation-induced plasticity (TRIP) steels with and without Al addition were designed in order to achieve significant improvements in the mechanical properties. The effect of substitution of Si by Al on tensile properties and the microstructure of cold-rolled C-Mn-Si TRIP steel was investigated under different heat treatments. It was shown that a complex ultrafine microstructure composed of different phases was formed and two types of morphology for ferrite were detected (equiaxial and polygonal). The distribution of alloying elements was observed by using electron probe microanalysis. It was clear that C was concentrated in the retained austenite (RA) and small M/A (austenite/martensite) islands. The Al addition facilitated the formation of polygonal ferrite and increased the stability of the RA. The strain-hardening behavior was studied in detail. All the investigated specimens showed a very high strain-hardening exponent (instantaneous n) but their strain dependence was different. For the C-Mn-Si-Mo-Nb TRIP steel, the maximum n value was achieved when the strain was only about 0.04, while the n value of the Al substituted TRIP steel increased gradually until strains in the range of 0.07-0.10 were reached and the maximum value was achieved. As a result, the elongations of the steel with Al addition increased considerably without obvious deterioration of strength. It was the first time to find microtwinned martensite located between ferrite and bainitic ferrite after tensile deformation in the low alloy TRIP steel with Al.","Table 2 Mechanical properties, volume fractions, and carbon contents of the retained austenite of investigated steels",A-723 K (450 °C),"Tensile strength σb, MPa",1020,MPa,"Yield strength σ0.2, MPa",642,MPa,"Total elongation δ, %",22.4,%,0,0,0.2,0,0,0,0,0,0,1.49,0,0,0,0,0,0,0,1.47,0,0,0,0,0,0,0,0,0.052,0.18,0,0,0,0,0,0,0,0,"In this study, the experimental steels were vacuum-melted and cast into ingots with weight of 40 kg. The cast ingot was then forged into a block with a thickness of 30 mm. The block was soaked at 1473 K (1200 °C) for 2 h, and hot rolled into a strip with a thickness of 4.5 mm after six passes with a finishing temperature above 1133 K (860 °C). Cold rolling was then followed to further reduce the thickness of the strip to 1.2 mm. A two-stage heat treatment was adopted to obtain the final desired microstructure. In view of the M s and M f temperature of the two experimental steels, samples were rapidly quenched in a salt bath at 723 K (450 °C) after soaking at these IA temperatures for 80 s, held for 3 min, and then air cooled to room temperature (Fig. 2)."
10.1007/s11665-014-1190-6,Effect of Partial Replacement of Si with Al on the Microstructures and Mechanical Properties of 1000 MPa TRIP Steels,"Two newly synthesized C-Mn-Si-Mo-Nb transformation-induced plasticity (TRIP) steels with and without Al addition were designed in order to achieve significant improvements in the mechanical properties. The effect of substitution of Si by Al on tensile properties and the microstructure of cold-rolled C-Mn-Si TRIP steel was investigated under different heat treatments. It was shown that a complex ultrafine microstructure composed of different phases was formed and two types of morphology for ferrite were detected (equiaxial and polygonal). The distribution of alloying elements was observed by using electron probe microanalysis. It was clear that C was concentrated in the retained austenite (RA) and small M/A (austenite/martensite) islands. The Al addition facilitated the formation of polygonal ferrite and increased the stability of the RA. The strain-hardening behavior was studied in detail. All the investigated specimens showed a very high strain-hardening exponent (instantaneous n) but their strain dependence was different. For the C-Mn-Si-Mo-Nb TRIP steel, the maximum n value was achieved when the strain was only about 0.04, while the n value of the Al substituted TRIP steel increased gradually until strains in the range of 0.07-0.10 were reached and the maximum value was achieved. As a result, the elongations of the steel with Al addition increased considerably without obvious deterioration of strength. It was the first time to find microtwinned martensite located between ferrite and bainitic ferrite after tensile deformation in the low alloy TRIP steel with Al.","Table 2 Mechanical properties, volume fractions, and carbon contents of the retained austenite of investigated steels",B-593 K (320 °C),"Tensile strength σb, MPa",968,MPa,"Yield strength σ0.2, MPa",513,MPa,"Total elongation δ, %",25.5,%,0,0,0.19,0,0,0,0,0,0.94,0.7,0,0,0,0,0,0,0,1.49,0,0,0,0,0,0,0,0,0.058,0.19,0,0,0,0,0,0,0,0,"In this study, the experimental steels were vacuum-melted and cast into ingots with weight of 40 kg. The cast ingot was then forged into a block with a thickness of 30 mm. The block was soaked at 1473 K (1200 °C) for 2 h, and hot rolled into a strip with a thickness of 4.5 mm after six passes with a finishing temperature above 1133 K (860 °C). Cold rolling was then followed to further reduce the thickness of the strip to 1.2 mm. A two-stage heat treatment was adopted to obtain the final desired microstructure. In view of the M s and M f temperature of the two experimental steels, samples were rapidly quenched in a salt bath at 593 K (320 °C) after soaking at these IA temperatures for 80 s, held for 3 min, and then air cooled to room temperature (Fig. 2)."
10.1007/s11665-014-1190-6,Effect of Partial Replacement of Si with Al on the Microstructures and Mechanical Properties of 1000 MPa TRIP Steels,"Two newly synthesized C-Mn-Si-Mo-Nb transformation-induced plasticity (TRIP) steels with and without Al addition were designed in order to achieve significant improvements in the mechanical properties. The effect of substitution of Si by Al on tensile properties and the microstructure of cold-rolled C-Mn-Si TRIP steel was investigated under different heat treatments. It was shown that a complex ultrafine microstructure composed of different phases was formed and two types of morphology for ferrite were detected (equiaxial and polygonal). The distribution of alloying elements was observed by using electron probe microanalysis. It was clear that C was concentrated in the retained austenite (RA) and small M/A (austenite/martensite) islands. The Al addition facilitated the formation of polygonal ferrite and increased the stability of the RA. The strain-hardening behavior was studied in detail. All the investigated specimens showed a very high strain-hardening exponent (instantaneous n) but their strain dependence was different. For the C-Mn-Si-Mo-Nb TRIP steel, the maximum n value was achieved when the strain was only about 0.04, while the n value of the Al substituted TRIP steel increased gradually until strains in the range of 0.07-0.10 were reached and the maximum value was achieved. As a result, the elongations of the steel with Al addition increased considerably without obvious deterioration of strength. It was the first time to find microtwinned martensite located between ferrite and bainitic ferrite after tensile deformation in the low alloy TRIP steel with Al.","Table 2 Mechanical properties, volume fractions, and carbon contents of the retained austenite of investigated steels",B-723 K (450 °C),"Tensile strength σb, MPa",998,MPa,"Yield strength σ0.2, MPa",420,MPa,"Total elongation δ, %",27.2,%,0,0,0.19,0,0,0,0,0,0.94,0.7,0,0,0,0,0,0,0,1.49,0,0,0,0,0,0,0,0,0.058,0.19,0,0,0,0,0,0,0,0,"In this study, the experimental steels were vacuum-melted and cast into ingots with weight of 40 kg. The cast ingot was then forged into a block with a thickness of 30 mm. The block was soaked at 1473 K (1200 °C) for 2 h, and hot rolled into a strip with a thickness of 4.5 mm after six passes with a finishing temperature above 1133 K (860 °C). Cold rolling was then followed to further reduce the thickness of the strip to 1.2 mm. A two-stage heat treatment was adopted to obtain the final desired microstructure. In view of the M s and M f temperature of the two experimental steels, samples were rapidly quenched in a salt bath at 723 K (450 °C) after soaking at these IA temperatures for 80 s, held for 3 min, and then air cooled to room temperature (Fig. 2)."
10.1016/j.corsci.2015.06.038,The influence of hydrogen on the mechanical and fracture properties of some martensitic advanced high strength steels studied using the linearly increasing stress test,"The influence of hydrogen on the mechanical and fracture properties of four martensitic advanced high strength steels was studied using the linearly increasing stress test and electrochemical hydrogen charging. The hydrogen influence increased with steel strength, decreasing charging potential, and decreasing applied stress rate. Increased hydrogen influence was manifest in (i) the decreased yield stress attributed to solid solution softening by hydrogen and (ii) the reduced macroscopic ductility, and by the change from ductile cup-and-cone fracture to macroscopically brittle shear fracture, attributed to a dynamic interaction of hydrogen with the dislocation substructure somewhat similar to the HELP mechanism. (C) 2015 Elsevier Ltd. All rights reserved.",Chemical composition (in wt%) and mechanical properties of the MS-AHSS.,MS980,"Tensile stress, MPa",1070,MPa,"Yield stress, MPa",883,MPa,"Elongation at fracture, e f, %",5,%,0,0,0.117,0,0,0,0,0,0.034,0.38,0,0,0,0,0.038,0,0.014,1.639,0,0,0,0,0,0,0,0,0.014,0,0,0,0,0,0,0,0,0,"The four martensitic AHSS were commercially produced, in the form of rolled-sheet. The four steel grades were given the following designations: MS980, MS1180, MS1300, and MS1500. The mean sheet thicknesses were 1.2mm for MS1300 and MS1500, 1.5mm for MS980, and 1.8mm for MS1180. Table 1 presents the chemical and mechanical properties of the steels, as provided by the steel producer. The specimen thickness corresponded to the steel sheet thickness. These specimens were machined from the steel sheet, and polished with 1200 grit SiC paper."
10.1016/j.corsci.2015.06.038,The influence of hydrogen on the mechanical and fracture properties of some martensitic advanced high strength steels studied using the linearly increasing stress test,"The influence of hydrogen on the mechanical and fracture properties of four martensitic advanced high strength steels was studied using the linearly increasing stress test and electrochemical hydrogen charging. The hydrogen influence increased with steel strength, decreasing charging potential, and decreasing applied stress rate. Increased hydrogen influence was manifest in (i) the decreased yield stress attributed to solid solution softening by hydrogen and (ii) the reduced macroscopic ductility, and by the change from ductile cup-and-cone fracture to macroscopically brittle shear fracture, attributed to a dynamic interaction of hydrogen with the dislocation substructure somewhat similar to the HELP mechanism. (C) 2015 Elsevier Ltd. All rights reserved.",Chemical composition (in wt%) and mechanical properties of the MS-AHSS.,MS1180,"Tensile stress, MPa",1355,MPa,"Yield stress, MPa",1176,MPa,"Elongation at fracture, e f, %",3,%,0,0,0.159,0,0,0,0,0,0.027,0.399,0,0,0,0,0.026,0,0.02,1.625,0,0,0,0,0,0,0,0,0.013,0,0,0,0,0,0,0,0,0,"The four martensitic AHSS were commercially produced, in the form of rolled-sheet. The four steel grades were given the following designations: MS980, MS1180, MS1300, and MS1500. The mean sheet thicknesses were 1.2mm for MS1300 and MS1500, 1.5mm for MS980, and 1.8mm for MS1180. Table 1 presents the chemical and mechanical properties of the steels, as provided by the steel producer. The specimen thickness corresponded to the steel sheet thickness. These specimens were machined from the steel sheet, and polished with 1200 grit SiC paper."
10.1016/j.corsci.2015.06.038,The influence of hydrogen on the mechanical and fracture properties of some martensitic advanced high strength steels studied using the linearly increasing stress test,"The influence of hydrogen on the mechanical and fracture properties of four martensitic advanced high strength steels was studied using the linearly increasing stress test and electrochemical hydrogen charging. The hydrogen influence increased with steel strength, decreasing charging potential, and decreasing applied stress rate. Increased hydrogen influence was manifest in (i) the decreased yield stress attributed to solid solution softening by hydrogen and (ii) the reduced macroscopic ductility, and by the change from ductile cup-and-cone fracture to macroscopically brittle shear fracture, attributed to a dynamic interaction of hydrogen with the dislocation substructure somewhat similar to the HELP mechanism. (C) 2015 Elsevier Ltd. All rights reserved.",Chemical composition (in wt%) and mechanical properties of the MS-AHSS.,MS1300,"Tensile stress, MPa",1380,MPa,"Yield stress, MPa",1185,MPa,"Elongation at fracture, e f, %",2.5,%,0,0,0.156,0,0,0,0,0,0.038,0.402,0,0,0,0,0.028,0,0.014,1.654,0,0,0,0,0,0,0,0,0.014,0,0,0,0,0,0,0,0,0,"The four martensitic AHSS were commercially produced, in the form of rolled-sheet. The four steel grades were given the following designations: MS980, MS1180, MS1300, and MS1500. The mean sheet thicknesses were 1.2mm for MS1300 and MS1500, 1.5mm for MS980, and 1.8mm for MS1180. Table 1 presents the chemical and mechanical properties of the steels, as provided by the steel producer. The specimen thickness corresponded to the steel sheet thickness. These specimens were machined from the steel sheet, and polished with 1200 grit SiC paper."
10.1016/j.corsci.2015.06.038,The influence of hydrogen on the mechanical and fracture properties of some martensitic advanced high strength steels studied using the linearly increasing stress test,"The influence of hydrogen on the mechanical and fracture properties of four martensitic advanced high strength steels was studied using the linearly increasing stress test and electrochemical hydrogen charging. The hydrogen influence increased with steel strength, decreasing charging potential, and decreasing applied stress rate. Increased hydrogen influence was manifest in (i) the decreased yield stress attributed to solid solution softening by hydrogen and (ii) the reduced macroscopic ductility, and by the change from ductile cup-and-cone fracture to macroscopically brittle shear fracture, attributed to a dynamic interaction of hydrogen with the dislocation substructure somewhat similar to the HELP mechanism. (C) 2015 Elsevier Ltd. All rights reserved.",Chemical composition (in wt%) and mechanical properties of the MS-AHSS.,MS1500,"Tensile stress, MPa",1667,MPa,"Yield stress, MPa",1361,MPa,"Elongation at fracture, e f, %",2.9,%,0,0,0.192,0,0,0,0,0,0.034,0.385,0,0,0,0,0.028,0,0.024,1.495,0,0,0,0,0,0,0,0,0.014,0,0,0,0,0,0,0,0,0,"The four martensitic AHSS were commercially produced, in the form of rolled-sheet. The four steel grades were given the following designations: MS980, MS1180, MS1300, and MS1500. The mean sheet thicknesses were 1.2mm for MS1300 and MS1500, 1.5mm for MS980, and 1.8mm for MS1180. Table 1 presents the chemical and mechanical properties of the steels, as provided by the steel producer. The specimen thickness corresponded to the steel sheet thickness. These specimens were machined from the steel sheet, and polished with 1200 grit SiC paper."
10.1016/j.msea.2021.141813,Effect of Nb microalloying on microstructure evolution and mechanical properties in low carbon medium manganese steel,"The effect of Nb microalloying on microstructure evolution and mechanical properties of 0.02C-7Mn steel was investigated. The results showed that the microstructure was fully quenched martensite after subjected to reheating and quenching (RQ) process. The microstructure consisted of tempered mmartensite, reversed austenite (RA), and athermal E-mattensite after tempered at 620 degrees C, while the microstructure contained tempered mmartensite, RA, athermal E-martensite, and athermal mmartensite after tempered at 650 degrees C. The thermal and mechanical stability of both RA and athermal E-mattensite decreased after the 0.05% Nb was added to the 0.02C-7Mn steel, and also decreased as the intercritical tempering (IT) temperature increased, which was mainly because the content of solid solution C in RA decreased. The calculated stacking fault energies (SFEs) were all negative, which spontaneously induced athermal martensitic transformation. Multiphase microstructure resulted in the remarkable mechanical property evolution. After tempered at 620 degrees C, the optical mechanical properties of 7Mn-0.05Nb steel were obtained: yield strength of 720.0 MPa, tensile strength of 819.0 MPa, total elongation of 26.0% and -40 degrees C impact energy of 266 J, while the yield strength of 675.0 MPa, tensile strength of 776.5 MPa, the total elongation of 29.5% and the -40 degrees C impact energy of 274 J appeared in 7Mn-ONb steel. As the IT temperature increased to 650 degrees C, the yield strength of both the steels sharply decreased (475.5 MPa for 650 degrees C-ONb steel and 460.5 MPa for 650 degrees C-0.05Nb steel), and the tensile strength of both the steels increased about 56 MPa, while the -40 degrees C impact energy decreased by 40 and 60 J, respectively, showing that the -40 degrees C impact energy was not very sensitive to the mechanical stability of RA and athermal E-martensite. The mean size of NbC particles was mainly about 5-7 nm, which significantly improved the precipitation strengthening, but there was just little damage to low-temperature toughness.",Room temperature tensile properties of experimental steels.,RQ-0Nb,Tensile Strength/MPa,1013,MPa,Yield Strength/MPa,824,MPa,Total Elongation/%,14,%,0,0,0.021,0.0018,0,0,0,0,0,0.077,0,0,0,0,0.004,0,0,6.63,0,0,0,0,0,0,0,0,0,0.4,0,0,0,0,0,0,0,0,"The steels were melted by means of a 100 kg high-frequency vacuum induction furnace and cast into ingots, following the forging process into a 90 × 200 × 120 mm3 billet between 950 and 1100 °C. After homogenized at 1100 °C for 30 min, the steels were rolled into 18 mm thickness by three passes rough rolling and three passes finish rolling. The finish rolling temperature was about 840 °C with a total reduction of 80%. Subsequently, the steels were quenched to room temperature by laminar water cooling. The quenched steels were reheated to 820 °C for 30 min with water quenching (RQ process) and the equiaxed prior austenite grain was obtained. The heating rate was 200 °C/h, cooling rate was 16 °C/s, and the specimens were preserved at 850 °C for 15 min. The austenite starting transformation temperatures were 564 and 573 °C for 7Mn-0Nb and 7Mn-0.05Nb steels, respectively."
10.1016/j.msea.2021.141813,Effect of Nb microalloying on microstructure evolution and mechanical properties in low carbon medium manganese steel,"The effect of Nb microalloying on microstructure evolution and mechanical properties of 0.02C-7Mn steel was investigated. The results showed that the microstructure was fully quenched martensite after subjected to reheating and quenching (RQ) process. The microstructure consisted of tempered mmartensite, reversed austenite (RA), and athermal E-mattensite after tempered at 620 degrees C, while the microstructure contained tempered mmartensite, RA, athermal E-martensite, and athermal mmartensite after tempered at 650 degrees C. The thermal and mechanical stability of both RA and athermal E-mattensite decreased after the 0.05% Nb was added to the 0.02C-7Mn steel, and also decreased as the intercritical tempering (IT) temperature increased, which was mainly because the content of solid solution C in RA decreased. The calculated stacking fault energies (SFEs) were all negative, which spontaneously induced athermal martensitic transformation. Multiphase microstructure resulted in the remarkable mechanical property evolution. After tempered at 620 degrees C, the optical mechanical properties of 7Mn-0.05Nb steel were obtained: yield strength of 720.0 MPa, tensile strength of 819.0 MPa, total elongation of 26.0% and -40 degrees C impact energy of 266 J, while the yield strength of 675.0 MPa, tensile strength of 776.5 MPa, the total elongation of 29.5% and the -40 degrees C impact energy of 274 J appeared in 7Mn-ONb steel. As the IT temperature increased to 650 degrees C, the yield strength of both the steels sharply decreased (475.5 MPa for 650 degrees C-ONb steel and 460.5 MPa for 650 degrees C-0.05Nb steel), and the tensile strength of both the steels increased about 56 MPa, while the -40 degrees C impact energy decreased by 40 and 60 J, respectively, showing that the -40 degrees C impact energy was not very sensitive to the mechanical stability of RA and athermal E-martensite. The mean size of NbC particles was mainly about 5-7 nm, which significantly improved the precipitation strengthening, but there was just little damage to low-temperature toughness.",Room temperature tensile properties of experimental steels.,620-0Nb,Tensile Strength/MPa,776.5,MPa,Yield Strength/MPa,675,MPa,Total Elongation/%,29.5,%,0,0,0.021,0.0018,0,0,0,0,0,0.077,0,0,0,0,0.004,0,0,6.63,0,0,0,0,0,0,0,0,0,0.4,0,0,0,0,0,0,0,0,"The steels were melted by means of a 100 kg high-frequency vacuum induction furnace and cast into ingots, following the forging process into a 90 × 200 × 120 mm3 billet between 950 and 1100 °C. After homogenized at 1100 °C for 30 min, the steels were rolled into 18 mm thickness by three passes rough rolling and three passes finish rolling. The finish rolling temperature was about 840 °C with a total reduction of 80%. Subsequently, the steels were quenched to room temperature by laminar water cooling. The quenched steels were reheated to 820 °C for 30 min with water quenching (RQ process) and the equiaxed prior austenite grain was obtained. The heating rate was 200 °C/h, cooling rate was 16 °C/s, and the specimens were preserved at 850 °C for 15 min. The austenite starting transformation temperatures were 564 and 573 °C for 7Mn-0Nb and 7Mn-0.05Nb steels, respectively. Then the RQ steels were intercritically tempered at 620 °C for 1 h following by air cooling to ambient temperature."
10.1016/j.msea.2021.141813,Effect of Nb microalloying on microstructure evolution and mechanical properties in low carbon medium manganese steel,"The effect of Nb microalloying on microstructure evolution and mechanical properties of 0.02C-7Mn steel was investigated. The results showed that the microstructure was fully quenched martensite after subjected to reheating and quenching (RQ) process. The microstructure consisted of tempered mmartensite, reversed austenite (RA), and athermal E-mattensite after tempered at 620 degrees C, while the microstructure contained tempered mmartensite, RA, athermal E-martensite, and athermal mmartensite after tempered at 650 degrees C. The thermal and mechanical stability of both RA and athermal E-mattensite decreased after the 0.05% Nb was added to the 0.02C-7Mn steel, and also decreased as the intercritical tempering (IT) temperature increased, which was mainly because the content of solid solution C in RA decreased. The calculated stacking fault energies (SFEs) were all negative, which spontaneously induced athermal martensitic transformation. Multiphase microstructure resulted in the remarkable mechanical property evolution. After tempered at 620 degrees C, the optical mechanical properties of 7Mn-0.05Nb steel were obtained: yield strength of 720.0 MPa, tensile strength of 819.0 MPa, total elongation of 26.0% and -40 degrees C impact energy of 266 J, while the yield strength of 675.0 MPa, tensile strength of 776.5 MPa, the total elongation of 29.5% and the -40 degrees C impact energy of 274 J appeared in 7Mn-ONb steel. As the IT temperature increased to 650 degrees C, the yield strength of both the steels sharply decreased (475.5 MPa for 650 degrees C-ONb steel and 460.5 MPa for 650 degrees C-0.05Nb steel), and the tensile strength of both the steels increased about 56 MPa, while the -40 degrees C impact energy decreased by 40 and 60 J, respectively, showing that the -40 degrees C impact energy was not very sensitive to the mechanical stability of RA and athermal E-martensite. The mean size of NbC particles was mainly about 5-7 nm, which significantly improved the precipitation strengthening, but there was just little damage to low-temperature toughness.",Room temperature tensile properties of experimental steels.,650-0Nb,Tensile Strength/MPa,832.5,MPa,Yield Strength/MPa,475.5,MPa,Total Elongation/%,23,%,0,0,0.021,0.0018,0,0,0,0,0,0.077,0,0,0,0,0.004,0,0,6.63,0,0,0,0,0,0,0,0,0,0.4,0,0,0,0,0,0,0,0,"The steels were melted by means of a 100 kg high-frequency vacuum induction furnace and cast into ingots, following the forging process into a 90 × 200 × 120 mm3 billet between 950 and 1100 °C. After homogenized at 1100 °C for 30 min, the steels were rolled into 18 mm thickness by three passes rough rolling and three passes finish rolling. The finish rolling temperature was about 840 °C with a total reduction of 80%. Subsequently, the steels were quenched to room temperature by laminar water cooling. The quenched steels were reheated to 820 °C for 30 min with water quenching (RQ process) and the equiaxed prior austenite grain was obtained. The heating rate was 200 °C/h, cooling rate was 16 °C/s, and the specimens were preserved at 850 °C for 15 min. The austenite starting transformation temperatures were 564 and 573 °C for 7Mn-0Nb and 7Mn-0.05Nb steels, respectively. Then the RQ steels were intercritically tempered at 650 °C for 1 h following by air cooling to ambient temperature."
