Repository: MGEdata/SteelScientist

# SteelScientist

## 📝Cite  


**Paper link:**[Steel design based on a large language model](https://doi.org/10.1016/j.actamat.2024.120663)  

@article{tian2025steel,  
&nbsp;&nbsp;&nbsp;&nbsp;&nbsp;&nbsp;&nbsp;&nbsp;title={Steel design based on a large language model},  
&nbsp;&nbsp;&nbsp;&nbsp;&nbsp;&nbsp;&nbsp;&nbsp;author={Tian, Shaohan and Jiang, Xue and Wang, Weiren and Jing, Zhihua and Zhang, Chi and Zhang, Cheng and Lookman, Turab and Su, Yanjing},  
&nbsp;&nbsp;&nbsp;&nbsp;&nbsp;&nbsp;&nbsp;&nbsp;journal={Acta Materialia},  
&nbsp;&nbsp;&nbsp;&nbsp;&nbsp;&nbsp;&nbsp;&nbsp;volume={285},    
&nbsp;&nbsp;&nbsp;&nbsp;&nbsp;&nbsp;&nbsp;&nbsp;pages={120663},

File: datasets/train_data.csv (part 42 of 46)
DOIs,title,abstract,Table_topic,Material,Tensile_name,Tensile_value,Tensile_unit,Yield_name,Yield_value,Yield_unit,Elongation_name,Elongation_value,Elongation_unit,H,B,C,N,O,F,Na,Mg,Al,Si,P,S,Cl,Ca,Ti,V,Cr,Mn,Fe,Co,Ni,Cu,Zn,As,Y,Zr,Nb,Mo,Sn,Sb,La,Ce,Ta,W,Pb,Bi,Text
10.1016/j.msea.2021.141813,Effect of Nb microalloying on microstructure evolution and mechanical properties in low carbon medium manganese steel,"The effect of Nb microalloying on microstructure evolution and mechanical properties of 0.02C-7Mn steel was investigated. The results showed that the microstructure was fully quenched martensite after subjected to reheating and quenching (RQ) process. The microstructure consisted of tempered mmartensite, reversed austenite (RA), and athermal E-mattensite after tempered at 620 degrees C, while the microstructure contained tempered mmartensite, RA, athermal E-martensite, and athermal mmartensite after tempered at 650 degrees C. The thermal and mechanical stability of both RA and athermal E-mattensite decreased after the 0.05% Nb was added to the 0.02C-7Mn steel, and also decreased as the intercritical tempering (IT) temperature increased, which was mainly because the content of solid solution C in RA decreased. The calculated stacking fault energies (SFEs) were all negative, which spontaneously induced athermal martensitic transformation. Multiphase microstructure resulted in the remarkable mechanical property evolution. After tempered at 620 degrees C, the optical mechanical properties of 7Mn-0.05Nb steel were obtained: yield strength of 720.0 MPa, tensile strength of 819.0 MPa, total elongation of 26.0% and -40 degrees C impact energy of 266 J, while the yield strength of 675.0 MPa, tensile strength of 776.5 MPa, the total elongation of 29.5% and the -40 degrees C impact energy of 274 J appeared in 7Mn-ONb steel. As the IT temperature increased to 650 degrees C, the yield strength of both the steels sharply decreased (475.5 MPa for 650 degrees C-ONb steel and 460.5 MPa for 650 degrees C-0.05Nb steel), and the tensile strength of both the steels increased about 56 MPa, while the -40 degrees C impact energy decreased by 40 and 60 J, respectively, showing that the -40 degrees C impact energy was not very sensitive to the mechanical stability of RA and athermal E-martensite. The mean size of NbC particles was mainly about 5-7 nm, which significantly improved the precipitation strengthening, but there was just little damage to low-temperature toughness.",Room temperature tensile properties of experimental steels.,RQ-0.05Nb,Tensile Strength/MPa,1037,MPa,Yield Strength/MPa,845.5,MPa,Total Elongation/%,14,%,0,0,0.02,0.0024,0,0,0,0,0,0.097,0,0,0,0,0.0052,0,0,6.92,0,0,0,0,0,0,0,0,0.046,0.37,0,0,0,0,0,0,0,0,"The steels were melted by means of a 100 kg high-frequency vacuum induction furnace and cast into ingots, following the forging process into a 90 × 200 × 120 mm3 billet between 950 and 1100 °C. After homogenized at 1100 °C for 30 min, the steels were rolled into 18 mm thickness by three passes rough rolling and three passes finish rolling. The finish rolling temperature was about 840 °C with a total reduction of 80%. Subsequently, the steels were quenched to room temperature by laminar water cooling. The quenched steels were reheated to 820 °C for 30 min with water quenching (RQ process) and the equiaxed prior austenite grain was obtained. The heating rate was 200 °C/h, cooling rate was 16 °C/s, and the specimens were preserved at 850 °C for 15 min. The austenite starting transformation temperatures were 564 and 573 °C for 7Mn-0Nb and 7Mn-0.05Nb steels, respectively."
10.1016/j.msea.2021.141813,Effect of Nb microalloying on microstructure evolution and mechanical properties in low carbon medium manganese steel,"The effect of Nb microalloying on microstructure evolution and mechanical properties of 0.02C-7Mn steel was investigated. The results showed that the microstructure was fully quenched martensite after subjected to reheating and quenching (RQ) process. The microstructure consisted of tempered mmartensite, reversed austenite (RA), and athermal E-mattensite after tempered at 620 degrees C, while the microstructure contained tempered mmartensite, RA, athermal E-martensite, and athermal mmartensite after tempered at 650 degrees C. The thermal and mechanical stability of both RA and athermal E-mattensite decreased after the 0.05% Nb was added to the 0.02C-7Mn steel, and also decreased as the intercritical tempering (IT) temperature increased, which was mainly because the content of solid solution C in RA decreased. The calculated stacking fault energies (SFEs) were all negative, which spontaneously induced athermal martensitic transformation. Multiphase microstructure resulted in the remarkable mechanical property evolution. After tempered at 620 degrees C, the optical mechanical properties of 7Mn-0.05Nb steel were obtained: yield strength of 720.0 MPa, tensile strength of 819.0 MPa, total elongation of 26.0% and -40 degrees C impact energy of 266 J, while the yield strength of 675.0 MPa, tensile strength of 776.5 MPa, the total elongation of 29.5% and the -40 degrees C impact energy of 274 J appeared in 7Mn-ONb steel. As the IT temperature increased to 650 degrees C, the yield strength of both the steels sharply decreased (475.5 MPa for 650 degrees C-ONb steel and 460.5 MPa for 650 degrees C-0.05Nb steel), and the tensile strength of both the steels increased about 56 MPa, while the -40 degrees C impact energy decreased by 40 and 60 J, respectively, showing that the -40 degrees C impact energy was not very sensitive to the mechanical stability of RA and athermal E-martensite. The mean size of NbC particles was mainly about 5-7 nm, which significantly improved the precipitation strengthening, but there was just little damage to low-temperature toughness.",Room temperature tensile properties of experimental steels.,620-0.05Nb,Tensile Strength/MPa,819,MPa,Yield Strength/MPa,720,MPa,Total Elongation/%,26.5,%,0,0,0.02,0.0024,0,0,0,0,0,0.097,0,0,0,0,0.0052,0,0,6.92,0,0,0,0,0,0,0,0,0.046,0.37,0,0,0,0,0,0,0,0,"The steels were melted by means of a 100 kg high-frequency vacuum induction furnace and cast into ingots, following the forging process into a 90 × 200 × 120 mm3 billet between 950 and 1100 °C. After homogenized at 1100 °C for 30 min, the steels were rolled into 18 mm thickness by three passes rough rolling and three passes finish rolling. The finish rolling temperature was about 840 °C with a total reduction of 80%. Subsequently, the steels were quenched to room temperature by laminar water cooling. The quenched steels were reheated to 820 °C for 30 min with water quenching (RQ process) and the equiaxed prior austenite grain was obtained. The heating rate was 200 °C/h, cooling rate was 16 °C/s, and the specimens were preserved at 850 °C for 15 min. The austenite starting transformation temperatures were 564 and 573 °C for 7Mn-0Nb and 7Mn-0.05Nb steels, respectively. Then the RQ steels were intercritically tempered at 620 °C for 1 h following by air cooling to ambient temperature."
10.1016/j.msea.2021.141813,Effect of Nb microalloying on microstructure evolution and mechanical properties in low carbon medium manganese steel,"The effect of Nb microalloying on microstructure evolution and mechanical properties of 0.02C-7Mn steel was investigated. The results showed that the microstructure was fully quenched martensite after subjected to reheating and quenching (RQ) process. The microstructure consisted of tempered mmartensite, reversed austenite (RA), and athermal E-mattensite after tempered at 620 degrees C, while the microstructure contained tempered mmartensite, RA, athermal E-martensite, and athermal mmartensite after tempered at 650 degrees C. The thermal and mechanical stability of both RA and athermal E-mattensite decreased after the 0.05% Nb was added to the 0.02C-7Mn steel, and also decreased as the intercritical tempering (IT) temperature increased, which was mainly because the content of solid solution C in RA decreased. The calculated stacking fault energies (SFEs) were all negative, which spontaneously induced athermal martensitic transformation. Multiphase microstructure resulted in the remarkable mechanical property evolution. After tempered at 620 degrees C, the optical mechanical properties of 7Mn-0.05Nb steel were obtained: yield strength of 720.0 MPa, tensile strength of 819.0 MPa, total elongation of 26.0% and -40 degrees C impact energy of 266 J, while the yield strength of 675.0 MPa, tensile strength of 776.5 MPa, the total elongation of 29.5% and the -40 degrees C impact energy of 274 J appeared in 7Mn-ONb steel. As the IT temperature increased to 650 degrees C, the yield strength of both the steels sharply decreased (475.5 MPa for 650 degrees C-ONb steel and 460.5 MPa for 650 degrees C-0.05Nb steel), and the tensile strength of both the steels increased about 56 MPa, while the -40 degrees C impact energy decreased by 40 and 60 J, respectively, showing that the -40 degrees C impact energy was not very sensitive to the mechanical stability of RA and athermal E-martensite. The mean size of NbC particles was mainly about 5-7 nm, which significantly improved the precipitation strengthening, but there was just little damage to low-temperature toughness.",Room temperature tensile properties of experimental steels.,650-0.05Nb,Tensile Strength/MPa,875.5,MPa,Yield Strength/MPa,460.5,MPa,Total Elongation/%,21,%,0,0,0.02,0.0024,0,0,0,0,0,0.097,0,0,0,0,0.0052,0,0,6.92,0,0,0,0,0,0,0,0,0.046,0.37,0,0,0,0,0,0,0,0,"The steels were melted by means of a 100 kg high-frequency vacuum induction furnace and cast into ingots, following the forging process into a 90 × 200 × 120 mm3 billet between 950 and 1100 °C. After homogenized at 1100 °C for 30 min, the steels were rolled into 18 mm thickness by three passes rough rolling and three passes finish rolling. The finish rolling temperature was about 840 °C with a total reduction of 80%. Subsequently, the steels were quenched to room temperature by laminar water cooling. The quenched steels were reheated to 820 °C for 30 min with water quenching (RQ process) and the equiaxed prior austenite grain was obtained. The heating rate was 200 °C/h, cooling rate was 16 °C/s, and the specimens were preserved at 850 °C for 15 min. The austenite starting transformation temperatures were 564 and 573 °C for 7Mn-0Nb and 7Mn-0.05Nb steels, respectively. Then the RQ steels were intercritically tempered at 650 °C for 1 h following by air cooling to ambient temperature."
10.1007/s10853-019-04256-3,The determining role of pre-annealing on Mn partitioning behavior in medium-Mn-TRIP steel: experimental and numerical simulation,"The influence of the pre-annealing on Mn partitioning behavior was investigated for hot-rolled Fe-0.095C-6.93Mn-1Al-1.07Si medium-Mn-TRIP steel. Unlike the fully martensitic microstructure before one-step intercritical annealing, a mixed microstructure of preexisting ferrite, austenite and martensite was obtained prior to the final annealing in two-step annealed steels. The microstructure observation showed that lath-type austenite existed in the martensitic matrix, blocky and granular austenite occurred at the boundaries of primary austenite/preexisting ferrite or martensite/preexisting ferrite after two-step annealing. Based on the numerical simulations of the second annealing process, the preexisting austenite further grew rapidly without nucleation, while some secondary austenite nucleated at the martensitic lath boundaries and then grew into martensite at a relatively sluggish rate. Moreover, significant Mn partitioning with a special bimodal distribution feature was detected in the preexisting austenite, resulting in the formation of martensite/austenite constituents. Compared with the case of one-step heat treatment, an excellent combination of strength (1145 MPa) and ductility (39%) was obtained in the steel with pre-annealing, which was ascribed to the occurrence of martensite/austenite islands and positive TRIP effect over a wide strain range.",Table 3 Tensile properties of one-step and two-step sample,One-step,TS (MPa),940,MPa,YS (MPa),823,MPa,TEL (%),45,%,0,0,0.095,0,0,0,0,0,1,1.07,0,0,0,0,0,0,0,6.93,0,0,0,0,0,0,0,0,0,0,0,0,0,0,0,0,0,0,"The ingot was then forged into billets with a transverse dimension of 100 mm × 100 mm. After homogenization at 1200 °C for 2 h, the billet was hot-rolled to 4 mm thickness via nine passes. Subsequently, the hot-rolled plate was air-cooled to room temperature. The hot-rolled plates were then annealed in an annealing furnace, and two different heat treatment routes were designed. As presented in Fig. 1, the conventional heat treatment with an initial fully martensitic structure was intercritical annealed at 640 °C for 2 h and then air-cooled to room temperature (one-step). The dilatometer specimens were prepared from the hot-rolled plate and heated to experimental temperatures at a heating rate of 10 °C/s, then isothermally annealed, followed by cooling to room temperature with a cooling rate of 20 °C/s."
10.1007/s10853-019-04256-3,The determining role of pre-annealing on Mn partitioning behavior in medium-Mn-TRIP steel: experimental and numerical simulation,"The influence of the pre-annealing on Mn partitioning behavior was investigated for hot-rolled Fe-0.095C-6.93Mn-1Al-1.07Si medium-Mn-TRIP steel. Unlike the fully martensitic microstructure before one-step intercritical annealing, a mixed microstructure of preexisting ferrite, austenite and martensite was obtained prior to the final annealing in two-step annealed steels. The microstructure observation showed that lath-type austenite existed in the martensitic matrix, blocky and granular austenite occurred at the boundaries of primary austenite/preexisting ferrite or martensite/preexisting ferrite after two-step annealing. Based on the numerical simulations of the second annealing process, the preexisting austenite further grew rapidly without nucleation, while some secondary austenite nucleated at the martensitic lath boundaries and then grew into martensite at a relatively sluggish rate. Moreover, significant Mn partitioning with a special bimodal distribution feature was detected in the preexisting austenite, resulting in the formation of martensite/austenite constituents. Compared with the case of one-step heat treatment, an excellent combination of strength (1145 MPa) and ductility (39%) was obtained in the steel with pre-annealing, which was ascribed to the occurrence of martensite/austenite islands and positive TRIP effect over a wide strain range.",Table 3 Tensile properties of one-step and two-step sample,Two-step,TS (MPa),1145,MPa,YS (MPa),760,MPa,TEL (%),39,%,0,0,0.095,0,0,0,0,0,1,1.07,0,0,0,0,0,0,0,6.93,0,0,0,0,0,0,0,0,0,0,0,0,0,0,0,0,0,0,"The ingot was then forged into billets with a transverse dimension of 100 mm × 100 mm. After homogenization at 1200 °C for 2 h, the billet was hot-rolled to 4 mm thickness via nine passes. Subsequently, the hot-rolled plate was air-cooled to room temperature. The hot-rolled plates were then annealed in an annealing furnace, and two different heat treatment routes were designed. The two-step annealing process consisted of pre-annealing at 750 °C for 0.5 h followed by water quenching to room temperature (IA-750), then intercritical annealed at 640 °C for 2 h and finally air-cooled to room temperature (two-step). The dilatometer specimens were prepared from the hot-rolled plate and heated to experimental temperatures at a heating rate of 10 °C/s, then isothermally annealed, followed by cooling to room temperature with a cooling rate of 20 °C/s."
10.1016/j.msea.2016.06.036,The effect of warm deforming and reversal austenization on the microstructure and mechanical properties of a microalloyed steel,"The influence of warm deforming and reversal austenization on the microstructure and mechanical properties of a microalloyed steel was elucidated. Grain refinement induced by warm deforming and reversal austenization was studied by thermal simulation experiments, and its effect on properties was assessed by thin-plate hot rolling experiments. The study suggested that austenite was refined to similar to 10 mu m after reversal austenization, which was further refined to similar to 5 mu m after reversal austenization and application of warm deforming. Warm deforming recrystallized the microstructure during the reheating process, when the reheating rate was less than 2 degrees C/s. While recrystallization was inhibited at reheating rates greater than 5 degrees C/s. The ultimate microstructure obtained from the refined austenite via combination of warm deforming and reversal austenization, comprised of fine-grained (4.7 +/- 3.2 mu m) ferrite and pearlite with small colony size (1.3 +/- 0.6 mu m). On the other hand, the fine-grained microstructure was characterized by reduced extent of coarse precipitation (9.3 +/- 3.4 nm), compared to the coarse-grained thermo-mechanical controlled processing (TMCP) plate with dispersed and fine precipitation (4.0 +/- 13 nm), which was responsible for lower strength (similar to 70 MPa) of the fine-grained plate than the coarse-grained TMCP plate. However, the fine-grained plate had an excellent low temperature toughness resulting from fine grain size, coarse precipitation, and small pearlite colony size. (C) 2016 Elsevier B.V. All rights reserved.",Microstructures and mechanical properties of the two plates.,B3,"Tensile strength, MPa",517,MPa,"Yield strength, MPa",400,MPa,"Elongation, %",37.8,%,0,0,0.1,0,0,0,0,0,0,0.32,0.015,0.003,0,0,0.015,0.06,0,1.5,0,0,0,0,0,0,0,0,0.04,0,0,0,0,0,0,0,0,0,"The SUF steels are water-cooled prior to the completion of the rolling process (i.e., during middle of the rolling process). Thus, reversal austenization can be introduced during the hot rolling process to obtain fine-grained steel plates that involve water-cooling during the middle of the rolling process to transform the plate microstructure, followed by reheating to realize inverse transformation. The chemical composition and key parameters of the experimental steel are listed in Table 1. Steel of initial thickness of 140mm was hot rolled to 15mm using a two-hi 450mm hot rolling mill. Two plates of dimensions 15mm×55mm×300mm were cut from the plate and soaked at 1200°C for 2h, hot rolled to 12mm at 1100°C to refine the austenite grains, and then water-cooled to ~400°C at a cooling rate of ~60°C/s followed by hold time of 60s. After warm deforming, the steel was reheated to 880°C and air-cooled to room temperature at a cooling rate of ~1.3°C/s to obtain ferrite plus pearlite microstructure, and this steel is referred as B3 plate. "
10.1016/j.msea.2016.06.036,The effect of warm deforming and reversal austenization on the microstructure and mechanical properties of a microalloyed steel,"The influence of warm deforming and reversal austenization on the microstructure and mechanical properties of a microalloyed steel was elucidated. Grain refinement induced by warm deforming and reversal austenization was studied by thermal simulation experiments, and its effect on properties was assessed by thin-plate hot rolling experiments. The study suggested that austenite was refined to similar to 10 mu m after reversal austenization, which was further refined to similar to 5 mu m after reversal austenization and application of warm deforming. Warm deforming recrystallized the microstructure during the reheating process, when the reheating rate was less than 2 degrees C/s. While recrystallization was inhibited at reheating rates greater than 5 degrees C/s. The ultimate microstructure obtained from the refined austenite via combination of warm deforming and reversal austenization, comprised of fine-grained (4.7 +/- 3.2 mu m) ferrite and pearlite with small colony size (1.3 +/- 0.6 mu m). On the other hand, the fine-grained microstructure was characterized by reduced extent of coarse precipitation (9.3 +/- 3.4 nm), compared to the coarse-grained thermo-mechanical controlled processing (TMCP) plate with dispersed and fine precipitation (4.0 +/- 13 nm), which was responsible for lower strength (similar to 70 MPa) of the fine-grained plate than the coarse-grained TMCP plate. However, the fine-grained plate had an excellent low temperature toughness resulting from fine grain size, coarse precipitation, and small pearlite colony size. (C) 2016 Elsevier B.V. All rights reserved.",Microstructures and mechanical properties of the two plates.,B4,"Tensile strength, MPa",586,MPa,"Yield strength, MPa",472,MPa,"Elongation, %",31.6,%,0,0,0.1,0,0,0,0,0,0,0.32,0.015,0.003,0,0,0.015,0.06,0,1.5,0,0,0,0,0,0,0,0,0.04,0,0,0,0,0,0,0,0,0,"The SUF steels are water-cooled prior to the completion of the rolling process (i.e., during middle of the rolling process). Thus, reversal austenization can be introduced during the hot rolling process to obtain fine-grained steel plates that involve water-cooling during the middle of the rolling process to transform the plate microstructure, followed by reheating to realize inverse transformation. The chemical composition and key parameters of the experimental steel are listed in Table 1. Steel of initial thickness of 140mm was hot rolled to 15mm using a two-hi 450mm hot rolling mill. Two plates of dimensions 15mm×55mm×300mm were cut from the plate and soaked at 1200°C for 2h, hot rolled to 12mm at 1100°C to refine the austenite grains, and then water-cooled to ~400°C at a cooling rate of ~60°C/s followed by hold time of 60s. After deformation at 1100°C, the steel was air-cooled to 880°C,After warm deforming, the steel was reheated to 880°C and air-cooled to room temperature at a cooling rate of ~1.3°C/s to obtain ferrite plus pearlite microstructure, followed by air-cooling to room temperature at a cooling rate of ~1.3°C/s to obtain ferrite plus pearlite microstructure. This steel is referred as B4 plate."
10.1016/j.msea.2018.02.018,The effect of annealing on the microstructural evolution and mechanical properties in phase reversed 316LN austenitic stainless steel,"The present study aims to investigate the effect of annealing on microstructural evolution and mechanical properties in phase reversion-induced ultrafine/fine-grained 316LN austenitic stainless steel. The commercial 316LN austenitic stainless steel was cold rolled at room temperature to 90% thickness reduction and subsequently annealed in the temperature range of 600-1000 degrees C for 1-100 mm. Evolution of phases in selected samples was identified and quantified by X-ray diffraction together with the corresponding microstructural characterization through optical, scanning and transmission electron microscopy, and electron backscattered diffraction. Mechanical properties of selected samples were determined by the tensile test. The results indicated that 46% alpha'-martensite and 54% deformed untransformed austenite were obtained in 316LN austenitic stainless steel after 90% cold reduction. Ultrafine/fine austenite grains nucleated at alpha'-martensite and deformed untransformed austenite via nucleation and growth process on annealing. The average grain size increased gradually with increased annealing temperature and time, with consequent decrease in yield strength and increased elongation.","Grain size, fraction of martensite, tensile properties and Md30 of 316LN steels with varying annealing treatment.",0 (90% CR),"Mean tensile strength, MPa",1785,MPa,"Mean yield strength, MPa",1721,MPa,"Mean elongation, %",1.3,%,0,0,0.04,0.048,0,0,0,0,0,0.34,0,0,0,0,0,0,18.06,1.15,0,0,8.33,0,0,0,0,0,0,0.051,0,0,0,0,0,0,0,0,The experimental material used in this study was a commercial 316LN austenitic stainless steel of ~3 mm thickness and the chemical composition (in weight percent) of steel is listed in Table 1. The strips were CR in a pilot plant to 90% reduction in thickness at room temperature.
10.1016/j.msea.2018.02.018,The effect of annealing on the microstructural evolution and mechanical properties in phase reversed 316LN austenitic stainless steel,"The present study aims to investigate the effect of annealing on microstructural evolution and mechanical properties in phase reversion-induced ultrafine/fine-grained 316LN austenitic stainless steel. The commercial 316LN austenitic stainless steel was cold rolled at room temperature to 90% thickness reduction and subsequently annealed in the temperature range of 600-1000 degrees C for 1-100 mm. Evolution of phases in selected samples was identified and quantified by X-ray diffraction together with the corresponding microstructural characterization through optical, scanning and transmission electron microscopy, and electron backscattered diffraction. Mechanical properties of selected samples were determined by the tensile test. The results indicated that 46% alpha'-martensite and 54% deformed untransformed austenite were obtained in 316LN austenitic stainless steel after 90% cold reduction. Ultrafine/fine austenite grains nucleated at alpha'-martensite and deformed untransformed austenite via nucleation and growth process on annealing. The average grain size increased gradually with increased annealing temperature and time, with consequent decrease in yield strength and increased elongation.","Grain size, fraction of martensite, tensile properties and Md30 of 316LN steels with varying annealing treatment.",900 degC-1.0 min,"Mean tensile strength, MPa",2160,MPa,"Mean yield strength, MPa",2155,MPa,"Mean elongation, %",1.4,%,0,0,0.04,0.048,0,0,0,0,0,0.34,0,0,0,0,0,0,18.06,1.15,0,0,8.33,0,0,0,0,0,0,0.051,0,0,0,0,0,0,0,0,"The experimental material used in this study was a commercial 316LN austenitic stainless steel of ~3 mm thickness and the chemical composition (in weight percent) of steel is listed in Table 1. The strips were CR in a pilot plant to 90% reduction in thickness at room temperature. Next, the strips were isothermally annealed in the temperature range of 900 °C for 1 min in a tubular resistance furnace under argon atmosphere, and then subsequently quenched in ice-water."
10.1016/j.msea.2018.02.018,The effect of annealing on the microstructural evolution and mechanical properties in phase reversed 316LN austenitic stainless steel,"The present study aims to investigate the effect of annealing on microstructural evolution and mechanical properties in phase reversion-induced ultrafine/fine-grained 316LN austenitic stainless steel. The commercial 316LN austenitic stainless steel was cold rolled at room temperature to 90% thickness reduction and subsequently annealed in the temperature range of 600-1000 degrees C for 1-100 mm. Evolution of phases in selected samples was identified and quantified by X-ray diffraction together with the corresponding microstructural characterization through optical, scanning and transmission electron microscopy, and electron backscattered diffraction. Mechanical properties of selected samples were determined by the tensile test. The results indicated that 46% alpha'-martensite and 54% deformed untransformed austenite were obtained in 316LN austenitic stainless steel after 90% cold reduction. Ultrafine/fine austenite grains nucleated at alpha'-martensite and deformed untransformed austenite via nucleation and growth process on annealing. The average grain size increased gradually with increased annealing temperature and time, with consequent decrease in yield strength and increased elongation.","Grain size, fraction of martensite, tensile properties and Md30 of 316LN steels with varying annealing treatment.",900 degC-1.5 min,"Mean tensile strength, MPa",1803,MPa,"Mean yield strength, MPa",1665,MPa,"Mean elongation, %",3.8,%,0,0,0.04,0.048,0,0,0,0,0,0.34,0,0,0,0,0,0,18.06,1.15,0,0,8.33,0,0,0,0,0,0,0.051,0,0,0,0,0,0,0,0,"The experimental material used in this study was a commercial 316LN austenitic stainless steel of ~3 mm thickness and the chemical composition (in weight percent) of steel is listed in Table 1. The strips were CR in a pilot plant to 90% reduction in thickness at room temperature. Next, the strips were isothermally annealed in the temperature range of 900 °C for 1.5 min in a tubular resistance furnace under argon atmosphere, and then subsequently quenched in ice-water."
10.1016/j.msea.2018.02.018,The effect of annealing on the microstructural evolution and mechanical properties in phase reversed 316LN austenitic stainless steel,"The present study aims to investigate the effect of annealing on microstructural evolution and mechanical properties in phase reversion-induced ultrafine/fine-grained 316LN austenitic stainless steel. The commercial 316LN austenitic stainless steel was cold rolled at room temperature to 90% thickness reduction and subsequently annealed in the temperature range of 600-1000 degrees C for 1-100 mm. Evolution of phases in selected samples was identified and quantified by X-ray diffraction together with the corresponding microstructural characterization through optical, scanning and transmission electron microscopy, and electron backscattered diffraction. Mechanical properties of selected samples were determined by the tensile test. The results indicated that 46% alpha'-martensite and 54% deformed untransformed austenite were obtained in 316LN austenitic stainless steel after 90% cold reduction. Ultrafine/fine austenite grains nucleated at alpha'-martensite and deformed untransformed austenite via nucleation and growth process on annealing. The average grain size increased gradually with increased annealing temperature and time, with consequent decrease in yield strength and increased elongation.","Grain size, fraction of martensite, tensile properties and Md30 of 316LN steels with varying annealing treatment.",900 degC-2.0 min,"Mean tensile strength, MPa",1160,MPa,"Mean yield strength, MPa",994,MPa,"Mean elongation, %",40.4,%,0,0,0.04,0.048,0,0,0,0,0,0.34,0,0,0,0,0,0,18.06,1.15,0,0,8.33,0,0,0,0,0,0,0.051,0,0,0,0,0,0,0,0,"The experimental material used in this study was a commercial 316LN austenitic stainless steel of ~3 mm thickness and the chemical composition (in weight percent) of steel is listed in Table 1. The strips were CR in a pilot plant to 90% reduction in thickness at room temperature. Next, the strips were isothermally annealed in the temperature range of 900 °C for 2 min in a tubular resistance furnace under argon atmosphere, and then subsequently quenched in ice-water."
10.1016/j.msea.2018.02.018,The effect of annealing on the microstructural evolution and mechanical properties in phase reversed 316LN austenitic stainless steel,"The present study aims to investigate the effect of annealing on microstructural evolution and mechanical properties in phase reversion-induced ultrafine/fine-grained 316LN austenitic stainless steel. The commercial 316LN austenitic stainless steel was cold rolled at room temperature to 90% thickness reduction and subsequently annealed in the temperature range of 600-1000 degrees C for 1-100 mm. Evolution of phases in selected samples was identified and quantified by X-ray diffraction together with the corresponding microstructural characterization through optical, scanning and transmission electron microscopy, and electron backscattered diffraction. Mechanical properties of selected samples were determined by the tensile test. The results indicated that 46% alpha'-martensite and 54% deformed untransformed austenite were obtained in 316LN austenitic stainless steel after 90% cold reduction. Ultrafine/fine austenite grains nucleated at alpha'-martensite and deformed untransformed austenite via nucleation and growth process on annealing. The average grain size increased gradually with increased annealing temperature and time, with consequent decrease in yield strength and increased elongation.","Grain size, fraction of martensite, tensile properties and Md30 of 316LN steels with varying annealing treatment.",900 degC-2.5 min,"Mean tensile strength, MPa",1040,MPa,"Mean yield strength, MPa",618,MPa,"Mean elongation, %",53.6,%,0,0,0.04,0.048,0,0,0,0,0,0.34,0,0,0,0,0,0,18.06,1.15,0,0,8.33,0,0,0,0,0,0,0.051,0,0,0,0,0,0,0,0,"The experimental material used in this study was a commercial 316LN austenitic stainless steel of ~3 mm thickness and the chemical composition (in weight percent) of steel is listed in Table 1. The strips were CR in a pilot plant to 90% reduction in thickness at room temperature. Next, the strips were isothermally annealed in the temperature range of 900 °C for 2.5 min in a tubular resistance furnace under argon atmosphere, and then subsequently quenched in ice-water."
10.1016/j.msea.2018.02.018,The effect of annealing on the microstructural evolution and mechanical properties in phase reversed 316LN austenitic stainless steel,"The present study aims to investigate the effect of annealing on microstructural evolution and mechanical properties in phase reversion-induced ultrafine/fine-grained 316LN austenitic stainless steel. The commercial 316LN austenitic stainless steel was cold rolled at room temperature to 90% thickness reduction and subsequently annealed in the temperature range of 600-1000 degrees C for 1-100 mm. Evolution of phases in selected samples was identified and quantified by X-ray diffraction together with the corresponding microstructural characterization through optical, scanning and transmission electron microscopy, and electron backscattered diffraction. Mechanical properties of selected samples were determined by the tensile test. The results indicated that 46% alpha'-martensite and 54% deformed untransformed austenite were obtained in 316LN austenitic stainless steel after 90% cold reduction. Ultrafine/fine austenite grains nucleated at alpha'-martensite and deformed untransformed austenite via nucleation and growth process on annealing. The average grain size increased gradually with increased annealing temperature and time, with consequent decrease in yield strength and increased elongation.","Grain size, fraction of martensite, tensile properties and Md30 of 316LN steels with varying annealing treatment.",900 degC-3.0 min,"Mean tensile strength, MPa",1000,MPa,"Mean yield strength, MPa",558,MPa,"Mean elongation, %",55,%,0,0,0.04,0.048,0,0,0,0,0,0.34,0,0,0,0,0,0,18.06,1.15,0,0,8.33,0,0,0,0,0,0,0.051,0,0,0,0,0,0,0,0,"The experimental material used in this study was a commercial 316LN austenitic stainless steel of ~3 mm thickness and the chemical composition (in weight percent) of steel is listed in Table 1. The strips were CR in a pilot plant to 90% reduction in thickness at room temperature. Next, the strips were isothermally annealed in the temperature range of 900 °C for 3 min in a tubular resistance furnace under argon atmosphere, and then subsequently quenched in ice-water."
10.1016/j.msea.2018.02.018,The effect of annealing on the microstructural evolution and mechanical properties in phase reversed 316LN austenitic stainless steel,"The present study aims to investigate the effect of annealing on microstructural evolution and mechanical properties in phase reversion-induced ultrafine/fine-grained 316LN austenitic stainless steel. The commercial 316LN austenitic stainless steel was cold rolled at room temperature to 90% thickness reduction and subsequently annealed in the temperature range of 600-1000 degrees C for 1-100 mm. Evolution of phases in selected samples was identified and quantified by X-ray diffraction together with the corresponding microstructural characterization through optical, scanning and transmission electron microscopy, and electron backscattered diffraction. Mechanical properties of selected samples were determined by the tensile test. The results indicated that 46% alpha'-martensite and 54% deformed untransformed austenite were obtained in 316LN austenitic stainless steel after 90% cold reduction. Ultrafine/fine austenite grains nucleated at alpha'-martensite and deformed untransformed austenite via nucleation and growth process on annealing. The average grain size increased gradually with increased annealing temperature and time, with consequent decrease in yield strength and increased elongation.","Grain size, fraction of martensite, tensile properties and Md30 of 316LN steels with varying annealing treatment.",900 degC-5.0 min,"Mean tensile strength, MPa",1011,MPa,"Mean yield strength, MPa",488,MPa,"Mean elongation, %",56.6,%,0,0,0.04,0.048,0,0,0,0,0,0.34,0,0,0,0,0,0,18.06,1.15,0,0,8.33,0,0,0,0,0,0,0.051,0,0,0,0,0,0,0,0,"The experimental material used in this study was a commercial 316LN austenitic stainless steel of ~3 mm thickness and the chemical composition (in weight percent) of steel is listed in Table 1. The strips were CR in a pilot plant to 90% reduction in thickness at room temperature. Next, the strips were isothermally annealed in the temperature range of 900 °C for 5 min in a tubular resistance furnace under argon atmosphere, and then subsequently quenched in ice-water."
10.1016/j.msea.2018.02.018,The effect of annealing on the microstructural evolution and mechanical properties in phase reversed 316LN austenitic stainless steel,"The present study aims to investigate the effect of annealing on microstructural evolution and mechanical properties in phase reversion-induced ultrafine/fine-grained 316LN austenitic stainless steel. The commercial 316LN austenitic stainless steel was cold rolled at room temperature to 90% thickness reduction and subsequently annealed in the temperature range of 600-1000 degrees C for 1-100 mm. Evolution of phases in selected samples was identified and quantified by X-ray diffraction together with the corresponding microstructural characterization through optical, scanning and transmission electron microscopy, and electron backscattered diffraction. Mechanical properties of selected samples were determined by the tensile test. The results indicated that 46% alpha'-martensite and 54% deformed untransformed austenite were obtained in 316LN austenitic stainless steel after 90% cold reduction. Ultrafine/fine austenite grains nucleated at alpha'-martensite and deformed untransformed austenite via nucleation and growth process on annealing. The average grain size increased gradually with increased annealing temperature and time, with consequent decrease in yield strength and increased elongation.","Grain size, fraction of martensite, tensile properties and Md30 of 316LN steels with varying annealing treatment.",900 degC-50 min,"Mean tensile strength, MPa",966,MPa,"Mean yield strength, MPa",375,MPa,"Mean elongation, %",61.2,%,0,0,0.04,0.048,0,0,0,0,0,0.34,0,0,0,0,0,0,18.06,1.15,0,0,8.33,0,0,0,0,0,0,0.051,0,0,0,0,0,0,0,0,"The experimental material used in this study was a commercial 316LN austenitic stainless steel of ~3 mm thickness and the chemical composition (in weight percent) of steel is listed in Table 1. The strips were CR in a pilot plant to 90% reduction in thickness at room temperature. Next, the strips were isothermally annealed in the temperature range of 900 °C for 50 min in a tubular resistance furnace under argon atmosphere, and then subsequently quenched in ice-water."
