Repository: MGEdata/SteelScientist

# SteelScientist

## 📝Cite  


**Paper link:**[Steel design based on a large language model](https://doi.org/10.1016/j.actamat.2024.120663)  

@article{tian2025steel,  
&nbsp;&nbsp;&nbsp;&nbsp;&nbsp;&nbsp;&nbsp;&nbsp;title={Steel design based on a large language model},  
&nbsp;&nbsp;&nbsp;&nbsp;&nbsp;&nbsp;&nbsp;&nbsp;author={Tian, Shaohan and Jiang, Xue and Wang, Weiren and Jing, Zhihua and Zhang, Chi and Zhang, Cheng and Lookman, Turab and Su, Yanjing},  
&nbsp;&nbsp;&nbsp;&nbsp;&nbsp;&nbsp;&nbsp;&nbsp;journal={Acta Materialia},  
&nbsp;&nbsp;&nbsp;&nbsp;&nbsp;&nbsp;&nbsp;&nbsp;volume={285},    
&nbsp;&nbsp;&nbsp;&nbsp;&nbsp;&nbsp;&nbsp;&nbsp;pages={120663},

File: datasets/train_data.csv (part 43 of 46)
DOIs,title,abstract,Table_topic,Material,Tensile_name,Tensile_value,Tensile_unit,Yield_name,Yield_value,Yield_unit,Elongation_name,Elongation_value,Elongation_unit,H,B,C,N,O,F,Na,Mg,Al,Si,P,S,Cl,Ca,Ti,V,Cr,Mn,Fe,Co,Ni,Cu,Zn,As,Y,Zr,Nb,Mo,Sn,Sb,La,Ce,Ta,W,Pb,Bi,Text
10.1016/j.msea.2018.02.018,The effect of annealing on the microstructural evolution and mechanical properties in phase reversed 316LN austenitic stainless steel,"The present study aims to investigate the effect of annealing on microstructural evolution and mechanical properties in phase reversion-induced ultrafine/fine-grained 316LN austenitic stainless steel. The commercial 316LN austenitic stainless steel was cold rolled at room temperature to 90% thickness reduction and subsequently annealed in the temperature range of 600-1000 degrees C for 1-100 mm. Evolution of phases in selected samples was identified and quantified by X-ray diffraction together with the corresponding microstructural characterization through optical, scanning and transmission electron microscopy, and electron backscattered diffraction. Mechanical properties of selected samples were determined by the tensile test. The results indicated that 46% alpha'-martensite and 54% deformed untransformed austenite were obtained in 316LN austenitic stainless steel after 90% cold reduction. Ultrafine/fine austenite grains nucleated at alpha'-martensite and deformed untransformed austenite via nucleation and growth process on annealing. The average grain size increased gradually with increased annealing temperature and time, with consequent decrease in yield strength and increased elongation.","Grain size, fraction of martensite, tensile properties and Md30 of 316LN steels with varying annealing treatment.",900 degC-100 min,"Mean tensile strength, MPa",939,MPa,"Mean yield strength, MPa",346,MPa,"Mean elongation, %",63.5,%,0,0,0.04,0.048,0,0,0,0,0,0.34,0,0,0,0,0,0,18.06,1.15,0,0,8.33,0,0,0,0,0,0,0.051,0,0,0,0,0,0,0,0,"The experimental material used in this study was a commercial 316LN austenitic stainless steel of ~3 mm thickness and the chemical composition (in weight percent) of steel is listed in Table 1. The strips were CR in a pilot plant to 90% reduction in thickness at room temperature. Next, the strips were isothermally annealed in the temperature range of 900 °C for 100 min in a tubular resistance furnace under argon atmosphere, and then subsequently quenched in ice-water."
10.1016/j.msea.2018.02.018,The effect of annealing on the microstructural evolution and mechanical properties in phase reversed 316LN austenitic stainless steel,"The present study aims to investigate the effect of annealing on microstructural evolution and mechanical properties in phase reversion-induced ultrafine/fine-grained 316LN austenitic stainless steel. The commercial 316LN austenitic stainless steel was cold rolled at room temperature to 90% thickness reduction and subsequently annealed in the temperature range of 600-1000 degrees C for 1-100 mm. Evolution of phases in selected samples was identified and quantified by X-ray diffraction together with the corresponding microstructural characterization through optical, scanning and transmission electron microscopy, and electron backscattered diffraction. Mechanical properties of selected samples were determined by the tensile test. The results indicated that 46% alpha'-martensite and 54% deformed untransformed austenite were obtained in 316LN austenitic stainless steel after 90% cold reduction. Ultrafine/fine austenite grains nucleated at alpha'-martensite and deformed untransformed austenite via nucleation and growth process on annealing. The average grain size increased gradually with increased annealing temperature and time, with consequent decrease in yield strength and increased elongation.","Grain size, fraction of martensite, tensile properties and Md30 of 316LN steels with varying annealing treatment.",1000 degC-5.0 min,"Mean tensile strength, MPa",923,MPa,"Mean yield strength, MPa",316,MPa,"Mean elongation, %",76.5,%,0,0,0.04,0.048,0,0,0,0,0,0.34,0,0,0,0,0,0,18.06,1.15,0,0,8.33,0,0,0,0,0,0,0.051,0,0,0,0,0,0,0,0,"The experimental material used in this study was a commercial 316LN austenitic stainless steel of ~3 mm thickness and the chemical composition (in weight percent) of steel is listed in Table 1. The strips were CR in a pilot plant to 90% reduction in thickness at room temperature. Next, the strips were isothermally annealed in the temperature range of 1000 °C for 5 min in a tubular resistance furnace under argon atmosphere, and then subsequently quenched in ice-water."
10.1016/j.msea.2018.02.018,The effect of annealing on the microstructural evolution and mechanical properties in phase reversed 316LN austenitic stainless steel,"The present study aims to investigate the effect of annealing on microstructural evolution and mechanical properties in phase reversion-induced ultrafine/fine-grained 316LN austenitic stainless steel. The commercial 316LN austenitic stainless steel was cold rolled at room temperature to 90% thickness reduction and subsequently annealed in the temperature range of 600-1000 degrees C for 1-100 mm. Evolution of phases in selected samples was identified and quantified by X-ray diffraction together with the corresponding microstructural characterization through optical, scanning and transmission electron microscopy, and electron backscattered diffraction. Mechanical properties of selected samples were determined by the tensile test. The results indicated that 46% alpha'-martensite and 54% deformed untransformed austenite were obtained in 316LN austenitic stainless steel after 90% cold reduction. Ultrafine/fine austenite grains nucleated at alpha'-martensite and deformed untransformed austenite via nucleation and growth process on annealing. The average grain size increased gradually with increased annealing temperature and time, with consequent decrease in yield strength and increased elongation.","Grain size, fraction of martensite, tensile properties and Md30 of 316LN steels with varying annealing treatment.",1000 degC-50 min,"Mean tensile strength, MPa",855,MPa,"Mean yield strength, MPa",274,MPa,"Mean elongation, %",78.9,%,0,0,0.04,0.048,0,0,0,0,0,0.34,0,0,0,0,0,0,18.06,1.15,0,0,8.33,0,0,0,0,0,0,0.051,0,0,0,0,0,0,0,0,"The experimental material used in this study was a commercial 316LN austenitic stainless steel of ~3 mm thickness and the chemical composition (in weight percent) of steel is listed in Table 1. The strips were CR in a pilot plant to 90% reduction in thickness at room temperature. Next, the strips were isothermally annealed in the temperature range of 1000 °C for 50 min in a tubular resistance furnace under argon atmosphere, and then subsequently quenched in ice-water."
10.1016/j.msea.2018.02.018,The effect of annealing on the microstructural evolution and mechanical properties in phase reversed 316LN austenitic stainless steel,"The present study aims to investigate the effect of annealing on microstructural evolution and mechanical properties in phase reversion-induced ultrafine/fine-grained 316LN austenitic stainless steel. The commercial 316LN austenitic stainless steel was cold rolled at room temperature to 90% thickness reduction and subsequently annealed in the temperature range of 600-1000 degrees C for 1-100 mm. Evolution of phases in selected samples was identified and quantified by X-ray diffraction together with the corresponding microstructural characterization through optical, scanning and transmission electron microscopy, and electron backscattered diffraction. Mechanical properties of selected samples were determined by the tensile test. The results indicated that 46% alpha'-martensite and 54% deformed untransformed austenite were obtained in 316LN austenitic stainless steel after 90% cold reduction. Ultrafine/fine austenite grains nucleated at alpha'-martensite and deformed untransformed austenite via nucleation and growth process on annealing. The average grain size increased gradually with increased annealing temperature and time, with consequent decrease in yield strength and increased elongation.","Grain size, fraction of martensite, tensile properties and Md30 of 316LN steels with varying annealing treatment.",1000 degC-100 min,"Mean tensile strength, MPa",842,MPa,"Mean yield strength, MPa",265,MPa,"Mean elongation, %",80.6,%,0,0,0.04,0.048,0,0,0,0,0,0.34,0,0,0,0,0,0,18.06,1.15,0,0,8.33,0,0,0,0,0,0,0.051,0,0,0,0,0,0,0,0,"The experimental material used in this study was a commercial 316LN austenitic stainless steel of ~3 mm thickness and the chemical composition (in weight percent) of steel is listed in Table 1. The strips were CR in a pilot plant to 90% reduction in thickness at room temperature. Next, the strips were isothermally annealed in the temperature range of 1000 °C for 100 min in a tubular resistance furnace under argon atmosphere, and then subsequently quenched in ice-water."
10.1007/s11665-019-03904-8,Effect of Silicon Content on the Hardenability and Mechanical Properties of Link-Chain Steel,"Heavy-section link-chains are increasingly required to satisfy industrial demands of shipping, lifting, and mining machinery. In this study, the hardenability of link-chain steels with different Si contents was investigated using end-quench tests. The microstructures of the end-quenched specimens were examined by x-ray diffraction, scanning electron microscopy, and transmission electron microscopy. The mechanical properties were investigated by tension tests and impact tests. The effect of the Si content on the phase-transformation temperature during cooling was analyzed by differential scanning calorimetry. It was found that increasing the Si content from 0.24 to 0.74% led to a significant increase in hardenability; the ideal diameter (i.e., the diameter of given steel that would produce 50% martensite at the center when quenched in a hypothetical quenching medium that reduces the surface temperature of the heated steel to the bath temperature in zero time) increased from 187 to 248 mm. Si enhances the hardenability of link-chain steel by affecting its phase-transition behaviors during cooling, including suppressing ferrite formation, inhibiting carbide precipitation, and lowering the temperature of maximum transformation of bainite. The suggested Si content is 0.70-0.75% to produce link-chain steel with high hardenability and good mechanical properties.",Table 3 Mechanical properties of the steels in the quenched and tempered condition,LS,"Ultimate strength, MPa",1201,MPa,"Yield strength, MPa",1115,MPa,"Elongation, %",13.8,%,0,0,0.23,0.0068,0,0,0,0,0.035,0.24,0.011,0.008,0,0,0,0,0.65,1.48,0,0,0.76,0,0,0,0,0,0,0.56,0,0,0,0,0,0,0,0,"After annealing at 1250 °C for 5 h, ingots were deformed into rods with a diameter of about 35 mm in the temperature range 900-1100 °C using loose tooling forging. The steels were normalized at 880 °C for 30 min, leading to average austenite grain sizes of about 12 μm for LS steel, 14 μm for MS steel, and 15 μm for HS steel. Therefore, the tested steels were end-quenched as per ASTM A 255-10 (Ref 16). The end-quench test specimen (diameter 25 mm; length 102 mm) was heated to 880 °C and held for 30 min. A specimen with dimensions of 3 mm × 3 mm × 3 mm was heated to 880 °C and maintained at this temperature for 30 min. The steels were austenitized at 880 °C for 30 min and then water-quenched and tempered at 430 °C for 60 min. Cylindrical tensile specimens (10 mm in diameter and 100 mm in gauge-length section) were machined from the tempered steels."
10.1007/s11665-019-03904-8,Effect of Silicon Content on the Hardenability and Mechanical Properties of Link-Chain Steel,"Heavy-section link-chains are increasingly required to satisfy industrial demands of shipping, lifting, and mining machinery. In this study, the hardenability of link-chain steels with different Si contents was investigated using end-quench tests. The microstructures of the end-quenched specimens were examined by x-ray diffraction, scanning electron microscopy, and transmission electron microscopy. The mechanical properties were investigated by tension tests and impact tests. The effect of the Si content on the phase-transformation temperature during cooling was analyzed by differential scanning calorimetry. It was found that increasing the Si content from 0.24 to 0.74% led to a significant increase in hardenability; the ideal diameter (i.e., the diameter of given steel that would produce 50% martensite at the center when quenched in a hypothetical quenching medium that reduces the surface temperature of the heated steel to the bath temperature in zero time) increased from 187 to 248 mm. Si enhances the hardenability of link-chain steel by affecting its phase-transition behaviors during cooling, including suppressing ferrite formation, inhibiting carbide precipitation, and lowering the temperature of maximum transformation of bainite. The suggested Si content is 0.70-0.75% to produce link-chain steel with high hardenability and good mechanical properties.",Table 3 Mechanical properties of the steels in the quenched and tempered condition,MS,"Ultimate strength, MPa",1259,MPa,"Yield strength, MPa",1149,MPa,"Elongation, %",12.1,%,0,0,0.24,0.0062,0,0,0,0,0.054,0.74,0.009,0.007,0,0,0,0,0.68,1.51,0,0,0.77,0,0,0,0,0,0,0.56,0,0,0,0,0,0,0,0,"After annealing at 1250 °C for 5 h, ingots were deformed into rods with a diameter of about 35 mm in the temperature range 900-1100 °C using loose tooling forging. The steels were normalized at 880 °C for 30 min, leading to average austenite grain sizes of about 12 μm for LS steel, 14 μm for MS steel, and 15 μm for HS steel. Therefore, the tested steels were end-quenched as per ASTM A 255-10 (Ref 16). The end-quench test specimen (diameter 25 mm; length 102 mm) was heated to 880 °C and held for 30 min. A specimen with dimensions of 3 mm × 3 mm × 3 mm was heated to 880 °C and maintained at this temperature for 30 min. The steels were austenitized at 880 °C for 30 min and then water-quenched and tempered at 430 °C for 60 min. Cylindrical tensile specimens (10 mm in diameter and 100 mm in gauge-length section) were machined from the tempered steels."
10.1007/s11665-019-03904-8,Effect of Silicon Content on the Hardenability and Mechanical Properties of Link-Chain Steel,"Heavy-section link-chains are increasingly required to satisfy industrial demands of shipping, lifting, and mining machinery. In this study, the hardenability of link-chain steels with different Si contents was investigated using end-quench tests. The microstructures of the end-quenched specimens were examined by x-ray diffraction, scanning electron microscopy, and transmission electron microscopy. The mechanical properties were investigated by tension tests and impact tests. The effect of the Si content on the phase-transformation temperature during cooling was analyzed by differential scanning calorimetry. It was found that increasing the Si content from 0.24 to 0.74% led to a significant increase in hardenability; the ideal diameter (i.e., the diameter of given steel that would produce 50% martensite at the center when quenched in a hypothetical quenching medium that reduces the surface temperature of the heated steel to the bath temperature in zero time) increased from 187 to 248 mm. Si enhances the hardenability of link-chain steel by affecting its phase-transition behaviors during cooling, including suppressing ferrite formation, inhibiting carbide precipitation, and lowering the temperature of maximum transformation of bainite. The suggested Si content is 0.70-0.75% to produce link-chain steel with high hardenability and good mechanical properties.",Table 3 Mechanical properties of the steels in the quenched and tempered condition,HS,"Ultimate strength, MPa",1318,MPa,"Yield strength, MPa",1148,MPa,"Elongation, %",11.3,%,0,0,0.24,0.0064,0,0,0,0,0.049,1.09,0.01,0.008,0,0,0,0,0.68,1.52,0,0,0.76,0,0,0,0,0,0,0.57,0,0,0,0,0,0,0,0,"After annealing at 1250 °C for 5 h, ingots were deformed into rods with a diameter of about 35 mm in the temperature range 900-1100 °C using loose tooling forging. The steels were normalized at 880 °C for 30 min, leading to average austenite grain sizes of about 12 μm for LS steel, 14 μm for MS steel, and 15 μm for HS steel. Therefore, the tested steels were end-quenched as per ASTM A 255-10 (Ref 16). The end-quench test specimen (diameter 25 mm; length 102 mm) was heated to 880 °C and held for 30 min. A specimen with dimensions of 3 mm × 3 mm × 3 mm was heated to 880 °C and maintained at this temperature for 30 min. The steels were austenitized at 880 °C for 30 min and then water-quenched and tempered at 430 °C for 60 min. Cylindrical tensile specimens (10 mm in diameter and 100 mm in gauge-length section) were machined from the tempered steels."
10.1016/j.msea.2016.03.048,In situ synchrotron X-ray diffraction studies of the effect of microstructure on tensile behavior and retained austenite stability of thermo-mechanically processed transformation induced plasticity steel,"Transmission electron microscopy and in situ synchrotron high-energy X-ray diffraction were used to investigate the martensitic transformation and lattice strains under uniaxial tensile loading of Fe-Mn-Si-C-Nb-Mo-Al Transformation Induced Plasticity (TRIP) steel subjected to different thermo-mechanical processing schedules. In contrast with most of the diffraction analysis of TRIP steels reported previously, the diffraction peaks from the martensite phase were separated from the peaks of the ferrite-bainite alpha-matrix. The volume fraction of retained gamma-austenite, as well as the lattice strain, were determined from the diffraction patterns recorded during tensile deformation. Although significant austenite to martensite transformation starts around the macroscopic yield stress, some austenite grains had already experienced martensitic transformation. Hooke's Law was used to calculate the phase stress of each phase from their lattice strain. The ferrite-bainite alpha-matrix was observed to yield earlier than austenite and martensite. The discrepancy between integrated phase stresses and experimental macroscopic stress is about 300 MPa. A small increase in carbon concentration in retained austenite at the early stage of deformation was detected, but with further straining a continuous slight decrease in carbon content occurred, indicating that mechanical stability factors, such as grain size, morphology and orientation of the retained austenite, played an important role during the retained austenite to martensite transformation. (C) 2016 Elsevier B.V. All rights reserved.",Macroscopic parameters characterized during synchrotron experiment for the mechanical response of sample TMP-770 and TMP-790 to the applied tensile stress.,TMP-770,Ultimate tensile stress (MPa),1051,MPa,Yield stress (MPa),680,MPa,Elongation at fracture (%),21,%,0,0,0.21,0,0,0,0,0,0.57,1.18,0,0,0,0,0,0,0,1.52,0,0,0,0,0,0,0,0,0.036,0.29,0,0,0,0,0,0,0,0,"TRIP steel with composition listed in Table 1 was used in this study. Plate-shaped ingots were subjected to laboratory simulations of thermo-mechanical processing (TMP) using a laboratory rolling mill at Deakin University. After reheating to 1250°C and holding for 1800s in a 15kW muffle furnace, the plates were rolled immediately to 25% reduction at 1100°C, held for 120s to condition the austenite microstructure, then cooled at 2K/s to 875°C, where the second deformation of 47% reduction was applied. In order to form various volume fractions of polygonal ferrite (PF), slow cooling at 1K/s after the second deformation through the ferrite formation region was interrupted at 770°C by water mist cooling at 20K/s to 500°C. Following this, the plates were placed into a fluidized bed furnace and covered with aluminum oxide sand for a hold at 470°C for 1200s. After this step, the plates were water quenched."
10.1016/j.msea.2016.03.048,In situ synchrotron X-ray diffraction studies of the effect of microstructure on tensile behavior and retained austenite stability of thermo-mechanically processed transformation induced plasticity steel,"Transmission electron microscopy and in situ synchrotron high-energy X-ray diffraction were used to investigate the martensitic transformation and lattice strains under uniaxial tensile loading of Fe-Mn-Si-C-Nb-Mo-Al Transformation Induced Plasticity (TRIP) steel subjected to different thermo-mechanical processing schedules. In contrast with most of the diffraction analysis of TRIP steels reported previously, the diffraction peaks from the martensite phase were separated from the peaks of the ferrite-bainite alpha-matrix. The volume fraction of retained gamma-austenite, as well as the lattice strain, were determined from the diffraction patterns recorded during tensile deformation. Although significant austenite to martensite transformation starts around the macroscopic yield stress, some austenite grains had already experienced martensitic transformation. Hooke's Law was used to calculate the phase stress of each phase from their lattice strain. The ferrite-bainite alpha-matrix was observed to yield earlier than austenite and martensite. The discrepancy between integrated phase stresses and experimental macroscopic stress is about 300 MPa. A small increase in carbon concentration in retained austenite at the early stage of deformation was detected, but with further straining a continuous slight decrease in carbon content occurred, indicating that mechanical stability factors, such as grain size, morphology and orientation of the retained austenite, played an important role during the retained austenite to martensite transformation. (C) 2016 Elsevier B.V. All rights reserved.",Macroscopic parameters characterized during synchrotron experiment for the mechanical response of sample TMP-770 and TMP-790 to the applied tensile stress.,TMP-790,Ultimate tensile stress (MPa),1119,MPa,Yield stress (MPa),695,MPa,Elongation at fracture (%),25,%,0,0,0.21,0,0,0,0,0,0.57,1.18,0,0,0,0,0,0,0,1.52,0,0,0,0,0,0,0,0,0.036,0.29,0,0,0,0,0,0,0,0,"TRIP steel with composition listed in Table 1 was used in this study. Plate-shaped ingots were subjected to laboratory simulations of thermo-mechanical processing (TMP) using a laboratory rolling mill at Deakin University. After reheating to 1250°C and holding for 1800s in a 15kW muffle furnace, the plates were rolled immediately to 25% reduction at 1100°C, held for 120s to condition the austenite microstructure, then cooled at 2K/s to 875°C, where the second deformation of 47% reduction was applied. In order to form various volume fractions of polygonal ferrite (PF), slow cooling at 1K/s after the second deformation through the ferrite formation region was interrupted at 790°C by water mist cooling at 20K/s to 500°C. Following this, the plates were placed into a fluidized bed furnace and covered with aluminum oxide sand for a hold at 470°C for 1200s. After this step, the plates were water quenched."
10.1007/s11661-016-3707-0,Enhancement of Impact Toughness by Delamination Fracture in a Low-Alloy High-Strength Steel with Al Alloying,"The effect of delamination toughening of martensitic steel was investigated both at room and low temperatures [253 K and 233 K (-20 A degrees C and -40 A degrees C)]. Two low-alloy martensitic steels with and without Al alloying were both prepared. Layered structure with white band and black matrix was observed in Al alloyed steel, while a homogeneous microstructure was displayed in the steel without Al. Both steels achieved high strength (tensile strength over 1600 MPa) and good ductility (elongation over 11 pct), but they displayed stark contrasts on impact fracture mode and Charpy impact energy. Delamination fracture occurred in Al alloyed steel and the impact energies were significantly increased both at room temperature (from 75 to 138 J, i.e., nearly improved up to 2 times) and low temperatures [from 47.9 to 71.3 J at 233 K (-40 A degrees C)] compared with the one without Al. Alloying with Al promotes the segregation of Cr, Mn, Si and C elements to form a network structure, which is martensite with higher carbon content and higher hardness than that of the matrix. And this network structure evolved into a band structure during the hot rolling process. The difference of yield stress between the band structure and the matrix gives rise to a delamination fracture during the impact test, which increases the toughness greatly.",Table III Mechanical Properties of Steels With and Without Al Alloying,Without Al,"('TS (MPa)', 'TS (MPa)')",1687,MPa,"('YS (MPa)', 'YS (MPa)')",1354,MPa,"('Elongation (Pct)', 'Elongation (Pct)')",12.9,no mentioned,0,0,0.22,0,0,0,0,0,0.49,1.2,0.035,0.035,0,0,0,0.1,0.98,1.2,0,0,0,0,0,0,0,0,0,0.22,0,0,0,0,0,0,0,0,"The experimental steel with 0.5 wt pct Al was melted in vacuum induction furnace and 10 kg ingot was casted with a diameter of 100 mm. For comparison, another steel with a similar composition but without Al alloying was also prepared. The chemical compositions of the steels with and without Al alloying were shown in Table I. The ingots were heated to 1473 K (1200 °C) for 2 hours. After air-cooling to 1273 K (1000 °C), the ingots were forged and rolled to plates with section area of 50 × 20 mm2. And the bars were directly quenched to room temperature after rolling at ending temperature of 1193 K (920 °C) and were tempered at 473 K (200 °C) for 2 hours. The dog-bone-shaped tensile specimens with a gauge length of 65 mm, width of 12.5 mm and thickness of 10 mm were machined from the bars in parallel to the rolling (RD) direction. The microstructure, mechanical properties and impact fracture behaviors of two low-alloy high-strength martensitic steels with and without Al alloying were investigated."
10.1007/s11661-016-3707-0,Enhancement of Impact Toughness by Delamination Fracture in a Low-Alloy High-Strength Steel with Al Alloying,"The effect of delamination toughening of martensitic steel was investigated both at room and low temperatures [253 K and 233 K (-20 A degrees C and -40 A degrees C)]. Two low-alloy martensitic steels with and without Al alloying were both prepared. Layered structure with white band and black matrix was observed in Al alloyed steel, while a homogeneous microstructure was displayed in the steel without Al. Both steels achieved high strength (tensile strength over 1600 MPa) and good ductility (elongation over 11 pct), but they displayed stark contrasts on impact fracture mode and Charpy impact energy. Delamination fracture occurred in Al alloyed steel and the impact energies were significantly increased both at room temperature (from 75 to 138 J, i.e., nearly improved up to 2 times) and low temperatures [from 47.9 to 71.3 J at 233 K (-40 A degrees C)] compared with the one without Al. Alloying with Al promotes the segregation of Cr, Mn, Si and C elements to form a network structure, which is martensite with higher carbon content and higher hardness than that of the matrix. And this network structure evolved into a band structure during the hot rolling process. The difference of yield stress between the band structure and the matrix gives rise to a delamination fracture during the impact test, which increases the toughness greatly.",Table III Mechanical Properties of Steels With and Without Al Alloying,With Al,"('TS (MPa)', 'TS (MPa)')",1636,MPa,"('YS (MPa)', 'YS (MPa)')",1341,MPa,"('Elongation (Pct)', 'Elongation (Pct)')",11.7,no mentioned,0,0,0.23,0,0,0,0,0,0,1.18,0.035,0.035,0,0,0,0.09,1.02,1.21,0,0,0,0,0,0,0,0,0,0.19,0,0,0,0,0,0,0,0,"The experimental steel with 0.5 wt pct Al was melted in vacuum induction furnace and 10 kg ingot was casted with a diameter of 100 mm. For comparison, another steel with a similar composition but without Al alloying was also prepared. The chemical compositions of the steels with and without Al alloying were shown in Table I. The ingots were heated to 1473 K (1200 °C) for 2 hours. After air-cooling to 1273 K (1000 °C), the ingots were forged and rolled to plates with section area of 50 × 20 mm2. And the bars were directly quenched to room temperature after rolling at ending temperature of 1193 K (920 °C) and were tempered at 473 K (200 °C) for 2 hours. The dog-bone-shaped tensile specimens with a gauge length of 65 mm, width of 12.5 mm and thickness of 10 mm were machined from the bars in parallel to the rolling (RD) direction. The microstructure, mechanical properties and impact fracture behaviors of two low-alloy high-strength martensitic steels with and without Al alloying were investigated."
10.1016/j.jallcom.2018.06.109,"Microstructure, mechanical properties and interface bonding mechanism of hot-rolled stainless steel clad plates at different rolling reduction ratios","The microstructure, interfacial characteristics, shear behavior, tensile properties and fracture morphologies of stainless steel clad plates fabricated by vacuum hot rolling at different rolling reduction ratios of 20%, 40%, 70%, 90% and 93.75% are investigated using optical microscope (OM), ultra-depth microscope, scanning electron microscope (SEM), electron probe microanalysis (EPMA) and universal testing in detail. With the increasing rolling reduction ratio, the refinement degree of microstructure is increased, while the thicknesses of interface alloy element diffusion zones including the decarburized, carburized layers and martensite zone are decreased. Due to the different interface bonding status, the shear fracture of clad plate rolled at a low reduction ratio of 40% is located at interface, while clad plates with high reduction ratios of 70% and 90% fracture at the decarburized layers. Therefore, interface shear strength is sharply and then slightly increased. Moreover, the interface bonding strength, tensile strength and interface deformation coordination are increased, while fracture elongation is increased firstly and then decreased with the increasing rolling reduction ratio, which are attributed to the competing mechanisms of grain refinement, work hardening, interface strengthening and intergranular cracks of carburized layer. Overall, the interfacial bonding mechanism can be related to the Mn-Si oxide inclusions rupture, alloying elements diffusion, phase transition and severe plastic deformation at high rolling temperature. (C) 2018 Elsevier B.V. All rights reserved.",The tensile properties of stainless steel clad plates with different rolling reduction ratios.,40,Ultimate strength (MPa),505,MPa,Yield strength (MPa),253,MPa,Fracture elongation (%),39,%,0,0,0.025,0,0,0,0,0,0,2,0.025,0.001,0,0,0,0,18.5,2,68.95,0,8.5,0,0,0,0,0,0,0,0,0,0,0,0,0,0,0,"Carbon steel plates with dimension of 200 × 240 × 60 mm and 304 stainless steel plates with dimension of 160 × 200 × 12 mm were prepared for hot-rolling preparation. The rolling process was carried out after soaking the built-up slab at 1200 °C for 120min. The thicknesses of the five clad plates were reduced after three passes, and total rolling reduction ratios are 40%. Finally, the hot products were naturally cooled in air and afterwards cut for testing. Samples were cut from the rolled stainless steel clad plates and prepared using conventional metallographic technologies."
10.1016/j.jallcom.2018.06.109,"Microstructure, mechanical properties and interface bonding mechanism of hot-rolled stainless steel clad plates at different rolling reduction ratios","The microstructure, interfacial characteristics, shear behavior, tensile properties and fracture morphologies of stainless steel clad plates fabricated by vacuum hot rolling at different rolling reduction ratios of 20%, 40%, 70%, 90% and 93.75% are investigated using optical microscope (OM), ultra-depth microscope, scanning electron microscope (SEM), electron probe microanalysis (EPMA) and universal testing in detail. With the increasing rolling reduction ratio, the refinement degree of microstructure is increased, while the thicknesses of interface alloy element diffusion zones including the decarburized, carburized layers and martensite zone are decreased. Due to the different interface bonding status, the shear fracture of clad plate rolled at a low reduction ratio of 40% is located at interface, while clad plates with high reduction ratios of 70% and 90% fracture at the decarburized layers. Therefore, interface shear strength is sharply and then slightly increased. Moreover, the interface bonding strength, tensile strength and interface deformation coordination are increased, while fracture elongation is increased firstly and then decreased with the increasing rolling reduction ratio, which are attributed to the competing mechanisms of grain refinement, work hardening, interface strengthening and intergranular cracks of carburized layer. Overall, the interfacial bonding mechanism can be related to the Mn-Si oxide inclusions rupture, alloying elements diffusion, phase transition and severe plastic deformation at high rolling temperature. (C) 2018 Elsevier B.V. All rights reserved.",The tensile properties of stainless steel clad plates with different rolling reduction ratios.,70,Ultimate strength (MPa),522,MPa,Yield strength (MPa),258,MPa,Fracture elongation (%),46,%,0,0,0.025,0,0,0,0,0,0,2,0.025,0.001,0,0,0,0,18.5,2,68.95,0,8.5,0,0,0,0,0,0,0,0,0,0,0,0,0,0,0,"Carbon steel plates with dimension of 200 × 240 × 60 mm and 304 stainless steel plates with dimension of 160 × 200 × 12 mm were prepared for hot-rolling preparation. The rolling process was carried out after soaking the built-up slab at 1200 °C for 120min. The thicknesses of the five clad plates were reduced after five passes, and total rolling reduction ratios are 70%. Finally, the hot products were naturally cooled in air and afterwards cut for testing. Samples were cut from the rolled stainless steel clad plates and prepared using conventional metallographic technologies."
10.1016/j.jallcom.2018.06.109,"Microstructure, mechanical properties and interface bonding mechanism of hot-rolled stainless steel clad plates at different rolling reduction ratios","The microstructure, interfacial characteristics, shear behavior, tensile properties and fracture morphologies of stainless steel clad plates fabricated by vacuum hot rolling at different rolling reduction ratios of 20%, 40%, 70%, 90% and 93.75% are investigated using optical microscope (OM), ultra-depth microscope, scanning electron microscope (SEM), electron probe microanalysis (EPMA) and universal testing in detail. With the increasing rolling reduction ratio, the refinement degree of microstructure is increased, while the thicknesses of interface alloy element diffusion zones including the decarburized, carburized layers and martensite zone are decreased. Due to the different interface bonding status, the shear fracture of clad plate rolled at a low reduction ratio of 40% is located at interface, while clad plates with high reduction ratios of 70% and 90% fracture at the decarburized layers. Therefore, interface shear strength is sharply and then slightly increased. Moreover, the interface bonding strength, tensile strength and interface deformation coordination are increased, while fracture elongation is increased firstly and then decreased with the increasing rolling reduction ratio, which are attributed to the competing mechanisms of grain refinement, work hardening, interface strengthening and intergranular cracks of carburized layer. Overall, the interfacial bonding mechanism can be related to the Mn-Si oxide inclusions rupture, alloying elements diffusion, phase transition and severe plastic deformation at high rolling temperature. (C) 2018 Elsevier B.V. All rights reserved.",The tensile properties of stainless steel clad plates with different rolling reduction ratios.,90,Ultimate strength (MPa),543,MPa,Yield strength (MPa),267,MPa,Fracture elongation (%),52,%,0,0,0.025,0,0,0,0,0,0,2,0.025,0.001,0,0,0,0,18.5,2,68.95,0,8.5,0,0,0,0,0,0,0,0,0,0,0,0,0,0,0,"Carbon steel plates with dimension of 200 × 240 × 60 mm and 304 stainless steel plates with dimension of 160 × 200 × 12 mm were prepared for hot-rolling preparation. The rolling process was carried out after soaking the built-up slab at 1200 °C for 120min. The thicknesses of the five clad plates were reduced after eight passes, and total rolling reduction ratios are 90%. Finally, the hot products were naturally cooled in air and afterwards cut for testing. Samples were cut from the rolled stainless steel clad plates and prepared using conventional metallographic technologies."
10.1016/j.jallcom.2018.06.109,"Microstructure, mechanical properties and interface bonding mechanism of hot-rolled stainless steel clad plates at different rolling reduction ratios","The microstructure, interfacial characteristics, shear behavior, tensile properties and fracture morphologies of stainless steel clad plates fabricated by vacuum hot rolling at different rolling reduction ratios of 20%, 40%, 70%, 90% and 93.75% are investigated using optical microscope (OM), ultra-depth microscope, scanning electron microscope (SEM), electron probe microanalysis (EPMA) and universal testing in detail. With the increasing rolling reduction ratio, the refinement degree of microstructure is increased, while the thicknesses of interface alloy element diffusion zones including the decarburized, carburized layers and martensite zone are decreased. Due to the different interface bonding status, the shear fracture of clad plate rolled at a low reduction ratio of 40% is located at interface, while clad plates with high reduction ratios of 70% and 90% fracture at the decarburized layers. Therefore, interface shear strength is sharply and then slightly increased. Moreover, the interface bonding strength, tensile strength and interface deformation coordination are increased, while fracture elongation is increased firstly and then decreased with the increasing rolling reduction ratio, which are attributed to the competing mechanisms of grain refinement, work hardening, interface strengthening and intergranular cracks of carburized layer. Overall, the interfacial bonding mechanism can be related to the Mn-Si oxide inclusions rupture, alloying elements diffusion, phase transition and severe plastic deformation at high rolling temperature. (C) 2018 Elsevier B.V. All rights reserved.",The tensile properties of stainless steel clad plates with different rolling reduction ratios.,93.75,Ultimate strength (MPa),572,MPa,Yield strength (MPa),276,MPa,Fracture elongation (%),36,%,0,0,0.2,0,0,0,0,0,0,0.3,0.045,0.05,0,0,0,0,0,0.5,98.91,0,0,0,0,0,0,0,0,0,0,0,0,0,0,0,0,0,"Carbon steel plates with dimension of 200 × 240 × 60 mm and 304 stainless steel plates with dimension of 160 × 200 × 12 mm were prepared for hot-rolling preparation. The rolling process was carried out after soaking the built-up slab at 1200 °C for 120min. The thicknesses of the five clad plates were reduced after ten passes, and total rolling reduction ratios are 93.75%. Finally, the hot products were naturally cooled in air and afterwards cut for testing. Samples were cut from the rolled stainless steel clad plates and prepared using conventional metallographic technologies."
