Repository: MGEdata/SteelScientist

# SteelScientist

## 📝Cite  


**Paper link:**[Steel design based on a large language model](https://doi.org/10.1016/j.actamat.2024.120663)  

@article{tian2025steel,  
&nbsp;&nbsp;&nbsp;&nbsp;&nbsp;&nbsp;&nbsp;&nbsp;title={Steel design based on a large language model},  
&nbsp;&nbsp;&nbsp;&nbsp;&nbsp;&nbsp;&nbsp;&nbsp;author={Tian, Shaohan and Jiang, Xue and Wang, Weiren and Jing, Zhihua and Zhang, Chi and Zhang, Cheng and Lookman, Turab and Su, Yanjing},  
&nbsp;&nbsp;&nbsp;&nbsp;&nbsp;&nbsp;&nbsp;&nbsp;journal={Acta Materialia},  
&nbsp;&nbsp;&nbsp;&nbsp;&nbsp;&nbsp;&nbsp;&nbsp;volume={285},    
&nbsp;&nbsp;&nbsp;&nbsp;&nbsp;&nbsp;&nbsp;&nbsp;pages={120663},

File: datasets/train_data.csv (part 44 of 46)
DOIs,title,abstract,Table_topic,Material,Tensile_name,Tensile_value,Tensile_unit,Yield_name,Yield_value,Yield_unit,Elongation_name,Elongation_value,Elongation_unit,H,B,C,N,O,F,Na,Mg,Al,Si,P,S,Cl,Ca,Ti,V,Cr,Mn,Fe,Co,Ni,Cu,Zn,As,Y,Zr,Nb,Mo,Sn,Sb,La,Ce,Ta,W,Pb,Bi,Text
10.1016/j.msea.2021.141191,High strength and plasticity of AISI 430 ferritic stainless steel achieved by a recrystallization annealing before quenching and partitioning process,"AISI 430 ferritic stainless steels treated by traditional bell furnace annealing exhibit good plasticity but low strength, which limits its application range. A new heat treatment process, a recrystallization annealing and quenching and partitioning (Q&P) process, was applied to AISI 430 ferritic stainless steel in this study. This type of process enabled AISI 430 ferritic stainless steel to have high strength while maintaining good plasticity. AISI 430 ferritic stainless steel can be used as a material for automobile body structures, and its application range has been greatly expanded. The Q&P860 x 5 sample had the best comprehensive performance: its strength was 730 MPa, its elongation after break was 19.4%, and its product of strength and elongation was 14.2 GPa%. After treatment by the Q&P process, the microstructure was composed of ferrite, martensite, and retained austenite. The fraction of each phase was determined, and it was observed that the fraction of retained austenite gradually increased as the recrystallization annealing temperature and time increased. M23C6 precipitates formed in both the martensite and retained austenite, and a large number of low-angle grain boundaries were also observed. The texture of the Q&P samples mainly comprised gamma-texture and weak alpha-texture. Compared with the recrystallization annealing samples, the tensile strength of the Q&P samples was greatly improved, while the high degree of plasticity was maintained, and the yield plateau disappeared.","The mechanical properties of AISI 430 FSS (including yield strength, tensile strength, elongation, PSE and Vickers hardness).",840x5,TensileStrength R  m /MPa,530,MPa,YieldStrength R  P0.2/MPa,295,MPa,Elongation d/%,21.7,%,0,0,0.035,0.042,0,0,0,0,0,0.31,0.017,0.0011,0,0,0,0,16.01,0.34,0,0,0.14,0,0,0,0,0,0,0,0,0,0,0,0,0,0,0,"The 840 × 5 sample underwent recrystallization annealing, and the heat treatment process included annealing at 840 °C for 5 min."
10.1016/j.msea.2021.141191,High strength and plasticity of AISI 430 ferritic stainless steel achieved by a recrystallization annealing before quenching and partitioning process,"AISI 430 ferritic stainless steels treated by traditional bell furnace annealing exhibit good plasticity but low strength, which limits its application range. A new heat treatment process, a recrystallization annealing and quenching and partitioning (Q&P) process, was applied to AISI 430 ferritic stainless steel in this study. This type of process enabled AISI 430 ferritic stainless steel to have high strength while maintaining good plasticity. AISI 430 ferritic stainless steel can be used as a material for automobile body structures, and its application range has been greatly expanded. The Q&P860 x 5 sample had the best comprehensive performance: its strength was 730 MPa, its elongation after break was 19.4%, and its product of strength and elongation was 14.2 GPa%. After treatment by the Q&P process, the microstructure was composed of ferrite, martensite, and retained austenite. The fraction of each phase was determined, and it was observed that the fraction of retained austenite gradually increased as the recrystallization annealing temperature and time increased. M23C6 precipitates formed in both the martensite and retained austenite, and a large number of low-angle grain boundaries were also observed. The texture of the Q&P samples mainly comprised gamma-texture and weak alpha-texture. Compared with the recrystallization annealing samples, the tensile strength of the Q&P samples was greatly improved, while the high degree of plasticity was maintained, and the yield plateau disappeared.","The mechanical properties of AISI 430 FSS (including yield strength, tensile strength, elongation, PSE and Vickers hardness).",Q&P840x5,TensileStrength R  m /MPa,730,MPa,YieldStrength R  P0.2/MPa,455,MPa,Elongation d/%,15.3,%,0,0,0.035,0.042,0,0,0,0,0,0.31,0.017,0.0011,0,0,0,0,16.01,0.34,0,0,0.14,0,0,0,0,0,0,0,0,0,0,0,0,0,0,0,"The Q&P840 × 5 samples all underwent Q&P. Our research group has carried out research before, and determined that the optimal temperature and time for austenitizing of 430 FSS is 1000 °C for 5 min. The process was as follows: annealing at 840 °C for 5 min, austenitizing at 1000 °C for 5 min, oil quenching to 160 °C, holding for 30 min, then partitioning at 400 °C for 30 min, and finally air cooling to room temperature."
10.1016/j.msea.2021.141191,High strength and plasticity of AISI 430 ferritic stainless steel achieved by a recrystallization annealing before quenching and partitioning process,"AISI 430 ferritic stainless steels treated by traditional bell furnace annealing exhibit good plasticity but low strength, which limits its application range. A new heat treatment process, a recrystallization annealing and quenching and partitioning (Q&P) process, was applied to AISI 430 ferritic stainless steel in this study. This type of process enabled AISI 430 ferritic stainless steel to have high strength while maintaining good plasticity. AISI 430 ferritic stainless steel can be used as a material for automobile body structures, and its application range has been greatly expanded. The Q&P860 x 5 sample had the best comprehensive performance: its strength was 730 MPa, its elongation after break was 19.4%, and its product of strength and elongation was 14.2 GPa%. After treatment by the Q&P process, the microstructure was composed of ferrite, martensite, and retained austenite. The fraction of each phase was determined, and it was observed that the fraction of retained austenite gradually increased as the recrystallization annealing temperature and time increased. M23C6 precipitates formed in both the martensite and retained austenite, and a large number of low-angle grain boundaries were also observed. The texture of the Q&P samples mainly comprised gamma-texture and weak alpha-texture. Compared with the recrystallization annealing samples, the tensile strength of the Q&P samples was greatly improved, while the high degree of plasticity was maintained, and the yield plateau disappeared.","The mechanical properties of AISI 430 FSS (including yield strength, tensile strength, elongation, PSE and Vickers hardness).",Q&P860x2,TensileStrength R  m /MPa,745,MPa,YieldStrength R  P0.2/MPa,470,MPa,Elongation d/%,13.1,%,0,0,0.035,0.042,0,0,0,0,0,0.31,0.017,0.0011,0,0,0,0,16.01,0.34,0,0,0.14,0,0,0,0,0,0,0,0,0,0,0,0,0,0,0,"The Q&P860 × 2 samples all underwent Q&P. Our research group has carried out research before, and determined that the optimal temperature and time for austenitizing of 430 FSS is 1000 °C for 5 min. The process was as follows: annealing at 860 °C for 2 min, austenitizing at 1000 °C for 5 min, oil quenching to 160 °C, holding for 30 min, then partitioning at 400 °C for 30 min, and finally air cooling to room temperature."
10.1016/j.msea.2021.141191,High strength and plasticity of AISI 430 ferritic stainless steel achieved by a recrystallization annealing before quenching and partitioning process,"AISI 430 ferritic stainless steels treated by traditional bell furnace annealing exhibit good plasticity but low strength, which limits its application range. A new heat treatment process, a recrystallization annealing and quenching and partitioning (Q&P) process, was applied to AISI 430 ferritic stainless steel in this study. This type of process enabled AISI 430 ferritic stainless steel to have high strength while maintaining good plasticity. AISI 430 ferritic stainless steel can be used as a material for automobile body structures, and its application range has been greatly expanded. The Q&P860 x 5 sample had the best comprehensive performance: its strength was 730 MPa, its elongation after break was 19.4%, and its product of strength and elongation was 14.2 GPa%. After treatment by the Q&P process, the microstructure was composed of ferrite, martensite, and retained austenite. The fraction of each phase was determined, and it was observed that the fraction of retained austenite gradually increased as the recrystallization annealing temperature and time increased. M23C6 precipitates formed in both the martensite and retained austenite, and a large number of low-angle grain boundaries were also observed. The texture of the Q&P samples mainly comprised gamma-texture and weak alpha-texture. Compared with the recrystallization annealing samples, the tensile strength of the Q&P samples was greatly improved, while the high degree of plasticity was maintained, and the yield plateau disappeared.","The mechanical properties of AISI 430 FSS (including yield strength, tensile strength, elongation, PSE and Vickers hardness).",Q&P860x5,TensileStrength R  m /MPa,730,MPa,YieldStrength R  P0.2/MPa,440,MPa,Elongation d/%,19.4,%,0,0,0.035,0.042,0,0,0,0,0,0.31,0.017,0.0011,0,0,0,0,16.01,0.34,0,0,0.14,0,0,0,0,0,0,0,0,0,0,0,0,0,0,0,"The Q&P860 × 5 samples all underwent Q&P. Our research group has carried out research before, and determined that the optimal temperature and time for austenitizing of 430 FSS is 1000 °C for 5 min. The process was as follows: annealing at 860 °C for 5 min, austenitizing at 1000 °C for 5 min, oil quenching to 160 °C, holding for 30 min, then partitioning at 400 °C for 30 min, and finally air cooling to room temperature."
10.1016/j.msea.2018.06.006,Multiphase bainite - martensite steels: The significant impact of niobium microalloying on structure and mechanical behavior,"We underscore here that microalloying of multiphase steels with niobium (Nb) introduces significant changes in phase transformation through modification of continuous cooling transformation diagram, refinement of phases and consequently mechanical properties, inclusive of crack propagation. Minor additions of niobium enlarged the bainite region, increased the martensite start temperature and refined the bainitic laths. This led to increase in the crack propagation threshold (Delta K-th) of Nb-bearing steel to 13.68 MPa m(1/2) . In a similar manner, tensile strength and impact strength were enhanced. The Nb-induced microstructural changes were consistent with thermal simulations. The study demonstrates that microalloying with Nb is a viable approach to enhance the mechanical properties of multiphase high-strength steels, an aspect not widely explored in multiphase steels.",Mechanical properties of experimental steels.,20Si2Mn2Cr,"Tensile strength, Rm (MPa)",1559,MPa,"Yield strength, Rp (MPa)",1322,MPa,"Ultimate elongation, A (%)",13.1,%,0,0,0.2,0,0,0,0,0,0,1.75,0,0,0,0,0,0,0.65,2.5,0,0,0,0,0,0,0,0,0,0,0,0,0,0,0,0,0,0,"Thus, the addition of Nb in microalloyed steels is generally limited to less than ~ 0.06 wt%. The B/M steels were made at Baosteel Special Steel Co., Ltd., China, and forged to a bar of 70 mm in diameter. Cylindrical specimens of dimensions φ12 mm × 80 mm length were cut from the forged bar and subjected to heat treatment, involving austenitization at 900 °C for 45 min, followed by water cooling to ambient temperature, and then tempering at 340 °C for 2 h. The samples for CCT test were heated to 900 °C, austenitized for 5 min, and cooled to ambient temperature at different cooling rates (0.01-50 °C/s)."
10.1016/j.msea.2018.06.006,Multiphase bainite - martensite steels: The significant impact of niobium microalloying on structure and mechanical behavior,"We underscore here that microalloying of multiphase steels with niobium (Nb) introduces significant changes in phase transformation through modification of continuous cooling transformation diagram, refinement of phases and consequently mechanical properties, inclusive of crack propagation. Minor additions of niobium enlarged the bainite region, increased the martensite start temperature and refined the bainitic laths. This led to increase in the crack propagation threshold (Delta K-th) of Nb-bearing steel to 13.68 MPa m(1/2) . In a similar manner, tensile strength and impact strength were enhanced. The Nb-induced microstructural changes were consistent with thermal simulations. The study demonstrates that microalloying with Nb is a viable approach to enhance the mechanical properties of multiphase high-strength steels, an aspect not widely explored in multiphase steels.",Mechanical properties of experimental steels.,20Si2Mn2Cr Nb,"Tensile strength, Rm (MPa)",1649,MPa,"Yield strength, Rp (MPa)",1397,MPa,"Ultimate elongation, A (%)",15.4,%,0,0,0.2,0,0,0,0,0,0,1.75,0,0,0,0,0,0,0.65,2.5,0,0,0,0,0,0,0,0,0.042,0,0,0,0,0,0,0,0,0,"Thus, the addition of Nb in microalloyed steels is generally limited to less than ~ 0.06 wt%. The B/M steels were made at Baosteel Special Steel Co., Ltd., China, and forged to a bar of 70 mm in diameter. Cylindrical specimens of dimensions φ12 mm × 80 mm length were cut from the forged bar and subjected to heat treatment, involving austenitization at 900 °C for 45 min, followed by water cooling to ambient temperature, and then tempering at 340 °C for 2 h. The samples for CCT test were heated to 900 °C, austenitized for 5 min, and cooled to ambient temperature at different cooling rates (0.01-50 °C/s)."
10.1016/j.msea.2012.09.011,Effect of grain size on mechanical electrochemical and hydrogen embrittlement behaviour of a micro-alloy steel,"A fine grain micro-alloy steel subjected to various annealing treatments resulted in microstructure with different grain sizes. Optical, scanning and transmission electron microscopes are used for microstructural characterizations. Hardness measurement, tensile testing, electrochemical polarisation and hydrogen embrittlement (HE) studies have been carried out to assess the mechanical and corrosion behaviour of the steel. Annealing treatment resulted in increase of grain sizes with the increase of holding time, decrease of cooling rate; and an associated decrease of hardness and strength. TEM study of the steel showed the characteristics morphology and distribution of precipitates. Tensile specimens of different grain sizes of the steel cathodically charged in an electrochemical cell, followed by tensile testing did not exhibit appreciable loss of ductility. FESEM fractographs of hydrogen charged samples showed a few chain of voids along with the ductile cup-cone features for other states as well and a quasi-cleavage features in the coarse ferrite grains alloy. (C) 2012 Elsevier B.V. All rights reserved.",Mechanical properties of a micro-alloy steel of various states tested in air at a nominal strain rate.,S1-AR,UTS (MPa),550,MPa,YS (MPa),522,MPa,"Elongation, e (%)",35.8,%,0,0,0.08,0,0,0,0,0,0.04,0.024,0.013,0.006,0,0,0.025,0.001,0.021,0.95,0,0,0,0,0,0,0,0,0.04,0,0,0,0,0,0,0,0,0,"A micro-alloy (MA) steel was obtained in plate form of thickness 6.0mm from Tata Steel, Jamshedpur, India. The chemical composition (wt%) of the alloy is given in Table 1. The alloy plates are hot rolled and the hot rolling parameters of the micro-alloy steel were: soaking temperature 1185°C, finish rolling temperature 910°C and coiling temperature 580°C. In order to produce different grain sizes of the steel, the as-received plate was subjected to various annealing and rapid cooling heat treatments, given in Table 2. For TEM study, the samples of the as-received and a heat treated steel coupons were mechanically thinned down to approximately 80μm thickness, then disc of 3mm diameter were punched out. Standard tensile specimens were prepared from the as-received and heat treated alloy and tensile testing was carried out using a servohydrolic universal testing machine (UTM 60) of 600kN capacity at a cross-head speed of 2.0mm/min."
10.1016/j.msea.2012.09.011,Effect of grain size on mechanical electrochemical and hydrogen embrittlement behaviour of a micro-alloy steel,"A fine grain micro-alloy steel subjected to various annealing treatments resulted in microstructure with different grain sizes. Optical, scanning and transmission electron microscopes are used for microstructural characterizations. Hardness measurement, tensile testing, electrochemical polarisation and hydrogen embrittlement (HE) studies have been carried out to assess the mechanical and corrosion behaviour of the steel. Annealing treatment resulted in increase of grain sizes with the increase of holding time, decrease of cooling rate; and an associated decrease of hardness and strength. TEM study of the steel showed the characteristics morphology and distribution of precipitates. Tensile specimens of different grain sizes of the steel cathodically charged in an electrochemical cell, followed by tensile testing did not exhibit appreciable loss of ductility. FESEM fractographs of hydrogen charged samples showed a few chain of voids along with the ductile cup-cone features for other states as well and a quasi-cleavage features in the coarse ferrite grains alloy. (C) 2012 Elsevier B.V. All rights reserved.",Mechanical properties of a micro-alloy steel of various states tested in air at a nominal strain rate.,S1-1050-1h-FC,UTS (MPa),344,MPa,YS (MPa),204,MPa,"Elongation, e (%)",38,%,0,0,0.08,0,0,0,0,0,0.04,0.024,0.013,0.006,0,0,0.025,0.001,0.021,0.95,0,0,0,0,0,0,0,0,0.04,0,0,0,0,0,0,0,0,0,"A micro-alloy (MA) steel was obtained in plate form of thickness 6.0mm from Tata Steel, Jamshedpur, India. The chemical composition (wt%) of the alloy is given in Table 1. The alloy plates are hot rolled and the hot rolling parameters of the micro-alloy steel were: soaking temperature 1185°C, finish rolling temperature 910°C and coiling temperature 580°C. In order to produce different grain sizes of the steel, the as-received plate was subjected to various annealing and rapid cooling heat treatments, given in Table 2. For TEM study, the samples of the as-received and a heat treated steel coupons were mechanically thinned down to approximately 80μm thickness, then disc of 3mm diameter were punched out. Standard tensile specimens were prepared from the as-received and heat treated alloy and tensile testing was carried out using a servohydrolic universal testing machine (UTM 60) of 600kN capacity at a cross-head speed of 2.0mm/min."
10.1016/j.msea.2012.09.011,Effect of grain size on mechanical electrochemical and hydrogen embrittlement behaviour of a micro-alloy steel,"A fine grain micro-alloy steel subjected to various annealing treatments resulted in microstructure with different grain sizes. Optical, scanning and transmission electron microscopes are used for microstructural characterizations. Hardness measurement, tensile testing, electrochemical polarisation and hydrogen embrittlement (HE) studies have been carried out to assess the mechanical and corrosion behaviour of the steel. Annealing treatment resulted in increase of grain sizes with the increase of holding time, decrease of cooling rate; and an associated decrease of hardness and strength. TEM study of the steel showed the characteristics morphology and distribution of precipitates. Tensile specimens of different grain sizes of the steel cathodically charged in an electrochemical cell, followed by tensile testing did not exhibit appreciable loss of ductility. FESEM fractographs of hydrogen charged samples showed a few chain of voids along with the ductile cup-cone features for other states as well and a quasi-cleavage features in the coarse ferrite grains alloy. (C) 2012 Elsevier B.V. All rights reserved.",Mechanical properties of a micro-alloy steel of various states tested in air at a nominal strain rate.,S1-1050-1h-AC,UTS (MPa),450,MPa,YS (MPa),339,MPa,"Elongation, e (%)",32.6,%,0,0,0.08,0,0,0,0,0,0.04,0.024,0.013,0.006,0,0,0.025,0.001,0.021,0.95,0,0,0,0,0,0,0,0,0.04,0,0,0,0,0,0,0,0,0,"A micro-alloy (MA) steel was obtained in plate form of thickness 6.0mm from Tata Steel, Jamshedpur, India. The chemical composition (wt%) of the alloy is given in Table 1. The alloy plates are hot rolled and the hot rolling parameters of the micro-alloy steel were: soaking temperature 1185°C, finish rolling temperature 910°C and coiling temperature 580°C. In order to produce different grain sizes of the steel, the as-received plate was subjected to various annealing and rapid cooling heat treatments, given in Table 2. For TEM study, the samples of the as-received and a heat treated steel coupons were mechanically thinned down to approximately 80μm thickness, then disc of 3mm diameter were punched out. Standard tensile specimens were prepared from the as-received and heat treated alloy and tensile testing was carried out using a servohydrolic universal testing machine (UTM 60) of 600kN capacity at a cross-head speed of 2.0mm/min."
10.1016/j.msea.2012.09.011,Effect of grain size on mechanical electrochemical and hydrogen embrittlement behaviour of a micro-alloy steel,"A fine grain micro-alloy steel subjected to various annealing treatments resulted in microstructure with different grain sizes. Optical, scanning and transmission electron microscopes are used for microstructural characterizations. Hardness measurement, tensile testing, electrochemical polarisation and hydrogen embrittlement (HE) studies have been carried out to assess the mechanical and corrosion behaviour of the steel. Annealing treatment resulted in increase of grain sizes with the increase of holding time, decrease of cooling rate; and an associated decrease of hardness and strength. TEM study of the steel showed the characteristics morphology and distribution of precipitates. Tensile specimens of different grain sizes of the steel cathodically charged in an electrochemical cell, followed by tensile testing did not exhibit appreciable loss of ductility. FESEM fractographs of hydrogen charged samples showed a few chain of voids along with the ductile cup-cone features for other states as well and a quasi-cleavage features in the coarse ferrite grains alloy. (C) 2012 Elsevier B.V. All rights reserved.",Mechanical properties of a micro-alloy steel of various states tested in air at a nominal strain rate.,S1-1050-2h-AC,UTS (MPa),437,MPa,YS (MPa),338,MPa,"Elongation, e (%)",35.1,%,0,0,0.08,0,0,0,0,0,0.04,0.024,0.013,0.006,0,0,0.025,0.001,0.021,0.95,0,0,0,0,0,0,0,0,0.04,0,0,0,0,0,0,0,0,0,"A micro-alloy (MA) steel was obtained in plate form of thickness 6.0mm from Tata Steel, Jamshedpur, India. The chemical composition (wt%) of the alloy is given in Table 1. The alloy plates are hot rolled and the hot rolling parameters of the micro-alloy steel were: soaking temperature 1185°C, finish rolling temperature 910°C and coiling temperature 580°C. In order to produce different grain sizes of the steel, the as-received plate was subjected to various annealing and rapid cooling heat treatments, given in Table 2. For TEM study, the samples of the as-received and a heat treated steel coupons were mechanically thinned down to approximately 80μm thickness, then disc of 3mm diameter were punched out. Standard tensile specimens were prepared from the as-received and heat treated alloy and tensile testing was carried out using a servohydrolic universal testing machine (UTM 60) of 600kN capacity at a cross-head speed of 2.0mm/min."
10.1016/j.msea.2012.09.011,Effect of grain size on mechanical electrochemical and hydrogen embrittlement behaviour of a micro-alloy steel,"A fine grain micro-alloy steel subjected to various annealing treatments resulted in microstructure with different grain sizes. Optical, scanning and transmission electron microscopes are used for microstructural characterizations. Hardness measurement, tensile testing, electrochemical polarisation and hydrogen embrittlement (HE) studies have been carried out to assess the mechanical and corrosion behaviour of the steel. Annealing treatment resulted in increase of grain sizes with the increase of holding time, decrease of cooling rate; and an associated decrease of hardness and strength. TEM study of the steel showed the characteristics morphology and distribution of precipitates. Tensile specimens of different grain sizes of the steel cathodically charged in an electrochemical cell, followed by tensile testing did not exhibit appreciable loss of ductility. FESEM fractographs of hydrogen charged samples showed a few chain of voids along with the ductile cup-cone features for other states as well and a quasi-cleavage features in the coarse ferrite grains alloy. (C) 2012 Elsevier B.V. All rights reserved.",Mechanical properties of a micro-alloy steel of various states tested in air at a nominal strain rate.,S1-1050-3h-AC,UTS (MPa),430,MPa,YS (MPa),336,MPa,"Elongation, e (%)",34.21,%,0,0,0.08,0,0,0,0,0,0.04,0.024,0.013,0.006,0,0,0.025,0.001,0.021,0.95,0,0,0,0,0,0,0,0,0.04,0,0,0,0,0,0,0,0,0,"A micro-alloy (MA) steel was obtained in plate form of thickness 6.0mm from Tata Steel, Jamshedpur, India. The chemical composition (wt%) of the alloy is given in Table 1. The alloy plates are hot rolled and the hot rolling parameters of the micro-alloy steel were: soaking temperature 1185°C, finish rolling temperature 910°C and coiling temperature 580°C. In order to produce different grain sizes of the steel, the as-received plate was subjected to various annealing and rapid cooling heat treatments, given in Table 2. For TEM study, the samples of the as-received and a heat treated steel coupons were mechanically thinned down to approximately 80μm thickness, then disc of 3mm diameter were punched out. Standard tensile specimens were prepared from the as-received and heat treated alloy and tensile testing was carried out using a servohydrolic universal testing machine (UTM 60) of 600kN capacity at a cross-head speed of 2.0mm/min."
10.1016/j.msea.2012.09.011,Effect of grain size on mechanical electrochemical and hydrogen embrittlement behaviour of a micro-alloy steel,"A fine grain micro-alloy steel subjected to various annealing treatments resulted in microstructure with different grain sizes. Optical, scanning and transmission electron microscopes are used for microstructural characterizations. Hardness measurement, tensile testing, electrochemical polarisation and hydrogen embrittlement (HE) studies have been carried out to assess the mechanical and corrosion behaviour of the steel. Annealing treatment resulted in increase of grain sizes with the increase of holding time, decrease of cooling rate; and an associated decrease of hardness and strength. TEM study of the steel showed the characteristics morphology and distribution of precipitates. Tensile specimens of different grain sizes of the steel cathodically charged in an electrochemical cell, followed by tensile testing did not exhibit appreciable loss of ductility. FESEM fractographs of hydrogen charged samples showed a few chain of voids along with the ductile cup-cone features for other states as well and a quasi-cleavage features in the coarse ferrite grains alloy. (C) 2012 Elsevier B.V. All rights reserved.",Mechanical properties of a micro-alloy steel of various states tested in air at a nominal strain rate.,S1-1050-CFC-FC,UTS (MPa),337,MPa,YS (MPa),195,MPa,"Elongation, e (%)",38.15,%,0,0,0.08,0,0,0,0,0,0.04,0.024,0.013,0.006,0,0,0.025,0.001,0.021,0.95,0,0,0,0,0,0,0,0,0.04,0,0,0,0,0,0,0,0,0,"A micro-alloy (MA) steel was obtained in plate form of thickness 6.0mm from Tata Steel, Jamshedpur, India. The chemical composition (wt%) of the alloy is given in Table 1. The alloy plates are hot rolled and the hot rolling parameters of the micro-alloy steel were: soaking temperature 1185°C, finish rolling temperature 910°C and coiling temperature 580°C. In order to produce different grain sizes of the steel, the as-received plate was subjected to various annealing and rapid cooling heat treatments, given in Table 2. For TEM study, the samples of the as-received and a heat treated steel coupons were mechanically thinned down to approximately 80μm thickness, then disc of 3mm diameter were punched out. Standard tensile specimens were prepared from the as-received and heat treated alloy and tensile testing was carried out using a servohydrolic universal testing machine (UTM 60) of 600kN capacity at a cross-head speed of 2.0mm/min."
10.1016/j.msea.2012.09.011,Effect of grain size on mechanical electrochemical and hydrogen embrittlement behaviour of a micro-alloy steel,"A fine grain micro-alloy steel subjected to various annealing treatments resulted in microstructure with different grain sizes. Optical, scanning and transmission electron microscopes are used for microstructural characterizations. Hardness measurement, tensile testing, electrochemical polarisation and hydrogen embrittlement (HE) studies have been carried out to assess the mechanical and corrosion behaviour of the steel. Annealing treatment resulted in increase of grain sizes with the increase of holding time, decrease of cooling rate; and an associated decrease of hardness and strength. TEM study of the steel showed the characteristics morphology and distribution of precipitates. Tensile specimens of different grain sizes of the steel cathodically charged in an electrochemical cell, followed by tensile testing did not exhibit appreciable loss of ductility. FESEM fractographs of hydrogen charged samples showed a few chain of voids along with the ductile cup-cone features for other states as well and a quasi-cleavage features in the coarse ferrite grains alloy. (C) 2012 Elsevier B.V. All rights reserved.",Mechanical properties of a micro-alloy steel of various states tested in air at a nominal strain rate.,S1-820-WQ-Temp,UTS (MPa),522,MPa,YS (MPa),440,MPa,"Elongation, e (%)",32.8,%,0,0,0.08,0,0,0,0,0,0.04,0.024,0.013,0.006,0,0,0.025,0.001,0.021,0.95,0,0,0,0,0,0,0,0,0.04,0,0,0,0,0,0,0,0,0,"A micro-alloy (MA) steel was obtained in plate form of thickness 6.0mm from Tata Steel, Jamshedpur, India. The chemical composition (wt%) of the alloy is given in Table 1. The alloy plates are hot rolled and the hot rolling parameters of the micro-alloy steel were: soaking temperature 1185°C, finish rolling temperature 910°C and coiling temperature 580°C. In order to produce different grain sizes of the steel, the as-received plate was subjected to various annealing and rapid cooling heat treatments, given in Table 2. For TEM study, the samples of the as-received and a heat treated steel coupons were mechanically thinned down to approximately 80μm thickness, then disc of 3mm diameter were punched out. Standard tensile specimens were prepared from the as-received and heat treated alloy and tensile testing was carried out using a servohydrolic universal testing machine (UTM 60) of 600kN capacity at a cross-head speed of 2.0mm/min."
10.1016/j.msea.2012.09.011,Effect of grain size on mechanical electrochemical and hydrogen embrittlement behaviour of a micro-alloy steel,"A fine grain micro-alloy steel subjected to various annealing treatments resulted in microstructure with different grain sizes. Optical, scanning and transmission electron microscopes are used for microstructural characterizations. Hardness measurement, tensile testing, electrochemical polarisation and hydrogen embrittlement (HE) studies have been carried out to assess the mechanical and corrosion behaviour of the steel. Annealing treatment resulted in increase of grain sizes with the increase of holding time, decrease of cooling rate; and an associated decrease of hardness and strength. TEM study of the steel showed the characteristics morphology and distribution of precipitates. Tensile specimens of different grain sizes of the steel cathodically charged in an electrochemical cell, followed by tensile testing did not exhibit appreciable loss of ductility. FESEM fractographs of hydrogen charged samples showed a few chain of voids along with the ductile cup-cone features for other states as well and a quasi-cleavage features in the coarse ferrite grains alloy. (C) 2012 Elsevier B.V. All rights reserved.",Mechanical properties of a micro-alloy steel of various states tested in air at a nominal strain rate.,S1-850-AC-5CYC,UTS (MPa),456,MPa,YS (MPa),412,MPa,"Elongation, e (%)",35.14,%,0,0,0.08,0,0,0,0,0,0.04,0.024,0.013,0.006,0,0,0.025,0.001,0.021,0.95,0,0,0,0,0,0,0,0,0.04,0,0,0,0,0,0,0,0,0,"A micro-alloy (MA) steel was obtained in plate form of thickness 6.0mm from Tata Steel, Jamshedpur, India. The chemical composition (wt%) of the alloy is given in Table 1. The alloy plates are hot rolled and the hot rolling parameters of the micro-alloy steel were: soaking temperature 1185°C, finish rolling temperature 910°C and coiling temperature 580°C. In order to produce different grain sizes of the steel, the as-received plate was subjected to various annealing and rapid cooling heat treatments, given in Table 2. For TEM study, the samples of the as-received and a heat treated steel coupons were mechanically thinned down to approximately 80μm thickness, then disc of 3mm diameter were punched out. Standard tensile specimens were prepared from the as-received and heat treated alloy and tensile testing was carried out using a servohydrolic universal testing machine (UTM 60) of 600kN capacity at a cross-head speed of 2.0mm/min."
10.1016/j.vacuum.2021.110709,Microstructure characteristics and impact fracture mechanisms of Nb and V-Ti micro-alloyed offshore platform steels,"Nb, V, and Ti are alloying elements that are often added to Marine steel to improve the mechanical properties. In this paper, the microstructure characteristics and impact fracture mechanisms of Nb and V-Ti micro-alloyed offshore platform steels were investigated. The results show that Nb plays a better role in prior austenite grain refinement and precipitation behavior, while V/Ti is better in bainite/martensite laths refinement and stabilizing retained austenite. In terms of mechanical properties, Nb steel exhibits better yield strength, ultimate tensile strength, and Vickers hardness, while V-Ti steel performs better in total elongation and low-temperature impact toughness. The fracture surface of V-Ti steel exhibited a mixed fracture mode with the ductile and cleavage region while that of Nb steel reveal a cleavage failure without any ductile features. The ductile fractures were deduced from retained austenite deformation and the cleavage fracture areas were mainly correlated with martensite and bainite deformation. When the impact load was applied, the cracks first nucleated between lathy martensite and lathy bainite and then propagated along with the interface. Some cracks terminated after encountering M/A constituents and produced the secondary cracks, and some would encounter grain boundaries and formed microcracks.",Mechanical properties of hot-rolled specimens.,Nb,"Ultimate tensile strength, MPa",1139,MPa,"Yield strength, MPa",810,MPa,"Total elongation, %",15.8,%,0,0,0.07,0,0,0,0,0,0,0.31,0,0,0,0,0,0,0.72,1.05,0,0,1.12,0,0,0,0,0,0.046,0,0,0,0,0,0,0,0,0,"The two steels are Nb micro-alloyed and V-Ti micro-alloyed, which are termed hereafter as Nb steel and V-Ti steel, respectively. According to the designed chemical composition, the steel ingots were smelted in a vacuum smelting furnace under an Ar atmosphere. The contents of hydrogen and oxygen in steels were controlled below 2.5 ppm and 15 ppm by vacuum melting respectively, which were measured by Leco Oxygen Nitrogen Hydrogen Analyzer (TCH 600), as show in Fig. 1 of Supplementary Materials. The as-prepared castings were then heated at 1150 °C for 2 h and hot forged to billets with a cross-section dimension of 45 × 70 mm2. Then, after homogenized at 1200 °C for 2 h, the slabs were hot rolled to 3.0 mm in thickness through five passes within the temperatures range of 1050-850 °C, followed by laminar cooling to 400 °C (cooling rate, 30-50 °C.s-1) and air cooling to ambient temperature to avoid the formation of pearlite."
10.1016/j.vacuum.2021.110709,Microstructure characteristics and impact fracture mechanisms of Nb and V-Ti micro-alloyed offshore platform steels,"Nb, V, and Ti are alloying elements that are often added to Marine steel to improve the mechanical properties. In this paper, the microstructure characteristics and impact fracture mechanisms of Nb and V-Ti micro-alloyed offshore platform steels were investigated. The results show that Nb plays a better role in prior austenite grain refinement and precipitation behavior, while V/Ti is better in bainite/martensite laths refinement and stabilizing retained austenite. In terms of mechanical properties, Nb steel exhibits better yield strength, ultimate tensile strength, and Vickers hardness, while V-Ti steel performs better in total elongation and low-temperature impact toughness. The fracture surface of V-Ti steel exhibited a mixed fracture mode with the ductile and cleavage region while that of Nb steel reveal a cleavage failure without any ductile features. The ductile fractures were deduced from retained austenite deformation and the cleavage fracture areas were mainly correlated with martensite and bainite deformation. When the impact load was applied, the cracks first nucleated between lathy martensite and lathy bainite and then propagated along with the interface. Some cracks terminated after encountering M/A constituents and produced the secondary cracks, and some would encounter grain boundaries and formed microcracks.",Mechanical properties of hot-rolled specimens.,V-Ti,"Ultimate tensile strength, MPa",1043,MPa,"Yield strength, MPa",762,MPa,"Total elongation, %",17,%,0,0,0.06,0,0,0,0,0,0,0.24,0,0,0,0,0.14,0.06,0.7,1.2,0,0,1.1,0,0,0,0,0,0,0,0,0,0,0,0,0,0,0,"The two steels are Nb micro-alloyed and V-Ti micro-alloyed, which are termed hereafter as Nb steel and V-Ti steel, respectively. According to the designed chemical composition, the steel ingots were smelted in a vacuum smelting furnace under an Ar atmosphere. The contents of hydrogen and oxygen in steels were controlled below 2.5 ppm and 15 ppm by vacuum melting respectively, which were measured by Leco Oxygen Nitrogen Hydrogen Analyzer (TCH 600), as show in Fig. 1 of Supplementary Materials. The as-prepared castings were then heated at 1150 °C for 2 h and hot forged to billets with a cross-section dimension of 45 × 70 mm2. Then, after homogenized at 1200 °C for 2 h, the slabs were hot rolled to 3.0 mm in thickness through five passes within the temperatures range of 1050-850 °C, followed by laminar cooling to 400 °C (cooling rate, 30-50 °C.s-1) and air cooling to ambient temperature to avoid the formation of pearlite."
