Repository: MGEdata/SteelScientist

# SteelScientist

## 📝Cite  


**Paper link:**[Steel design based on a large language model](https://doi.org/10.1016/j.actamat.2024.120663)  

@article{tian2025steel,  
&nbsp;&nbsp;&nbsp;&nbsp;&nbsp;&nbsp;&nbsp;&nbsp;title={Steel design based on a large language model},  
&nbsp;&nbsp;&nbsp;&nbsp;&nbsp;&nbsp;&nbsp;&nbsp;author={Tian, Shaohan and Jiang, Xue and Wang, Weiren and Jing, Zhihua and Zhang, Chi and Zhang, Cheng and Lookman, Turab and Su, Yanjing},  
&nbsp;&nbsp;&nbsp;&nbsp;&nbsp;&nbsp;&nbsp;&nbsp;journal={Acta Materialia},  
&nbsp;&nbsp;&nbsp;&nbsp;&nbsp;&nbsp;&nbsp;&nbsp;volume={285},    
&nbsp;&nbsp;&nbsp;&nbsp;&nbsp;&nbsp;&nbsp;&nbsp;pages={120663},

File: datasets/train_data.csv (part 45 of 46)
DOIs,title,abstract,Table_topic,Material,Tensile_name,Tensile_value,Tensile_unit,Yield_name,Yield_value,Yield_unit,Elongation_name,Elongation_value,Elongation_unit,H,B,C,N,O,F,Na,Mg,Al,Si,P,S,Cl,Ca,Ti,V,Cr,Mn,Fe,Co,Ni,Cu,Zn,As,Y,Zr,Nb,Mo,Sn,Sb,La,Ce,Ta,W,Pb,Bi,Text
10.1016/j.msea.2008.10.042,Study of high strength pipeline steels with different microstructures,"In the present study, comparison studies on mechanical properties were made on a commercial X70 grade polygonal ferrite (PF) dominated pipeline steel and a laboratory developed X90 grade acicular ferrite (AF) dominated pipeline steel obtained by optimum thermo-mechanical controlled processing (TMCP). Charpy impact test results indicated that the upper shelfenergy (USE) of the AF pipeline steel was a little bit higher, but its energy transition temperature (ETT) was extremely low, about -162 degrees C, much lower than that of the PF pipeline steel of about -121 degrees C. It was analyzed that higher strength and better toughness of the AF pipeline steel came from its finer grain size and higher density of dislocations and subboundaries, which could be also further proved from the electron backscatter diffraction (EBSD) analysis for its finer effective grain size (EGS) and higher content of low angle grain boundaries (LAGBs), smaller cleavage fracture unit measured from the fracture surface around fracture origin fractured at -196 degrees C, and its more bent crack propagation path in the fracture. (C) 2008 Elsevier B.V. All rights reserved.",Room temperature tensile properties of the experimental steels.,A,Tensile strength (MPa),600,MPa,Yield strength (MPa),530,MPa,Elongation (pct),26,no mentioned,0,0,0.08,0,0,0,0,0,0,0.2,0,0,0,0,0,0,0,1.45,0,0,0,0,0,0,0,0,0,0,0,0,0,0,0,0,0,0,"The commercial PF pipeline steel was reheated at 1180°C for 230min, and then rolled in two stages, rough-rolling and finish-rolling. The rough-rolling stage for the steel was started for rolling at 1130°C from thickness of 230-40mm in seven steps; then the finish-rolling stage was started at 1020°C and finished rolling at 840°C from thickness of 40-7mm in another seven steps, and after that the steel was cooled to 600°C at 20°C/s for coiling and finally air cooled to room temperature. The laboratory developed AF pipeline steel, designed by the authors, was smelted in a 100-kg vacuum induction furnace. According to our previous work, the continuous cooling transformation (CCT) diagrams of the experimental steel measured by Formastor-F and Gleeble-3500 , the hot rolling experiment was carried out on a pilot rolling mill with twin rolls of 370mm in diameter. The AF pipeline steel was reheated at 1150°C for 50min, started rolling at 1050°C and finished rolling at 750°C from thickness of 70-7mm in seven steps, then cooled to 600°C at 20°C/s in order to obtain the AF microstructure, finally held at 600°C for 1h and furnace cooled to room temperature to simulate the coiling process. Specimens taken from the transverse cross-section planes of the steels were mechanically polished and etched by a 3pct nital solution, and then microstructures were observed by an S-3400N scanning electron microscope (SEM). Specimens for tensile tests were cut from the middle of the rolled plates in the longitudinal direction and tests were conducted at room temperature at a crosshead speed of 5mm/min on a SCHENCK-100KN servo-hydraulic machine, according to the standard of ASTM E8M-04. Thin foils for TEM observation were taken from the transverse cross-section planes of the steel plates, mechanically thinned from 300 to 50μm, electropolished by a twin-jet electropolisher in an electrolyte consisting of 10vol pct perchloric acid and 90vol pct ethanol, and then were examined on a JEM-2010 high resolution TEM operating at 200kV."
10.1016/j.msea.2008.10.042,Study of high strength pipeline steels with different microstructures,"In the present study, comparison studies on mechanical properties were made on a commercial X70 grade polygonal ferrite (PF) dominated pipeline steel and a laboratory developed X90 grade acicular ferrite (AF) dominated pipeline steel obtained by optimum thermo-mechanical controlled processing (TMCP). Charpy impact test results indicated that the upper shelfenergy (USE) of the AF pipeline steel was a little bit higher, but its energy transition temperature (ETT) was extremely low, about -162 degrees C, much lower than that of the PF pipeline steel of about -121 degrees C. It was analyzed that higher strength and better toughness of the AF pipeline steel came from its finer grain size and higher density of dislocations and subboundaries, which could be also further proved from the electron backscatter diffraction (EBSD) analysis for its finer effective grain size (EGS) and higher content of low angle grain boundaries (LAGBs), smaller cleavage fracture unit measured from the fracture surface around fracture origin fractured at -196 degrees C, and its more bent crack propagation path in the fracture. (C) 2008 Elsevier B.V. All rights reserved.",Room temperature tensile properties of the experimental steels.,B,Tensile strength (MPa),716,MPa,Yield strength (MPa),626,MPa,Elongation (pct),23.1,no mentioned,0,0,0.025,0,0,0,0,0,0,0.24,0,0,0,0,0,0,0,1.56,0,0,0,0,0,0,0,0,0,0.32,0,0,0,0,0,0,0,0,"The commercial PF pipeline steel was reheated at 1180°C for 230min, and then rolled in two stages, rough-rolling and finish-rolling. The rough-rolling stage for the steel was started for rolling at 1130°C from thickness of 230-40mm in seven steps; then the finish-rolling stage was started at 1020°C and finished rolling at 840°C from thickness of 40-7mm in another seven steps, and after that the steel was cooled to 600°C at 20°C/s for coiling and finally air cooled to room temperature. The laboratory developed AF pipeline steel, designed by the authors, was smelted in a 100-kg vacuum induction furnace. According to our previous work, the continuous cooling transformation (CCT) diagrams of the experimental steel measured by Formastor-F and Gleeble-3500 , the hot rolling experiment was carried out on a pilot rolling mill with twin rolls of 370mm in diameter. The AF pipeline steel was reheated at 1150°C for 50min, started rolling at 1050°C and finished rolling at 750°C from thickness of 70-7mm in seven steps, then cooled to 600°C at 20°C/s in order to obtain the AF microstructure, finally held at 600°C for 1h and furnace cooled to room temperature to simulate the coiling process. Specimens taken from the transverse cross-section planes of the steels were mechanically polished and etched by a 3pct nital solution, and then microstructures were observed by an S-3400N scanning electron microscope (SEM). Specimens for tensile tests were cut from the middle of the rolled plates in the longitudinal direction and tests were conducted at room temperature at a crosshead speed of 5mm/min on a SCHENCK-100KN servo-hydraulic machine, according to the standard of ASTM E8M-04. Thin foils for TEM observation were taken from the transverse cross-section planes of the steel plates, mechanically thinned from 300 to 50μm, electropolished by a twin-jet electropolisher in an electrolyte consisting of 10vol pct perchloric acid and 90vol pct ethanol, and then were examined on a JEM-2010 high resolution TEM operating at 200kV."
10.1016/j.matchar.2019.04.004,Effect of Ti variation on microstructure evolution and mechanical properties of low carbon medium Mn heavy plate steel,"Controlled rolling and direct quenching followed by intercritical annealing was adopted to process Ti micro-alloyed low-C medium Mn heavy steel plates. Furthermore, the effect of Ti content on the microstructure evolution and mechanical properties was elucidated. The submicro-laminar microstructure of reverted austenite and lath-shaped ferrite was obtained after intercritical annealing at 630 degrees C. Increase in Ti content from 0.014% to 0.032% increased the amount of nano-scale TiC precipitates, leading to refinement of both the prior austenite grains and the subsequent laminar structure. Ultra-high yield strength of 790 MPa, elongation of 27.4%, and high toughness of 158 J at 0 degrees C was obtained. Further increase of Ti content to 0.053%, the mechanical stability of reverted austenite was significantly decreased, and the work-hardening behavior was changed to three-stage because a large amount of reverted austenite transformed to martensite prematurely. As a result, the elongation and impact energy were decreased due to the insufficient TRIP effect. Ti remarkably influenced the precipitation behavior, transformation process, and the mechanical properties of low C medium Mn steel in terms of structural refinement and austenite stability.",Tensile properties of annealed experimental steels.,Steel A,Tensile strength/MPa,801,MPa,Yield strength/MPa,650,MPa,Elongation/%,31.9,%,0,0,0.063,0.0035,0,0,0,0,0.02,0.22,0,0,0,0,0.014,0,0.01,5.5,0,0,0.01,0.01,0,0,0,0,0,0.01,0,0,0,0,0,0,0,0,"The experimental steels were melted in a vacuum induction furnace and cast as 155 kg ingots. The chemical composition of the experimental steels in weight percent is shown in Table 1 . Low carbon of ~0.065% and medium Mn of ~5.5% alloying was designed. To study the effect of Ti content on the microstructural evolution and mechanical properties of low C medium Mn steel, Ti content was selected as 0.014% (steel A), 0.032% (steel B), and 0.053% (steel C), respectively. A schematic illustration of TMCP and annealing process of experimental steels is shown in Fig. 1 . The slabs with thickness of 140 mm were heated to 1200 °C and holding for 3 h in a heating furnace, and then air-cooled to 1000 °C."
10.1016/j.matchar.2019.04.004,Effect of Ti variation on microstructure evolution and mechanical properties of low carbon medium Mn heavy plate steel,"Controlled rolling and direct quenching followed by intercritical annealing was adopted to process Ti micro-alloyed low-C medium Mn heavy steel plates. Furthermore, the effect of Ti content on the microstructure evolution and mechanical properties was elucidated. The submicro-laminar microstructure of reverted austenite and lath-shaped ferrite was obtained after intercritical annealing at 630 degrees C. Increase in Ti content from 0.014% to 0.032% increased the amount of nano-scale TiC precipitates, leading to refinement of both the prior austenite grains and the subsequent laminar structure. Ultra-high yield strength of 790 MPa, elongation of 27.4%, and high toughness of 158 J at 0 degrees C was obtained. Further increase of Ti content to 0.053%, the mechanical stability of reverted austenite was significantly decreased, and the work-hardening behavior was changed to three-stage because a large amount of reverted austenite transformed to martensite prematurely. As a result, the elongation and impact energy were decreased due to the insufficient TRIP effect. Ti remarkably influenced the precipitation behavior, transformation process, and the mechanical properties of low C medium Mn steel in terms of structural refinement and austenite stability.",Tensile properties of annealed experimental steels.,Steel B,Tensile strength/MPa,883,MPa,Yield strength/MPa,790,MPa,Elongation/%,27.4,%,0,0,0.065,0.0035,0,0,0,0,0.02,0.21,0,0,0,0,0.032,0,0.01,5.51,0,0,0.01,0.01,0,0,0,0,0,0.01,0,0,0,0,0,0,0,0,"The experimental steels were melted in a vacuum induction furnace and cast as 155 kg ingots. The chemical composition of the experimental steels in weight percent is shown in Table 1 . Low carbon of ~0.065% and medium Mn of ~5.5% alloying was designed. To study the effect of Ti content on the microstructural evolution and mechanical properties of low C medium Mn steel, Ti content was selected as 0.014% (steel A), 0.032% (steel B), and 0.053% (steel C), respectively. A schematic illustration of TMCP and annealing process of experimental steels is shown in Fig. 1 . The slabs with thickness of 140 mm were heated to 1200 °C and holding for 3 h in a heating furnace, and then air-cooled to 1000 °C."
10.1016/j.matchar.2019.04.004,Effect of Ti variation on microstructure evolution and mechanical properties of low carbon medium Mn heavy plate steel,"Controlled rolling and direct quenching followed by intercritical annealing was adopted to process Ti micro-alloyed low-C medium Mn heavy steel plates. Furthermore, the effect of Ti content on the microstructure evolution and mechanical properties was elucidated. The submicro-laminar microstructure of reverted austenite and lath-shaped ferrite was obtained after intercritical annealing at 630 degrees C. Increase in Ti content from 0.014% to 0.032% increased the amount of nano-scale TiC precipitates, leading to refinement of both the prior austenite grains and the subsequent laminar structure. Ultra-high yield strength of 790 MPa, elongation of 27.4%, and high toughness of 158 J at 0 degrees C was obtained. Further increase of Ti content to 0.053%, the mechanical stability of reverted austenite was significantly decreased, and the work-hardening behavior was changed to three-stage because a large amount of reverted austenite transformed to martensite prematurely. As a result, the elongation and impact energy were decreased due to the insufficient TRIP effect. Ti remarkably influenced the precipitation behavior, transformation process, and the mechanical properties of low C medium Mn steel in terms of structural refinement and austenite stability.",Tensile properties of annealed experimental steels.,Steel C,Tensile strength/MPa,885,MPa,Yield strength/MPa,800,MPa,Elongation/%,25.1,%,0,0,0.064,0.0035,0,0,0,0,0.02,0.2,0,0,0,0,0.053,0,0.01,5.52,0,0,0.01,0.01,0,0,0,0,0,0.01,0,0,0,0,0,0,0,0,"The experimental steels were melted in a vacuum induction furnace and cast as 155 kg ingots. The chemical composition of the experimental steels in weight percent is shown in Table 1 . Low carbon of ~0.065% and medium Mn of ~5.5% alloying was designed. To study the effect of Ti content on the microstructural evolution and mechanical properties of low C medium Mn steel, Ti content was selected as 0.014% (steel A), 0.032% (steel B), and 0.053% (steel C), respectively. A schematic illustration of TMCP and annealing process of experimental steels is shown in Fig. 1 . The slabs with thickness of 140 mm were heated to 1200 °C and holding for 3 h in a heating furnace, and then air-cooled to 1000 °C."
10.1016/j.msea.2014.09.111,Contribution of interphase precipitation on yield strength in thermomechanically simulated Ti-Nb and Ti-Nb-Mo microalloyed steels,"The contribution of interphase precipitation on yield strength was studied in Ti-Nb and Ti-Nb-Mo microalloyed steels. The high yield strength is partially attributed to strengthening induced by high degree of interphase precipitation of nanoscale carbides, which are nucleated during continuous cooling. The nanoscale carbides in Ti-Nb-Mo steel were identified as (Ti,Nb,Mo)C crystal structure similar to (Ti,Nb)C in Ti-Nb steel. The interphase precipitation of these carbides with planar or curved boundary, different row spacing and different orientation of the rows in the ferrite grain is related to the mobility of grain boundaries during gamma/alpha transformation based on ledge mechanism. The contribution of interphase precipitation to yield strength was estimated to be similar to 320 MPa and similar to 170 MPa for Ti-Nb-Mo and Ti-Nb steels. The low yield ratio that is important from the perspective of structure application is attributed to the dual phase microstructural consisting of ferrite and bainite. (C) 2014 Elsevier B.V. All rights reserved.",Mechanical properties of the experimental steels.,A,TS (MPa),974,MPa,YS (MPa),747,MPa,Elongation (%),16,%,0,0,0.08,0,0,0,0,0,0,0.2,0.004,0.003,0,0,0.085,0,0,1.52,0,0,0,0,0,0,0,0,0.035,0.11,0,0,0,0,0,0,0,0,"A Ti-Nb-Mo and Ti-Nb microalloyed steels (referred as A and B) were melted in a high frequency induction furnace and cast as 40kg ingots. The ingots were forged into 80mm thick square billet after soaking at 1200°C for 2h and thermomechanically processed using a laboratory-scale rolling mill. The billet was subjected to ~85% reduction to final thickness of 12mm. The end temperature of the finish rolling was controlled to 835°C, thereafter, the 12mm thick plates was air cooled at a cooling rate of ~2°C/s to 600°C and then water-quenched to room temperature, as schematically shown in Fig. 1. Transmission electron microscopy (TEM) foils were prepared by cutting slices from the plates, mechanically thinning to 0.05mm, and twin-jet electropolishing to perforation using a solution of 5% perchloric acid and 95% ethanol at -20°C."
10.1016/j.msea.2014.09.111,Contribution of interphase precipitation on yield strength in thermomechanically simulated Ti-Nb and Ti-Nb-Mo microalloyed steels,"The contribution of interphase precipitation on yield strength was studied in Ti-Nb and Ti-Nb-Mo microalloyed steels. The high yield strength is partially attributed to strengthening induced by high degree of interphase precipitation of nanoscale carbides, which are nucleated during continuous cooling. The nanoscale carbides in Ti-Nb-Mo steel were identified as (Ti,Nb,Mo)C crystal structure similar to (Ti,Nb)C in Ti-Nb steel. The interphase precipitation of these carbides with planar or curved boundary, different row spacing and different orientation of the rows in the ferrite grain is related to the mobility of grain boundaries during gamma/alpha transformation based on ledge mechanism. The contribution of interphase precipitation to yield strength was estimated to be similar to 320 MPa and similar to 170 MPa for Ti-Nb-Mo and Ti-Nb steels. The low yield ratio that is important from the perspective of structure application is attributed to the dual phase microstructural consisting of ferrite and bainite. (C) 2014 Elsevier B.V. All rights reserved.",Mechanical properties of the experimental steels.,B,TS (MPa),731,MPa,YS (MPa),487,MPa,Elongation (%),24,%,0,0,0.08,0,0,0,0,0,0,0.22,0.005,0.002,0,0,0.079,0,0,1.54,0,0,0,0,0,0,0,0,0.047,0,0,0,0,0,0,0,0,0,"A Ti-Nb-Mo and Ti-Nb microalloyed steels (referred as A and B) were melted in a high frequency induction furnace and cast as 40kg ingots. The ingots were forged into 80mm thick square billet after soaking at 1200°C for 2h and thermomechanically processed using a laboratory-scale rolling mill. The billet was subjected to ~85% reduction to final thickness of 12mm. The end temperature of the finish rolling was controlled to 835°C, thereafter, the 12mm thick plates was air cooled at a cooling rate of ~2°C/s to 600°C and then water-quenched to room temperature, as schematically shown in Fig. 1. Transmission electron microscopy (TEM) foils were prepared by cutting slices from the plates, mechanically thinning to 0.05mm, and twin-jet electropolishing to perforation using a solution of 5% perchloric acid and 95% ethanol at -20°C."
10.1016/j.msea.2012.11.102,Effect of phosphorous and boron addition on microstructural evolution and Charpy impact properties of high-phosphorous-containing plain carbon steels,"Four plain carbon steels were fabricated by controlling the addition of P and B, and then isothermal heat-treatments were conducted at 550 degrees C and 650 degrees C for 3 h on these steels to make ferrite-pearlite-based or ferrite-bainite-based microstructures, respectively. B was added for controlling the reduction in toughness due to grain boundary segregation of P because B was readily distributed on grain boundaries. In the 550 degrees C-treated steels, bainite grains were refined by the B addition, whereas the 650 degrees C-treated steels did not show the grain refinement due to the B addition. According to the critical time analysis for non-equilibrium grain boundary segregation of P and B, the present isothermal treatment time of 3 h was too short for the grain boundary segregation of P, and thus the fracture occurred mostly in a cleavage mode, instead of an intergranular mode. Since this 3 h-treatment time was too long for the grain boundary segregation of B, the grain boundary segregation of B was reduced, and the precipitation of cementites was promoted. In the 550 degrees C-treated steels, the area fraction of intergranular fracture increased with increasing volume fraction of grain boundary cementites, as they played an important role in initiating the intergranular fracture, although the area fraction of intergranular fracture was lower than 5%. In the 650 degrees C-treated steels having coarse grains, however, grain boundary cementites did not work for intergranular fracture because the crack readily propagated in a cleavage mode. (c) 2012 Elsevier B.V. All rights reserved.","Vickers hardness test, tensile test, and Charpy impact test results of the high-P-containing steels.",2P-5,Ultimate tensile strength (MPa),664,MPa,Yield strength (MPa),408,MPa,Elongation (%),21,%,0,0,0.15,0.01,0,0,0,0,0.02,0.2,0.02,0,0,0,0.02,0,1.5,1.5,0,0,0,0,0,0,0,0,0,0,0,0,0,0,0,0,0,0,"Four high-P-containing steels were made by a vacuum induction melting method, and their chemical compositions were shown in Table 1. The contents of P and B were controlled to be 200 or 500ppm and 0 or 20ppm, respectively. For convenience, the steels containing 200ppm and 500ppm of P are referred to as '2P' and '5P', respectively, and the steels additionally containing 20ppm of B in the 2P and 5P steels are referred to as ‘2PB' and ‘5PB', respectively. The rolling and heat-treatment conditions are shown in Fig. 1. After the austenitization at 1200°C for 2h, the rolling was started at 900°C and finished at 880°C. The plate thickness was reduced from 30mm to 7mm during rolling. The rolled plates were air-cooled down to the coiling temperature of 620°C, held at this temperature for 1h, and air-cooled to room temperature. The isothermal heat-treatments were then conducted to produce similar ferrite-pearlite-based microstructures, irrespective of steels. The steel plates were austenitized at 900°C for 30min, held at 550°C for 3h in a salt-bath to produce ferrite-pearlite- or ferrite-bainite-based microstructures, respectively, and air-cooled to room temperature."
10.1016/j.msea.2012.11.102,Effect of phosphorous and boron addition on microstructural evolution and Charpy impact properties of high-phosphorous-containing plain carbon steels,"Four plain carbon steels were fabricated by controlling the addition of P and B, and then isothermal heat-treatments were conducted at 550 degrees C and 650 degrees C for 3 h on these steels to make ferrite-pearlite-based or ferrite-bainite-based microstructures, respectively. B was added for controlling the reduction in toughness due to grain boundary segregation of P because B was readily distributed on grain boundaries. In the 550 degrees C-treated steels, bainite grains were refined by the B addition, whereas the 650 degrees C-treated steels did not show the grain refinement due to the B addition. According to the critical time analysis for non-equilibrium grain boundary segregation of P and B, the present isothermal treatment time of 3 h was too short for the grain boundary segregation of P, and thus the fracture occurred mostly in a cleavage mode, instead of an intergranular mode. Since this 3 h-treatment time was too long for the grain boundary segregation of B, the grain boundary segregation of B was reduced, and the precipitation of cementites was promoted. In the 550 degrees C-treated steels, the area fraction of intergranular fracture increased with increasing volume fraction of grain boundary cementites, as they played an important role in initiating the intergranular fracture, although the area fraction of intergranular fracture was lower than 5%. In the 650 degrees C-treated steels having coarse grains, however, grain boundary cementites did not work for intergranular fracture because the crack readily propagated in a cleavage mode. (c) 2012 Elsevier B.V. All rights reserved.","Vickers hardness test, tensile test, and Charpy impact test results of the high-P-containing steels.",2PB-5,Ultimate tensile strength (MPa),836,MPa,Yield strength (MPa),545,MPa,Elongation (%),18,%,0,0.002,0.15,0.01,0,0,0,0,0.02,0.2,0.02,0,0,0,0.02,0,1.5,1.5,0,0,0,0,0,0,0,0,0,0,0,0,0,0,0,0,0,0,"Four high-P-containing steels were made by a vacuum induction melting method, and their chemical compositions were shown in Table 1. The contents of P and B were controlled to be 200 or 500ppm and 0 or 20ppm, respectively. For convenience, the steels containing 200ppm and 500ppm of P are referred to as '2P' and '5P', respectively, and the steels additionally containing 20ppm of B in the 2P and 5P steels are referred to as ‘2PB' and ‘5PB', respectively. The rolling and heat-treatment conditions are shown in Fig. 1. After the austenitization at 1200°C for 2h, the rolling was started at 900°C and finished at 880°C. The plate thickness was reduced from 30mm to 7mm during rolling. The rolled plates were air-cooled down to the coiling temperature of 620°C, held at this temperature for 1h, and air-cooled to room temperature. The isothermal heat-treatments were then conducted to produce similar ferrite-pearlite-based microstructures, irrespective of steels. The steel plates were austenitized at 900°C for 30min, held at 550°C for 3h in a salt-bath to produce ferrite-pearlite- or ferrite-bainite-based microstructures, respectively, and air-cooled to room temperature."
10.1016/j.msea.2012.11.102,Effect of phosphorous and boron addition on microstructural evolution and Charpy impact properties of high-phosphorous-containing plain carbon steels,"Four plain carbon steels were fabricated by controlling the addition of P and B, and then isothermal heat-treatments were conducted at 550 degrees C and 650 degrees C for 3 h on these steels to make ferrite-pearlite-based or ferrite-bainite-based microstructures, respectively. B was added for controlling the reduction in toughness due to grain boundary segregation of P because B was readily distributed on grain boundaries. In the 550 degrees C-treated steels, bainite grains were refined by the B addition, whereas the 650 degrees C-treated steels did not show the grain refinement due to the B addition. According to the critical time analysis for non-equilibrium grain boundary segregation of P and B, the present isothermal treatment time of 3 h was too short for the grain boundary segregation of P, and thus the fracture occurred mostly in a cleavage mode, instead of an intergranular mode. Since this 3 h-treatment time was too long for the grain boundary segregation of B, the grain boundary segregation of B was reduced, and the precipitation of cementites was promoted. In the 550 degrees C-treated steels, the area fraction of intergranular fracture increased with increasing volume fraction of grain boundary cementites, as they played an important role in initiating the intergranular fracture, although the area fraction of intergranular fracture was lower than 5%. In the 650 degrees C-treated steels having coarse grains, however, grain boundary cementites did not work for intergranular fracture because the crack readily propagated in a cleavage mode. (c) 2012 Elsevier B.V. All rights reserved.","Vickers hardness test, tensile test, and Charpy impact test results of the high-P-containing steels.",5P-5,Ultimate tensile strength (MPa),748,MPa,Yield strength (MPa),442,MPa,Elongation (%),15,%,0,0,0.15,0.01,0,0,0,0,0.02,0.2,0.05,0,0,0,0.02,0,1.5,1.5,0,0,0,0,0,0,0,0,0,0,0,0,0,0,0,0,0,0,"Four high-P-containing steels were made by a vacuum induction melting method, and their chemical compositions were shown in Table 1. The contents of P and B were controlled to be 200 or 500ppm and 0 or 20ppm, respectively. For convenience, the steels containing 200ppm and 500ppm of P are referred to as '2P' and '5P', respectively, and the steels additionally containing 20ppm of B in the 2P and 5P steels are referred to as ‘2PB' and ‘5PB', respectively. The rolling and heat-treatment conditions are shown in Fig. 1. After the austenitization at 1200°C for 2h, the rolling was started at 900°C and finished at 880°C. The plate thickness was reduced from 30mm to 7mm during rolling. The rolled plates were air-cooled down to the coiling temperature of 620°C, held at this temperature for 1h, and air-cooled to room temperature. The isothermal heat-treatments were then conducted to produce similar ferrite-pearlite-based microstructures, irrespective of steels. The steel plates were austenitized at 900°C for 30min, held at 550°C for 3h in a salt-bath to produce ferrite-pearlite- or ferrite-bainite-based microstructures, respectively, and air-cooled to room temperature."
10.1016/j.msea.2012.11.102,Effect of phosphorous and boron addition on microstructural evolution and Charpy impact properties of high-phosphorous-containing plain carbon steels,"Four plain carbon steels were fabricated by controlling the addition of P and B, and then isothermal heat-treatments were conducted at 550 degrees C and 650 degrees C for 3 h on these steels to make ferrite-pearlite-based or ferrite-bainite-based microstructures, respectively. B was added for controlling the reduction in toughness due to grain boundary segregation of P because B was readily distributed on grain boundaries. In the 550 degrees C-treated steels, bainite grains were refined by the B addition, whereas the 650 degrees C-treated steels did not show the grain refinement due to the B addition. According to the critical time analysis for non-equilibrium grain boundary segregation of P and B, the present isothermal treatment time of 3 h was too short for the grain boundary segregation of P, and thus the fracture occurred mostly in a cleavage mode, instead of an intergranular mode. Since this 3 h-treatment time was too long for the grain boundary segregation of B, the grain boundary segregation of B was reduced, and the precipitation of cementites was promoted. In the 550 degrees C-treated steels, the area fraction of intergranular fracture increased with increasing volume fraction of grain boundary cementites, as they played an important role in initiating the intergranular fracture, although the area fraction of intergranular fracture was lower than 5%. In the 650 degrees C-treated steels having coarse grains, however, grain boundary cementites did not work for intergranular fracture because the crack readily propagated in a cleavage mode. (c) 2012 Elsevier B.V. All rights reserved.","Vickers hardness test, tensile test, and Charpy impact test results of the high-P-containing steels.",5PB-5,Ultimate tensile strength (MPa),837,MPa,Yield strength (MPa),590,MPa,Elongation (%),18,%,0,0.002,0.15,0.01,0,0,0,0,0.02,0.2,0.05,0,0,0,0.02,0,1.5,1.5,0,0,0,0,0,0,0,0,0,0,0,0,0,0,0,0,0,0,"Four high-P-containing steels were made by a vacuum induction melting method, and their chemical compositions were shown in Table 1. The contents of P and B were controlled to be 200 or 500ppm and 0 or 20ppm, respectively. For convenience, the steels containing 200ppm and 500ppm of P are referred to as '2P' and '5P', respectively, and the steels additionally containing 20ppm of B in the 2P and 5P steels are referred to as ‘2PB' and ‘5PB', respectively. The rolling and heat-treatment conditions are shown in Fig. 1. After the austenitization at 1200°C for 2h, the rolling was started at 900°C and finished at 880°C. The plate thickness was reduced from 30mm to 7mm during rolling. The rolled plates were air-cooled down to the coiling temperature of 620°C, held at this temperature for 1h, and air-cooled to room temperature. The isothermal heat-treatments were then conducted to produce similar ferrite-pearlite-based microstructures, irrespective of steels. The steel plates were austenitized at 900°C for 30min, held at 550°C for 3h in a salt-bath to produce ferrite-pearlite- or ferrite-bainite-based microstructures, respectively, and air-cooled to room temperature."
10.1016/j.msea.2012.11.102,Effect of phosphorous and boron addition on microstructural evolution and Charpy impact properties of high-phosphorous-containing plain carbon steels,"Four plain carbon steels were fabricated by controlling the addition of P and B, and then isothermal heat-treatments were conducted at 550 degrees C and 650 degrees C for 3 h on these steels to make ferrite-pearlite-based or ferrite-bainite-based microstructures, respectively. B was added for controlling the reduction in toughness due to grain boundary segregation of P because B was readily distributed on grain boundaries. In the 550 degrees C-treated steels, bainite grains were refined by the B addition, whereas the 650 degrees C-treated steels did not show the grain refinement due to the B addition. According to the critical time analysis for non-equilibrium grain boundary segregation of P and B, the present isothermal treatment time of 3 h was too short for the grain boundary segregation of P, and thus the fracture occurred mostly in a cleavage mode, instead of an intergranular mode. Since this 3 h-treatment time was too long for the grain boundary segregation of B, the grain boundary segregation of B was reduced, and the precipitation of cementites was promoted. In the 550 degrees C-treated steels, the area fraction of intergranular fracture increased with increasing volume fraction of grain boundary cementites, as they played an important role in initiating the intergranular fracture, although the area fraction of intergranular fracture was lower than 5%. In the 650 degrees C-treated steels having coarse grains, however, grain boundary cementites did not work for intergranular fracture because the crack readily propagated in a cleavage mode. (c) 2012 Elsevier B.V. All rights reserved.","Vickers hardness test, tensile test, and Charpy impact test results of the high-P-containing steels.",2P-6,Ultimate tensile strength (MPa),523,MPa,Yield strength (MPa),349,MPa,Elongation (%),31,%,0,0,0.15,0.01,0,0,0,0,0.02,0.2,0.02,0,0,0,0.02,0,1.5,1.5,0,0,0,0,0,0,0,0,0,0,0,0,0,0,0,0,0,0,"Four high-P-containing steels were made by a vacuum induction melting method, and their chemical compositions were shown in Table 1. The contents of P and B were controlled to be 200 or 500ppm and 0 or 20ppm, respectively. For convenience, the steels containing 200ppm and 500ppm of P are referred to as '2P' and '5P', respectively, and the steels additionally containing 20ppm of B in the 2P and 5P steels are referred to as ‘2PB' and ‘5PB', respectively. The rolling and heat-treatment conditions are shown in Fig. 1. After the austenitization at 1200°C for 2h, the rolling was started at 900°C and finished at 880°C. The plate thickness was reduced from 30mm to 7mm during rolling. The rolled plates were air-cooled down to the coiling temperature of 620°C, held at this temperature for 1h, and air-cooled to room temperature. The isothermal heat-treatments were then conducted to produce similar ferrite-pearlite-based microstructures, irrespective of steels. The steel plates were austenitized at 900°C for 30min, held at 650°C for 3h in a salt-bath to produce ferrite-pearlite- or ferrite-bainite-based microstructures, respectively, and air-cooled to room temperature."
10.1016/j.msea.2012.11.102,Effect of phosphorous and boron addition on microstructural evolution and Charpy impact properties of high-phosphorous-containing plain carbon steels,"Four plain carbon steels were fabricated by controlling the addition of P and B, and then isothermal heat-treatments were conducted at 550 degrees C and 650 degrees C for 3 h on these steels to make ferrite-pearlite-based or ferrite-bainite-based microstructures, respectively. B was added for controlling the reduction in toughness due to grain boundary segregation of P because B was readily distributed on grain boundaries. In the 550 degrees C-treated steels, bainite grains were refined by the B addition, whereas the 650 degrees C-treated steels did not show the grain refinement due to the B addition. According to the critical time analysis for non-equilibrium grain boundary segregation of P and B, the present isothermal treatment time of 3 h was too short for the grain boundary segregation of P, and thus the fracture occurred mostly in a cleavage mode, instead of an intergranular mode. Since this 3 h-treatment time was too long for the grain boundary segregation of B, the grain boundary segregation of B was reduced, and the precipitation of cementites was promoted. In the 550 degrees C-treated steels, the area fraction of intergranular fracture increased with increasing volume fraction of grain boundary cementites, as they played an important role in initiating the intergranular fracture, although the area fraction of intergranular fracture was lower than 5%. In the 650 degrees C-treated steels having coarse grains, however, grain boundary cementites did not work for intergranular fracture because the crack readily propagated in a cleavage mode. (c) 2012 Elsevier B.V. All rights reserved.","Vickers hardness test, tensile test, and Charpy impact test results of the high-P-containing steels.",2PB-6,Ultimate tensile strength (MPa),532,MPa,Yield strength (MPa),335,MPa,Elongation (%),30,%,0,0.002,0.15,0.01,0,0,0,0,0.02,0.2,0.02,0,0,0,0.02,0,1.5,1.5,0,0,0,0,0,0,0,0,0,0,0,0,0,0,0,0,0,0,"Four high-P-containing steels were made by a vacuum induction melting method, and their chemical compositions were shown in Table 1. The contents of P and B were controlled to be 200 or 500ppm and 0 or 20ppm, respectively. For convenience, the steels containing 200ppm and 500ppm of P are referred to as '2P' and '5P', respectively, and the steels additionally containing 20ppm of B in the 2P and 5P steels are referred to as ‘2PB' and ‘5PB', respectively. The rolling and heat-treatment conditions are shown in Fig. 1. After the austenitization at 1200°C for 2h, the rolling was started at 900°C and finished at 880°C. The plate thickness was reduced from 30mm to 7mm during rolling. The rolled plates were air-cooled down to the coiling temperature of 620°C, held at this temperature for 1h, and air-cooled to room temperature. The isothermal heat-treatments were then conducted to produce similar ferrite-pearlite-based microstructures, irrespective of steels. The steel plates were austenitized at 900°C for 30min, held at 650°C for 3h in a salt-bath to produce ferrite-pearlite- or ferrite-bainite-based microstructures, respectively, and air-cooled to room temperature."
