Repository: MGEdata/SteelScientist

# SteelScientist

## 📝Cite  


**Paper link:**[Steel design based on a large language model](https://doi.org/10.1016/j.actamat.2024.120663)  

@article{tian2025steel,  
&nbsp;&nbsp;&nbsp;&nbsp;&nbsp;&nbsp;&nbsp;&nbsp;title={Steel design based on a large language model},  
&nbsp;&nbsp;&nbsp;&nbsp;&nbsp;&nbsp;&nbsp;&nbsp;author={Tian, Shaohan and Jiang, Xue and Wang, Weiren and Jing, Zhihua and Zhang, Chi and Zhang, Cheng and Lookman, Turab and Su, Yanjing},  
&nbsp;&nbsp;&nbsp;&nbsp;&nbsp;&nbsp;&nbsp;&nbsp;journal={Acta Materialia},  
&nbsp;&nbsp;&nbsp;&nbsp;&nbsp;&nbsp;&nbsp;&nbsp;volume={285},    
&nbsp;&nbsp;&nbsp;&nbsp;&nbsp;&nbsp;&nbsp;&nbsp;pages={120663},

File: datasets/train_data.csv (part 46 of 46)
DOIs,title,abstract,Table_topic,Material,Tensile_name,Tensile_value,Tensile_unit,Yield_name,Yield_value,Yield_unit,Elongation_name,Elongation_value,Elongation_unit,H,B,C,N,O,F,Na,Mg,Al,Si,P,S,Cl,Ca,Ti,V,Cr,Mn,Fe,Co,Ni,Cu,Zn,As,Y,Zr,Nb,Mo,Sn,Sb,La,Ce,Ta,W,Pb,Bi,Text
10.1016/j.msea.2012.11.102,Effect of phosphorous and boron addition on microstructural evolution and Charpy impact properties of high-phosphorous-containing plain carbon steels,"Four plain carbon steels were fabricated by controlling the addition of P and B, and then isothermal heat-treatments were conducted at 550 degrees C and 650 degrees C for 3 h on these steels to make ferrite-pearlite-based or ferrite-bainite-based microstructures, respectively. B was added for controlling the reduction in toughness due to grain boundary segregation of P because B was readily distributed on grain boundaries. In the 550 degrees C-treated steels, bainite grains were refined by the B addition, whereas the 650 degrees C-treated steels did not show the grain refinement due to the B addition. According to the critical time analysis for non-equilibrium grain boundary segregation of P and B, the present isothermal treatment time of 3 h was too short for the grain boundary segregation of P, and thus the fracture occurred mostly in a cleavage mode, instead of an intergranular mode. Since this 3 h-treatment time was too long for the grain boundary segregation of B, the grain boundary segregation of B was reduced, and the precipitation of cementites was promoted. In the 550 degrees C-treated steels, the area fraction of intergranular fracture increased with increasing volume fraction of grain boundary cementites, as they played an important role in initiating the intergranular fracture, although the area fraction of intergranular fracture was lower than 5%. In the 650 degrees C-treated steels having coarse grains, however, grain boundary cementites did not work for intergranular fracture because the crack readily propagated in a cleavage mode. (c) 2012 Elsevier B.V. All rights reserved.","Vickers hardness test, tensile test, and Charpy impact test results of the high-P-containing steels.",5P-6,Ultimate tensile strength (MPa),558,MPa,Yield strength (MPa),370,MPa,Elongation (%),29,%,0,0,0.15,0.01,0,0,0,0,0.02,0.2,0.05,0,0,0,0.02,0,1.5,1.5,0,0,0,0,0,0,0,0,0,0,0,0,0,0,0,0,0,0,"Four high-P-containing steels were made by a vacuum induction melting method, and their chemical compositions were shown in Table 1. The contents of P and B were controlled to be 200 or 500ppm and 0 or 20ppm, respectively. For convenience, the steels containing 200ppm and 500ppm of P are referred to as '2P' and '5P', respectively, and the steels additionally containing 20ppm of B in the 2P and 5P steels are referred to as ‘2PB' and ‘5PB', respectively. The rolling and heat-treatment conditions are shown in Fig. 1. After the austenitization at 1200°C for 2h, the rolling was started at 900°C and finished at 880°C. The plate thickness was reduced from 30mm to 7mm during rolling. The rolled plates were air-cooled down to the coiling temperature of 620°C, held at this temperature for 1h, and air-cooled to room temperature. The isothermal heat-treatments were then conducted to produce similar ferrite-pearlite-based microstructures, irrespective of steels. The steel plates were austenitized at 900°C for 30min, held at 650°C for 3h in a salt-bath to produce ferrite-pearlite- or ferrite-bainite-based microstructures, respectively, and air-cooled to room temperature."
10.1016/j.msea.2012.11.102,Effect of phosphorous and boron addition on microstructural evolution and Charpy impact properties of high-phosphorous-containing plain carbon steels,"Four plain carbon steels were fabricated by controlling the addition of P and B, and then isothermal heat-treatments were conducted at 550 degrees C and 650 degrees C for 3 h on these steels to make ferrite-pearlite-based or ferrite-bainite-based microstructures, respectively. B was added for controlling the reduction in toughness due to grain boundary segregation of P because B was readily distributed on grain boundaries. In the 550 degrees C-treated steels, bainite grains were refined by the B addition, whereas the 650 degrees C-treated steels did not show the grain refinement due to the B addition. According to the critical time analysis for non-equilibrium grain boundary segregation of P and B, the present isothermal treatment time of 3 h was too short for the grain boundary segregation of P, and thus the fracture occurred mostly in a cleavage mode, instead of an intergranular mode. Since this 3 h-treatment time was too long for the grain boundary segregation of B, the grain boundary segregation of B was reduced, and the precipitation of cementites was promoted. In the 550 degrees C-treated steels, the area fraction of intergranular fracture increased with increasing volume fraction of grain boundary cementites, as they played an important role in initiating the intergranular fracture, although the area fraction of intergranular fracture was lower than 5%. In the 650 degrees C-treated steels having coarse grains, however, grain boundary cementites did not work for intergranular fracture because the crack readily propagated in a cleavage mode. (c) 2012 Elsevier B.V. All rights reserved.","Vickers hardness test, tensile test, and Charpy impact test results of the high-P-containing steels.",5PB-6,Ultimate tensile strength (MPa),554,MPa,Yield strength (MPa),360,MPa,Elongation (%),30,%,0,0.002,0.15,0.01,0,0,0,0,0.02,0.2,0.05,0,0,0,0.02,0,1.5,1.5,0,0,0,0,0,0,0,0,0,0,0,0,0,0,0,0,0,0,"Four high-P-containing steels were made by a vacuum induction melting method, and their chemical compositions were shown in Table 1. The contents of P and B were controlled to be 200 or 500ppm and 0 or 20ppm, respectively. For convenience, the steels containing 200ppm and 500ppm of P are referred to as '2P' and '5P', respectively, and the steels additionally containing 20ppm of B in the 2P and 5P steels are referred to as ‘2PB' and ‘5PB', respectively. The rolling and heat-treatment conditions are shown in Fig. 1. After the austenitization at 1200°C for 2h, the rolling was started at 900°C and finished at 880°C. The plate thickness was reduced from 30mm to 7mm during rolling. The rolled plates were air-cooled down to the coiling temperature of 620°C, held at this temperature for 1h, and air-cooled to room temperature. The isothermal heat-treatments were then conducted to produce similar ferrite-pearlite-based microstructures, irrespective of steels. The steel plates were austenitized at 900°C for 30min, held at 650°C for 3h in a salt-bath to produce ferrite-pearlite- or ferrite-bainite-based microstructures, respectively, and air-cooled to room temperature."
10.1016/j.msea.2014.12.013,Effect of hydrogen on ductility of high strength quenched and tempered (QT) Cr-Ni-Mo steels,"The effect of hydrogen on the ductility and fracture characteristics was investigated in the quenched and tempered (QT) high strength Cr-Ni-Mo steels with mostly tempered sorbite and negligible retained austenite. The hydrogen embrittlement susceptibility was evaluated by means of slow strain rate test (SSRT), thermal desorption spectroscopy (TDS), and fractographic analysis on cathodically charged 0Cr16Ni5Mo and 40CrNiMoA steels. The X-ray diffraction results showed that there is no hydride formed on the surface of Cr-Ni-Mo steels after cathodic hydrogen charging. Reduction of area dramatically deteriorated from 74% to 4% by introducing 9.5 wppm hydrogen for 0Cr16Ni5Mo steel, while the variations of plasticity for 40CrNiMoA steel were slight after hydrogen charging. Meanwhile, the TDS results indicated that the activation energies for low temperature peaks were fairly similar, corresponding to the same trapping sites in both experimental steels, while some irreversible trapping sites existed in 40CrNiMoA steel. Moreover, upon increasing the hydrogen concentration, the fracture feature transferred from ductile to a mixed morphology of dimples, quasi-cleavage and intergranular features for 0Cr16Ni5Mo steel, but only just ductile fracture for 40CrNiMoA steel due to low hydrogen concentration. (C) 2014 Elsevier B.V. All rights reserved.",Mechanical properties of the experimental steels.,40CrNiMoA,"Tensile strength, R  m  (MPa)",1017,MPa,"Yield strength, R  p0.2 (MPa)",868,MPa,"Elongation, A (%)",17.5,%,0,0,0.43,0,0,0,0,0,0,0.286,0.0092,0.005,0,0,0,0,0.668,0.623,0,0,1.45,0.078,0,0,0,0,0,0.196,0,0,0,0,0,0,0,0,"The 0Cr16Ni5Mo and 40CrNiMoA steels were both supplied in the form of a rod with a diameter of 45mm, which were prepared by vacuum induction melting and electroslag remelting. The 40CrNiMoA steel was austenitized at 860°C for 2.5h, oil cooled, tempered at 540°C, and air cooled. The pre-charged specimens used for hydrogen charging were prepared with a diameter of 5mm and a length of 40mm, which were supplied by as-received heat-treated bars. Both TDS analysis and SSRT specimens were treated as the same condition that ground with SiC papers and cleaned ultrasonically in anhydrous alcohol."
10.1016/j.msea.2014.12.013,Effect of hydrogen on ductility of high strength quenched and tempered (QT) Cr-Ni-Mo steels,"The effect of hydrogen on the ductility and fracture characteristics was investigated in the quenched and tempered (QT) high strength Cr-Ni-Mo steels with mostly tempered sorbite and negligible retained austenite. The hydrogen embrittlement susceptibility was evaluated by means of slow strain rate test (SSRT), thermal desorption spectroscopy (TDS), and fractographic analysis on cathodically charged 0Cr16Ni5Mo and 40CrNiMoA steels. The X-ray diffraction results showed that there is no hydride formed on the surface of Cr-Ni-Mo steels after cathodic hydrogen charging. Reduction of area dramatically deteriorated from 74% to 4% by introducing 9.5 wppm hydrogen for 0Cr16Ni5Mo steel, while the variations of plasticity for 40CrNiMoA steel were slight after hydrogen charging. Meanwhile, the TDS results indicated that the activation energies for low temperature peaks were fairly similar, corresponding to the same trapping sites in both experimental steels, while some irreversible trapping sites existed in 40CrNiMoA steel. Moreover, upon increasing the hydrogen concentration, the fracture feature transferred from ductile to a mixed morphology of dimples, quasi-cleavage and intergranular features for 0Cr16Ni5Mo steel, but only just ductile fracture for 40CrNiMoA steel due to low hydrogen concentration. (C) 2014 Elsevier B.V. All rights reserved.",Mechanical properties of the experimental steels.,0Cr16Ni5Mo,"Tensile strength, R  m  (MPa)",979,MPa,"Yield strength, R  p0.2 (MPa)",886,MPa,"Elongation, A (%)",20.5,%,0,0,0.03,0,0,0,0,0,0,0.235,0.0028,0.0048,0,0,0,0,16.5,0.694,0,0,4.5,0.013,0,0,0,0,0,0.934,0,0,0,0,0,0,0,0,"The 0Cr16Ni5Mo and 40CrNiMoA steels were both supplied in the form of a rod with a diameter of 45mm, which were prepared by vacuum induction melting and electroslag remelting. The 0Cr16Ni5Mo steel was first austenitized at 960°C for 2.5h, water cooled, and tempered at 520°C for 4h, and air cooled. The pre-charged specimens used for hydrogen charging were prepared with a diameter of 5mm and a length of 40mm, which were supplied by as-received heat-treated bars. Both TDS analysis and SSRT specimens were treated as the same condition that ground with SiC papers and cleaned ultrasonically in anhydrous alcohol."
10.1016/j.jallcom.2012.05.129,The microstructure and properties of high performance steels with low yield-to-tensile ratio,"The microstructure and properties of 600-800 MPa grade steels produced by TMCP and relaxation-precipitation-controlled phase transformations (RPC) has been studied. The influence of tempering process on the yield-to-tensile ratio of steels has been investigated by means of optical microscopy, scanning electron microscopy (SEM), transmission electron microscopy (TEM) and X-ray diffraction ()CAD). The results show that after the RPC processing the microstructures of steels are mainly composed of bainite. The bainite has been refined markedly after the relaxation processing, therefore the properties of steels has been improved evidently. In order to decrease the yield-to-tensile ratio the steels underwent high temperature tempering. It has been found that increasing tempering temperature the yield-to-tensile ratio of steels decreased. The XRD and TEM results show that the amount of the retained austenite increases when the tempering temperature is higher than 680 degrees C. The more the amount of the retained austenite is and the less the yield-to-tensile ratio of steels is. (C) 2012 Elsevier B.V. All rights reserved.",Mechanical properties of as rolled and tempered steels.,As rolled,Tensile strength (MPa),1010,MPa,Yield strength (MPa),789,MPa,Elongation (%),12.5,%,0,0,0.048,0,0,0,0,0,0,0.4,0,0,0,0,0.01,0,0.36,1.41,0,0,0.93,1.18,0,0,0,0,0.057,0.2,0,0,0,0,0,0,0,0,"Low carbon steel was designed and prepared in a 25kg vacuum induction furnace. After the casting in the vacuum atmosphere the ingot was directly cooled into water, and then the steel was forged into an 80mm thick slab. The chemical composition of the steel is listed in Table 1 . The measured Ac1 and Ac3 temperatures for the present steel were 712 and 810°C respectively. After forging, the steel was reheated to 1200°C and held for 2h, and then it was rolled to 10mm thick plate. The plates were then cooled in air to 800°C from the finish rolling temperature (relaxation process) and followed by the accelerated cooling to 400°C, and then cooled to room temperature in air."
10.1016/j.jallcom.2012.05.129,The microstructure and properties of high performance steels with low yield-to-tensile ratio,"The microstructure and properties of 600-800 MPa grade steels produced by TMCP and relaxation-precipitation-controlled phase transformations (RPC) has been studied. The influence of tempering process on the yield-to-tensile ratio of steels has been investigated by means of optical microscopy, scanning electron microscopy (SEM), transmission electron microscopy (TEM) and X-ray diffraction ()CAD). The results show that after the RPC processing the microstructures of steels are mainly composed of bainite. The bainite has been refined markedly after the relaxation processing, therefore the properties of steels has been improved evidently. In order to decrease the yield-to-tensile ratio the steels underwent high temperature tempering. It has been found that increasing tempering temperature the yield-to-tensile ratio of steels decreased. The XRD and TEM results show that the amount of the retained austenite increases when the tempering temperature is higher than 680 degrees C. The more the amount of the retained austenite is and the less the yield-to-tensile ratio of steels is. (C) 2012 Elsevier B.V. All rights reserved.",Mechanical properties of as rolled and tempered steels.,600degC tempered,Tensile strength (MPa),905,MPa,Yield strength (MPa),874,MPa,Elongation (%),16.3,%,0,0,0.048,0,0,0,0,0,0,0.4,0,0,0,0,0.01,0,0.36,1.41,0,0,0.93,1.18,0,0,0,0,0.057,0.2,0,0,0,0,0,0,0,0,"Low carbon steel was designed and prepared in a 25kg vacuum induction furnace. After the casting in the vacuum atmosphere the ingot was directly cooled into water, and then the steel was forged into an 80mm thick slab. The chemical composition of the steel is listed in Table 1 . The measured Ac1 and Ac3 temperatures for the present steel were 712 and 810°C respectively. After forging, the steel was reheated to 1200°C and held for 2h, and then it was rolled to 10mm thick plate. The plates were then cooled in air to 800°C from the finish rolling temperature (relaxation process) and followed by the accelerated cooling to 400°C, and then cooled to room temperature in air. In order to investigate the effect of tempering on the properties the samples were tempered at 600°C for 0.5 and 1h."
10.1016/j.jallcom.2012.05.129,The microstructure and properties of high performance steels with low yield-to-tensile ratio,"The microstructure and properties of 600-800 MPa grade steels produced by TMCP and relaxation-precipitation-controlled phase transformations (RPC) has been studied. The influence of tempering process on the yield-to-tensile ratio of steels has been investigated by means of optical microscopy, scanning electron microscopy (SEM), transmission electron microscopy (TEM) and X-ray diffraction ()CAD). The results show that after the RPC processing the microstructures of steels are mainly composed of bainite. The bainite has been refined markedly after the relaxation processing, therefore the properties of steels has been improved evidently. In order to decrease the yield-to-tensile ratio the steels underwent high temperature tempering. It has been found that increasing tempering temperature the yield-to-tensile ratio of steels decreased. The XRD and TEM results show that the amount of the retained austenite increases when the tempering temperature is higher than 680 degrees C. The more the amount of the retained austenite is and the less the yield-to-tensile ratio of steels is. (C) 2012 Elsevier B.V. All rights reserved.",Mechanical properties of as rolled and tempered steels.,650degC tempered,Tensile strength (MPa),841,MPa,Yield strength (MPa),814,MPa,Elongation (%),17.4,%,0,0,0.048,0,0,0,0,0,0,0.4,0,0,0,0,0.01,0,0.36,1.41,0,0,0.93,1.18,0,0,0,0,0.057,0.2,0,0,0,0,0,0,0,0,"Low carbon steel was designed and prepared in a 25kg vacuum induction furnace. After the casting in the vacuum atmosphere the ingot was directly cooled into water, and then the steel was forged into an 80mm thick slab. The chemical composition of the steel is listed in Table 1 . The measured Ac1 and Ac3 temperatures for the present steel were 712 and 810°C respectively. After forging, the steel was reheated to 1200°C and held for 2h, and then it was rolled to 10mm thick plate. The plates were then cooled in air to 800°C from the finish rolling temperature (relaxation process) and followed by the accelerated cooling to 400°C, and then cooled to room temperature in air. In order to investigate the effect of tempering on the properties the samples were tempered at 650 °C for 0.5 and 1h."
10.1016/j.jallcom.2012.05.129,The microstructure and properties of high performance steels with low yield-to-tensile ratio,"The microstructure and properties of 600-800 MPa grade steels produced by TMCP and relaxation-precipitation-controlled phase transformations (RPC) has been studied. The influence of tempering process on the yield-to-tensile ratio of steels has been investigated by means of optical microscopy, scanning electron microscopy (SEM), transmission electron microscopy (TEM) and X-ray diffraction ()CAD). The results show that after the RPC processing the microstructures of steels are mainly composed of bainite. The bainite has been refined markedly after the relaxation processing, therefore the properties of steels has been improved evidently. In order to decrease the yield-to-tensile ratio the steels underwent high temperature tempering. It has been found that increasing tempering temperature the yield-to-tensile ratio of steels decreased. The XRD and TEM results show that the amount of the retained austenite increases when the tempering temperature is higher than 680 degrees C. The more the amount of the retained austenite is and the less the yield-to-tensile ratio of steels is. (C) 2012 Elsevier B.V. All rights reserved.",Mechanical properties of as rolled and tempered steels.,680degC tempered,Tensile strength (MPa),848,MPa,Yield strength (MPa),677,MPa,Elongation (%),19.6,%,0,0,0.048,0,0,0,0,0,0,0.4,0,0,0,0,0.01,0,0.36,1.41,0,0,0.93,1.18,0,0,0,0,0.057,0.2,0,0,0,0,0,0,0,0,"Low carbon steel was designed and prepared in a 25kg vacuum induction furnace. After the casting in the vacuum atmosphere the ingot was directly cooled into water, and then the steel was forged into an 80mm thick slab. The chemical composition of the steel is listed in Table 1 . The measured Ac1 and Ac3 temperatures for the present steel were 712 and 810°C respectively. After forging, the steel was reheated to 1200°C and held for 2h, and then it was rolled to 10mm thick plate. The plates were then cooled in air to 800°C from the finish rolling temperature (relaxation process) and followed by the accelerated cooling to 400°C, and then cooled to room temperature in air. In order to investigate the effect of tempering on the properties the samples were tempered at 680 °C for 0.5 and 1h."
10.1016/j.jallcom.2012.05.129,The microstructure and properties of high performance steels with low yield-to-tensile ratio,"The microstructure and properties of 600-800 MPa grade steels produced by TMCP and relaxation-precipitation-controlled phase transformations (RPC) has been studied. The influence of tempering process on the yield-to-tensile ratio of steels has been investigated by means of optical microscopy, scanning electron microscopy (SEM), transmission electron microscopy (TEM) and X-ray diffraction ()CAD). The results show that after the RPC processing the microstructures of steels are mainly composed of bainite. The bainite has been refined markedly after the relaxation processing, therefore the properties of steels has been improved evidently. In order to decrease the yield-to-tensile ratio the steels underwent high temperature tempering. It has been found that increasing tempering temperature the yield-to-tensile ratio of steels decreased. The XRD and TEM results show that the amount of the retained austenite increases when the tempering temperature is higher than 680 degrees C. The more the amount of the retained austenite is and the less the yield-to-tensile ratio of steels is. (C) 2012 Elsevier B.V. All rights reserved.",Mechanical properties of as rolled and tempered steels.,700degC tempered,Tensile strength (MPa),877,MPa,Yield strength (MPa),597,MPa,Elongation (%),17,%,0,0,0.048,0,0,0,0,0,0,0.4,0,0,0,0,0.01,0,0.36,1.41,0,0,0.93,1.18,0,0,0,0,0.057,0.2,0,0,0,0,0,0,0,0,"Low carbon steel was designed and prepared in a 25kg vacuum induction furnace. After the casting in the vacuum atmosphere the ingot was directly cooled into water, and then the steel was forged into an 80mm thick slab. The chemical composition of the steel is listed in Table 1 . The measured Ac1 and Ac3 temperatures for the present steel were 712 and 810°C respectively. After forging, the steel was reheated to 1200°C and held for 2h, and then it was rolled to 10mm thick plate. The plates were then cooled in air to 800°C from the finish rolling temperature (relaxation process) and followed by the accelerated cooling to 400°C, and then cooled to room temperature in air. In order to investigate the effect of tempering on the properties the samples were tempered at 700 °C for 0.5 and 1h."
